Repository: sinazadeh/Theoretical-Transformation-Strain-Calculator

# Theoretical-Transformation-Strain-Calculator
This repository is dedicated to the theoretical calculation of transformation strain in NiTi shape memory alloys (SMAs) undergoing B2 to B19/B19' transformations.

## Usage

Explore the sample codes provided in [main.ipynb](main.ipynb) to get started.

## Citing

If this code or the accompanying dataset proves beneficial for your research or work, please cite our original paper. Acknowledging this source helps promote further research in this field and recognizes the efforts invested in this repository.

>

File: data_for_ml.csv (part 2 of 30)
Al,Au,Co,Cu,Hf,In,Mn,Mo,Nb,Nd,Ni,Pd,Pt,Sc,Ta,Ti,V,Zr,Zn,composition,formula,Alloy System,avg_first_ion_en_divi_voro_coord,avg_first_ion_en,avg_voro_coord,dev_mol_vol,avg_atom_mass,avg_mol_vol,Delta,NiTiHfCu base,a0 (A),a (A),b (A),c (A),beta,Transformation,lambda1_calculated,lambda2_reported,lambda2_calculated,lambda2_combined,lambda3_calculated,lambda1lambda2lambda3,Hysteresis (C),Hysteresis (C) new,Ms (C),Mf (C),As (C),Af (C),Tc (C),Enthalphy AtoM (J/g),Enthalphy MtoA (J/g),Enthalphy avg (J/g),Density_reported(g/cm^3),Enthalphy AtoM (J/cm3),Enthalphy MtoA (J/cm3),Enthalphy avg (J/cm3),Ref 1,Ref 2,Ref 3,Total,Predicted_Lambda2,deformation_direction,deformation_type,LDT_transformation_strain
0,0,0,0,0,0,0,0,0,0,50.7,0,0,0,0,49.3,0,0,0,Ni50.7Ti49.3,Ni507Ti493,NiTi,0.69681079,7.23964176,10.521,2.0246031,53.3559848,8.58665,8.5,FALSE,3.011,2.882,4.128,4.623,96.7,B19prime,0.932055097,,0.969424375,0.969424375,1.107295798,1.000504792,,,,,,,,,,,,,,,https://doi.org/10.1016/j.actamat.2004.06.007,,,100,0.971,"[2, -2, 5]",tension,8.950537029
0,0,0,0,0,0,0,0,0,0,50.7,0,0,0,0,49.3,0,0,0,Ni50.7Ti49.3,Ni507Ti493,NiTi,0.69681079,7.23964176,10.521,2.0246031,53.3559848,8.58665,8.5,FALSE,3.011,2.882,4.128,4.623,96.7,B19prime,0.932055097,,0.969424375,0.969424375,1.107295798,1.000504792,,,,,,,,,,,,,,,https://doi.org/10.1016/j.actamat.2004.06.007,,,100,0.971,"[2, -2, 5]",compression,6.411561794
0,0,0,0,0,0,0,0,0,0,50.7,0,0,0,0,49.3,0,0,0,Ni50.7Ti49.3,Ni507Ti493,NiTi,0.69681079,7.23964176,10.521,2.0246031,53.3559848,8.58665,8.5,FALSE,3.012,2.882,4.143,4.614,96.35,B19prime,0.933777001,,0.972623969,0.972623969,1.103140368,1.001887407,,,,,,,,,,,,,,,https://doi.org/10.1016/j.actamat.2004.06.007,,,100,0.971,"[1, 1, 1]",tension,9.337473277
0,0,0,0,0,0,0,0,0,0,50.7,0,0,0,0,49.3,0,0,0,Ni50.7Ti49.3,Ni507Ti493,NiTi,0.69681079,7.23964176,10.521,2.0246031,53.3559848,8.58665,8.5,FALSE,3.012,2.882,4.143,4.614,96.35,B19prime,0.933777001,,0.972623969,0.972623969,1.103140368,1.001887407,,,,,,,,,,,,,,,https://doi.org/10.1016/j.actamat.2004.06.007,,,100,0.971,"[1, 1, 1]",compression,3.260896669
0,0,0,0,0,0,0,0,0,0,50.7,0,0,0,0,49.3,0,0,0,Ni50.7Ti49.3,Ni507Ti493,NiTi,0.69681079,7.23964176,10.521,2.0246031,53.3559848,8.58665,8.5,FALSE,3.012,2.882,4.143,4.614,96.35,B19prime,0.933777001,,0.972623969,0.972623969,1.103140368,1.001887407,,,,,,,,,,,,,,,https://doi.org/10.1016/j.actamat.2004.06.007,,,100,0.971,"[0, 1, 1]",tension,8.319743971
0,0,0,0,0,0,0,0,0,0,50.7,0,0,0,0,49.3,0,0,0,Ni50.7Ti49.3,Ni507Ti493,NiTi,0.69681079,7.23964176,10.521,2.0246031,53.3559848,8.58665,8.5,FALSE,3.012,2.882,4.143,4.614,96.35,B19prime,0.933777001,,0.972623969,0.972623969,1.103140368,1.001887407,,,,,,,,,,,,,,,https://doi.org/10.1016/j.actamat.2004.06.007,,,100,0.971,"[0, 1, 1]",compression,4.787514756
0,0,0,0,0,0,0,0,0,0,50.7,0,0,0,0,49.3,0,0,0,Ni50.7Ti49.3,Ni507Ti493,NiTi,0.69681079,7.23964176,10.521,2.0246031,53.3559848,8.58665,8.5,FALSE,3.012,2.882,4.143,4.614,96.35,B19prime,0.933777001,,0.972623969,0.972623969,1.103140368,1.001887407,,,,,,,,,,,,,,,https://doi.org/10.1016/j.actamat.2004.06.007,,,100,0.971,"[1, 1, 2]",tension,9.200201302
0,0,0,0,0,0,0,0,0,0,50.7,0,0,0,0,49.3,0,0,0,Ni50.7Ti49.3,Ni507Ti493,NiTi,0.69681079,7.23964176,10.521,2.0246031,53.3559848,8.58665,8.5,FALSE,3.012,2.882,4.143,4.614,96.35,B19prime,0.933777001,,0.972623969,0.972623969,1.103140368,1.001887407,,,,,,,,,,,,,,,https://doi.org/10.1016/j.actamat.2004.06.007,,,100,0.971,"[1, 1, 2]",compression,5.480697675
0,0,0,0,0,0,0,0,0,0,50.7,0,0,0,0,49.3,0,0,0,Ni50.7Ti49.3,Ni507Ti493,NiTi,0.69681079,7.23964176,10.521,2.0246031,53.3559848,8.58665,8.5,FALSE,3.012,2.882,4.143,4.614,96.35,B19prime,0.933777001,,0.972623969,0.972623969,1.103140368,1.001887407,,,,,,,,,,,,,,,https://doi.org/10.1016/j.actamat.2004.06.007,,,100,0.971,"[1, 4, 8]",tension,8.245093907
0,0,0,0,0,0,0,0,0,0,50.7,0,0,0,0,49.3,0,0,0,Ni50.7Ti49.3,Ni507Ti493,NiTi,0.69681079,7.23964176,10.521,2.0246031,53.3559848,8.58665,8.5,FALSE,3.012,2.882,4.143,4.614,96.35,B19prime,0.933777001,,0.972623969,0.972623969,1.103140368,1.001887407,,,,,,,,,,,,,,,https://doi.org/10.1016/j.actamat.2004.06.007,,,100,0.971,"[1, 4, 8]",compression,6.354029411
0,0,0,0,0,0,0,0,0,0,50.7,0,0,0,0,49.3,0,0,0,Ni50.7Ti49.3,Ni507Ti493,NiTi,0.69681079,7.23964176,10.521,2.0246031,53.3559848,8.58665,8.5,FALSE,3.012,2.882,4.143,4.614,96.35,B19prime,0.933777001,,0.972623969,0.972623969,1.103140368,1.001887407,,,,,,,,,,,,,,,https://doi.org/10.1016/j.actamat.2004.06.007,,,100,0.971,"[2, -2, -1]",tension,10.30530937
0,0,0,0,0,0,0,0,0,0,50.7,0,0,0,0,49.3,0,0,0,Ni50.7Ti49.3,Ni507Ti493,NiTi,0.69681079,7.23964176,10.521,2.0246031,53.3559848,8.58665,8.5,FALSE,3.012,2.882,4.143,4.614,96.35,B19prime,0.933777001,,0.972623969,0.972623969,1.103140368,1.001887407,,,,,,,,,,,,,,,https://doi.org/10.1016/j.actamat.2004.06.007,,,100,0.971,"[2, -2, -1]",compression,4.655115109
0,0,0,0,0,0,0,0,0,0,50.7,0,0,0,0,49.3,0,0,0,Ni50.7Ti49.3,Ni507Ti493,NiTi,0.69681079,7.23964176,10.521,2.0246031,53.3559848,8.58665,8.5,FALSE,3.012,2.882,4.143,4.614,96.35,B19prime,0.933777001,,0.972623969,0.972623969,1.103140368,1.001887407,,,,,,,,,,,,,,,https://doi.org/10.1016/j.actamat.2004.06.007,,,100,0.971,"[8, -8, -1]",tension,9.152449667
0,0,0,0,0,0,0,0,0,0,50.7,0,0,0,0,49.3,0,0,0,Ni50.7Ti49.3,Ni507Ti493,NiTi,0.69681079,7.23964176,10.521,2.0246031,53.3559848,8.58665,8.5,FALSE,3.012,2.882,4.143,4.614,96.35,B19prime,0.933777001,,0.972623969,0.972623969,1.103140368,1.001887407,,,,,,,,,,,,,,,https://doi.org/10.1016/j.actamat.2004.06.007,,,100,0.971,"[8, -8, -1]",compression,4.937652088
0,0,0,0,0,0,0,0,0,0,50.7,0,0,0,0,49.3,0,0,0,Ni50.7Ti49.3,Ni507Ti493,NiTi,0.69681079,7.23964176,10.521,2.0246031,53.3559848,8.58665,8.5,FALSE,3.012,2.882,4.143,4.614,96.35,B19prime,0.933777001,,0.972623969,0.972623969,1.103140368,1.001887407,,,,,,,,,,,,,,,https://doi.org/10.1016/j.actamat.2004.06.007,,,100,0.971,"[4, -4, 1]",tension,9.763652322
0,0,0,0,0,0,0,0,0,0,50.7,0,0,0,0,49.3,0,0,0,Ni50.7Ti49.3,Ni507Ti493,NiTi,0.69681079,7.23964176,10.521,2.0246031,53.3559848,8.58665,8.5,FALSE,3.012,2.882,4.143,4.614,96.35,B19prime,0.933777001,,0.972623969,0.972623969,1.103140368,1.001887407,,,,,,,,,,,,,,,https://doi.org/10.1016/j.actamat.2004.06.007,,,100,0.971,"[4, -4, 1]",compression,4.959059141
0,0,0,0,0,0,0,0,0,0,50.7,0,0,0,0,49.3,0,0,0,Ni50.7Ti49.3,Ni507Ti493,NiTi,0.69681079,7.23964176,10.521,2.0246031,53.3559848,8.58665,8.5,FALSE,3.012,2.882,4.143,4.614,96.35,B19prime,0.933777001,,0.972623969,0.972623969,1.103140368,1.001887407,,,,,,,,,,,,,,,https://doi.org/10.1016/j.actamat.2004.06.007,,,100,0.971,"[3, -3, 2]",tension,10.22136145
0,0,0,0,0,0,0,0,0,0,50.7,0,0,0,0,49.3,0,0,0,Ni50.7Ti49.3,Ni507Ti493,NiTi,0.69681079,7.23964176,10.521,2.0246031,53.3559848,8.58665,8.5,FALSE,3.012,2.882,4.143,4.614,96.35,B19prime,0.933777001,,0.972623969,0.972623969,1.103140368,1.001887407,,,,,,,,,,,,,,,https://doi.org/10.1016/j.actamat.2004.06.007,,,100,0.971,"[3, -3, 2]",compression,4.260880672
0,0,0,0,0,0,0,0,0,0,50.7,0,0,0,0,49.3,0,0,0,Ni50.7Ti49.3,Ni507Ti493,NiTi,0.69681079,7.23964176,10.521,2.0246031,53.3559848,8.58665,8.5,FALSE,3.012,2.882,4.143,4.614,96.35,B19prime,0.933777001,,0.972623969,0.972623969,1.103140368,1.001887407,,,,,,,,,,,,,,,https://doi.org/10.1016/j.actamat.2004.06.007,,,100,0.971,"[8, -8, 3]",tension,10.14454059
0,0,0,0,0,0,0,0,0,0,50.7,0,0,0,0,49.3,0,0,0,Ni50.7Ti49.3,Ni507Ti493,NiTi,0.69681079,7.23964176,10.521,2.0246031,53.3559848,8.58665,8.5,FALSE,3.012,2.882,4.143,4.614,96.35,B19prime,0.933777001,,0.972623969,0.972623969,1.103140368,1.001887407,,,,,,,,,,,,,,,https://doi.org/10.1016/j.actamat.2004.06.007,,,100,0.971,"[8, -8, 3]",compression,4.859169771
0,0,0,0,0,0,0,0,0,0,50.7,0,0,0,0,49.3,0,0,0,Ni50.7Ti49.3,Ni507Ti493,NiTi,0.69681079,7.23964176,10.521,2.0246031,53.3559848,8.58665,8.5,FALSE,3.012,2.882,4.143,4.614,96.35,B19prime,0.933777001,,0.972623969,0.972623969,1.103140368,1.001887407,,,,,,,,,,,,,,,https://doi.org/10.1016/j.actamat.2004.06.007,,,100,0.971,"[5, -5, 4]",tension,9.958049475
0,0,0,0,0,0,0,0,0,0,50.7,0,0,0,0,49.3,0,0,0,Ni50.7Ti49.3,Ni507Ti493,NiTi,0.69681079,7.23964176,10.521,2.0246031,53.3559848,8.58665,8.5,FALSE,3.012,2.882,4.143,4.614,96.35,B19prime,0.933777001,,0.972623969,0.972623969,1.103140368,1.001887407,,,,,,,,,,,,,,,https://doi.org/10.1016/j.actamat.2004.06.007,,,100,0.971,"[5, -5, 4]",compression,3.880193233
0,0,0,0,0,0,0,0,0,0,50.7,0,0,0,0,49.3,0,0,0,Ni50.7Ti49.3,Ni507Ti493,NiTi,0.69681079,7.23964176,10.521,2.0246031,53.3559848,8.58665,8.5,FALSE,3.012,2.882,4.143,4.614,96.35,B19prime,0.933777001,,0.972623969,0.972623969,1.103140368,1.001887407,,,,,,,,,,,,,,,https://doi.org/10.1016/j.actamat.2004.06.007,,,100,0.971,"[5, -5, 7]",tension,9.630340918
0,0,0,0,0,0,0,0,0,0,50.7,0,0,0,0,49.3,0,0,0,Ni50.7Ti49.3,Ni507Ti493,NiTi,0.69681079,7.23964176,10.521,2.0246031,53.3559848,8.58665,8.5,FALSE,3.012,2.882,4.143,4.614,96.35,B19prime,0.933777001,,0.972623969,0.972623969,1.103140368,1.001887407,,,,,,,,,,,,,,,https://doi.org/10.1016/j.actamat.2004.06.007,,,100,0.971,"[5, -5, 7]",compression,3.74390673
0,0,0,0,0,0,0,0,0,0,50.7,0,0,0,0,49.3,0,0,0,Ni50.7Ti49.3,Ni507Ti493,NiTi,0.69681079,7.23964176,10.521,2.0246031,53.3559848,8.58665,8.5,FALSE,3.012,2.882,4.143,4.614,96.35,B19prime,0.933777001,,0.972623969,0.972623969,1.103140368,1.001887407,,,,,,,,,,,,,,,https://doi.org/10.1016/j.actamat.2004.06.007,,,100,0.971,"[2, -2, 5]",tension,8.620863491
0,0,0,0,0,0,0,0,0,0,50.7,0,0,0,0,49.3,0,0,0,Ni50.7Ti49.3,Ni507Ti493,NiTi,0.69681079,7.23964176,10.521,2.0246031,53.3559848,8.58665,8.5,FALSE,3.012,2.882,4.143,4.614,96.35,B19prime,0.933777001,,0.972623969,0.972623969,1.103140368,1.001887407,,,,,,,,,,,,,,,https://doi.org/10.1016/j.actamat.2004.06.007,,,100,0.971,"[2, -2, 5]",compression,6.203363972
0,0,0,0,0,0,0,0,0,0,50.7,0,0,0,0,49.3,0,0,0,Ni50.7Ti49.3,Ni507Ti493,NiTi,0.69681079,7.23964176,10.521,2.0246031,53.3559848,8.58665,8.5,FALSE,3.014,2.893,4.633,4.134,96.96,B19prime,0.932737403,,0.969867098,0.969867098,1.110293194,1.004405996,,,,,,,,,,,,,,,https://doi.org/10.1016/j.msea.2003.11.062,,,100,0.971,"[1, 1, 1]",tension,10.17803069
0,0,0,0,0,0,0,0,0,0,50.7,0,0,0,0,49.3,0,0,0,Ni50.7Ti49.3,Ni507Ti493,NiTi,0.69681079,7.23964176,10.521,2.0246031,53.3559848,8.58665,8.5,FALSE,3.014,2.893,4.633,4.134,96.96,B19prime,0.932737403,,0.969867098,0.969867098,1.110293194,1.004405996,,,,,,,,,,,,,,,https://doi.org/10.1016/j.msea.2003.11.062,,,100,0.971,"[1, 1, 1]",compression,3.345907054
0,0,0,0,0,0,0,0,0,0,50.7,0,0,0,0,49.3,0,0,0,Ni50.7Ti49.3,Ni507Ti493,NiTi,0.69681079,7.23964176,10.521,2.0246031,53.3559848,8.58665,8.5,FALSE,3.014,2.893,4.633,4.134,96.96,B19prime,0.932737403,,0.969867098,0.969867098,1.110293194,1.004405996,,,,,,,,,,,,,,,https://doi.org/10.1016/j.msea.2003.11.062,,,100,0.971,"[0, 1, 1]",tension,8.693620346
0,0,0,0,0,0,0,0,0,0,50.7,0,0,0,0,49.3,0,0,0,Ni50.7Ti49.3,Ni507Ti493,NiTi,0.69681079,7.23964176,10.521,2.0246031,53.3559848,8.58665,8.5,FALSE,3.014,2.893,4.633,4.134,96.96,B19prime,0.932737403,,0.969867098,0.969867098,1.110293194,1.004405996,,,,,,,,,,,,,,,https://doi.org/10.1016/j.msea.2003.11.062,,,100,0.971,"[0, 1, 1]",compression,5.037734164
0,0,0,0,0,0,0,0,0,0,50.7,0,0,0,0,49.3,0,0,0,Ni50.7Ti49.3,Ni507Ti493,NiTi,0.69681079,7.23964176,10.521,2.0246031,53.3559848,8.58665,8.5,FALSE,3.014,2.893,4.633,4.134,96.96,B19prime,0.932737403,,0.969867098,0.969867098,1.110293194,1.004405996,,,,,,,,,,,,,,,https://doi.org/10.1016/j.msea.2003.11.062,,,100,0.971,"[1, 1, 2]",tension,9.882103455
0,0,0,0,0,0,0,0,0,0,50.7,0,0,0,0,49.3,0,0,0,Ni50.7Ti49.3,Ni507Ti493,NiTi,0.69681079,7.23964176,10.521,2.0246031,53.3559848,8.58665,8.5,FALSE,3.014,2.893,4.633,4.134,96.96,B19prime,0.932737403,,0.969867098,0.969867098,1.110293194,1.004405996,,,,,,,,,,,,,,,https://doi.org/10.1016/j.msea.2003.11.062,,,100,0.971,"[1, 1, 2]",compression,5.722208602
0,0,0,0,0,0,0,0,0,0,50.7,0,0,0,0,49.3,0,0,0,Ni50.7Ti49.3,Ni507Ti493,NiTi,0.69681079,7.23964176,10.521,2.0246031,53.3559848,8.58665,8.5,FALSE,3.014,2.893,4.633,4.134,96.96,B19prime,0.932737403,,0.969867098,0.969867098,1.110293194,1.004405996,,,,,,,,,,,,,,,https://doi.org/10.1016/j.msea.2003.11.062,,,100,0.971,"[1, 4, 8]",tension,8.670367287
0,0,0,0,0,0,0,0,0,0,50.7,0,0,0,0,49.3,0,0,0,Ni50.7Ti49.3,Ni507Ti493,NiTi,0.69681079,7.23964176,10.521,2.0246031,53.3559848,8.58665,8.5,FALSE,3.014,2.893,4.633,4.134,96.96,B19prime,0.932737403,,0.969867098,0.969867098,1.110293194,1.004405996,,,,,,,,,,,,,,,https://doi.org/10.1016/j.msea.2003.11.062,,,100,0.971,"[1, 4, 8]",compression,6.499060725
0,0,0,0,0,0,0,0,0,0,50.7,0,0,0,0,49.3,0,0,0,Ni50.7Ti49.3,Ni507Ti493,NiTi,0.69681079,7.23964176,10.521,2.0246031,53.3559848,8.58665,8.5,FALSE,3.014,2.893,4.633,4.134,96.96,B19prime,0.932737403,,0.969867098,0.969867098,1.110293194,1.004405996,,,,,,,,,,,,,,,https://doi.org/10.1016/j.msea.2003.11.062,,,100,0.971,"[2, -2, -1]",tension,10.99509789
0,0,0,0,0,0,0,0,0,0,50.7,0,0,0,0,49.3,0,0,0,Ni50.7Ti49.3,Ni507Ti493,NiTi,0.69681079,7.23964176,10.521,2.0246031,53.3559848,8.58665,8.5,FALSE,3.014,2.893,4.633,4.134,96.96,B19prime,0.932737403,,0.969867098,0.969867098,1.110293194,1.004405996,,,,,,,,,,,,,,,https://doi.org/10.1016/j.msea.2003.11.062,,,100,0.971,"[2, -2, -1]",compression,4.831700341
0,0,0,0,0,0,0,0,0,0,50.7,0,0,0,0,49.3,0,0,0,Ni50.7Ti49.3,Ni507Ti493,NiTi,0.69681079,7.23964176,10.521,2.0246031,53.3559848,8.58665,8.5,FALSE,3.014,2.893,4.633,4.134,96.96,B19prime,0.932737403,,0.969867098,0.969867098,1.110293194,1.004405996,,,,,,,,,,,,,,,https://doi.org/10.1016/j.msea.2003.11.062,,,100,0.971,"[8, -8, -1]",tension,9.617033465
0,0,0,0,0,0,0,0,0,0,50.7,0,0,0,0,49.3,0,0,0,Ni50.7Ti49.3,Ni507Ti493,NiTi,0.69681079,7.23964176,10.521,2.0246031,53.3559848,8.58665,8.5,FALSE,3.014,2.893,4.633,4.134,96.96,B19prime,0.932737403,,0.969867098,0.969867098,1.110293194,1.004405996,,,,,,,,,,,,,,,https://doi.org/10.1016/j.msea.2003.11.062,,,100,0.971,"[8, -8, -1]",compression,5.17527522
0,0,0,0,0,0,0,0,0,0,50.7,0,0,0,0,49.3,0,0,0,Ni50.7Ti49.3,Ni507Ti493,NiTi,0.69681079,7.23964176,10.521,2.0246031,53.3559848,8.58665,8.5,FALSE,3.014,2.893,4.633,4.134,96.96,B19prime,0.932737403,,0.969867098,0.969867098,1.110293194,1.004405996,,,,,,,,,,,,,,,https://doi.org/10.1016/j.msea.2003.11.062,,,100,0.971,"[4, -4, 1]",tension,10.31278724
0,0,0,0,0,0,0,0,0,0,50.7,0,0,0,0,49.3,0,0,0,Ni50.7Ti49.3,Ni507Ti493,NiTi,0.69681079,7.23964176,10.521,2.0246031,53.3559848,8.58665,8.5,FALSE,3.014,2.893,4.633,4.134,96.96,B19prime,0.932737403,,0.969867098,0.969867098,1.110293194,1.004405996,,,,,,,,,,,,,,,https://doi.org/10.1016/j.msea.2003.11.062,,,100,0.971,"[4, -4, 1]",compression,5.179428918
0,0,0,0,0,0,0,0,0,0,50.7,0,0,0,0,49.3,0,0,0,Ni50.7Ti49.3,Ni507Ti493,NiTi,0.69681079,7.23964176,10.521,2.0246031,53.3559848,8.58665,8.5,FALSE,3.014,2.893,4.633,4.134,96.96,B19prime,0.932737403,,0.969867098,0.969867098,1.110293194,1.004405996,,,,,,,,,,,,,,,https://doi.org/10.1016/j.msea.2003.11.062,,,100,0.971,"[3, -3, 2]",tension,10.98013665
0,0,0,0,0,0,0,0,0,0,50.7,0,0,0,0,49.3,0,0,0,Ni50.7Ti49.3,Ni507Ti493,NiTi,0.69681079,7.23964176,10.521,2.0246031,53.3559848,8.58665,8.5,FALSE,3.014,2.893,4.633,4.134,96.96,B19prime,0.932737403,,0.969867098,0.969867098,1.110293194,1.004405996,,,,,,,,,,,,,,,https://doi.org/10.1016/j.msea.2003.11.062,,,100,0.971,"[3, -3, 2]",compression,4.405564799
0,0,0,0,0,0,0,0,0,0,50.7,0,0,0,0,49.3,0,0,0,Ni50.7Ti49.3,Ni507Ti493,NiTi,0.69681079,7.23964176,10.521,2.0246031,53.3559848,8.58665,8.5,FALSE,3.014,2.893,4.633,4.134,96.96,B19prime,0.932737403,,0.969867098,0.969867098,1.110293194,1.004405996,,,,,,,,,,,,,,,https://doi.org/10.1016/j.msea.2003.11.062,,,100,0.971,"[8, -8, 3]",tension,10.76932621
0,0,0,0,0,0,0,0,0,0,50.7,0,0,0,0,49.3,0,0,0,Ni50.7Ti49.3,Ni507Ti493,NiTi,0.69681079,7.23964176,10.521,2.0246031,53.3559848,8.58665,8.5,FALSE,3.014,2.893,4.633,4.134,96.96,B19prime,0.932737403,,0.969867098,0.969867098,1.110293194,1.004405996,,,,,,,,,,,,,,,https://doi.org/10.1016/j.msea.2003.11.062,,,100,0.971,"[8, -8, 3]",compression,5.058754149
0,0,0,0,0,0,0,0,0,0,50.7,0,0,0,0,49.3,0,0,0,Ni50.7Ti49.3,Ni507Ti493,NiTi,0.69681079,7.23964176,10.521,2.0246031,53.3559848,8.58665,8.5,FALSE,3.014,2.893,4.633,4.134,96.96,B19prime,0.932737403,,0.969867098,0.969867098,1.110293194,1.004405996,,,,,,,,,,,,,,,https://doi.org/10.1016/j.msea.2003.11.062,,,100,0.971,"[5, -5, 4]",tension,10.75786781
0,0,0,0,0,0,0,0,0,0,50.7,0,0,0,0,49.3,0,0,0,Ni50.7Ti49.3,Ni507Ti493,NiTi,0.69681079,7.23964176,10.521,2.0246031,53.3559848,8.58665,8.5,FALSE,3.014,2.893,4.633,4.134,96.96,B19prime,0.932737403,,0.969867098,0.969867098,1.110293194,1.004405996,,,,,,,,,,,,,,,https://doi.org/10.1016/j.msea.2003.11.062,,,100,0.971,"[5, -5, 4]",compression,3.999866607
0,0,0,0,0,0,0,0,0,0,50.7,0,0,0,0,49.3,0,0,0,Ni50.7Ti49.3,Ni507Ti493,NiTi,0.69681079,7.23964176,10.521,2.0246031,53.3559848,8.58665,8.5,FALSE,3.014,2.893,4.633,4.134,96.96,B19prime,0.932737403,,0.969867098,0.969867098,1.110293194,1.004405996,,,,,,,,,,,,,,,https://doi.org/10.1016/j.msea.2003.11.062,,,100,0.971,"[5, -5, 7]",tension,10.41914427
0,0,0,0,0,0,0,0,0,0,50.7,0,0,0,0,49.3,0,0,0,Ni50.7Ti49.3,Ni507Ti493,NiTi,0.69681079,7.23964176,10.521,2.0246031,53.3559848,8.58665,8.5,FALSE,3.014,2.893,4.633,4.134,96.96,B19prime,0.932737403,,0.969867098,0.969867098,1.110293194,1.004405996,,,,,,,,,,,,,,,https://doi.org/10.1016/j.msea.2003.11.062,,,100,0.971,"[5, -5, 7]",compression,3.94961578
0,0,0,0,0,0,0,0,0,0,50.7,0,0,0,0,49.3,0,0,0,Ni50.7Ti49.3,Ni507Ti493,NiTi,0.69681079,7.23964176,10.521,2.0246031,53.3559848,8.58665,8.5,FALSE,3.014,2.893,4.633,4.134,96.96,B19prime,0.932737403,,0.969867098,0.969867098,1.110293194,1.004405996,,,,,,,,,,,,,,,https://doi.org/10.1016/j.msea.2003.11.062,,,100,0.971,"[2, -2, 5]",tension,9.220746245
0,0,0,0,0,0,0,0,0,0,50.7,0,0,0,0,49.3,0,0,0,Ni50.7Ti49.3,Ni507Ti493,NiTi,0.69681079,7.23964176,10.521,2.0246031,53.3559848,8.58665,8.5,FALSE,3.014,2.893,4.633,4.134,96.96,B19prime,0.932737403,,0.969867098,0.969867098,1.110293194,1.004405996,,,,,,,,,,,,,,,https://doi.org/10.1016/j.msea.2003.11.062,,,100,0.971,"[2, -2, 5]",compression,6.404086015
0,0,0,0,0,0,0,0,0,0,50.7,0,0,0,0,49.3,0,0,0,Ni50.7Ti49.3,Ni507Ti493,NiTi,0.69681079,7.23964176,10.521,2.0246031,53.3559848,8.58665,8.5,FALSE,3.007,2.879,4.622,4.134,96.649,B19prime,0.932757889,,0.972124853,0.972124853,1.108128017,1.004802976,,,,,,,,,,,,,,,https://doi.org/10.1016/j.msea.2003.11.062,,,100,0.971,"[1, 1, 1]",tension,9.849710829
0,0,0,0,0,0,0,0,0,0,50.7,0,0,0,0,49.3,0,0,0,Ni50.7Ti49.3,Ni507Ti493,NiTi,0.69681079,7.23964176,10.521,2.0246031,53.3559848,8.58665,8.5,FALSE,3.007,2.879,4.622,4.134,96.649,B19prime,0.932757889,,0.972124853,0.972124853,1.108128017,1.004802976,,,,,,,,,,,,,,,https://doi.org/10.1016/j.msea.2003.11.062,,,100,0.971,"[1, 1, 1]",compression,3.274774866
0,0,0,0,0,0,0,0,0,0,50.7,0,0,0,0,49.3,0,0,0,Ni50.7Ti49.3,Ni507Ti493,NiTi,0.69681079,7.23964176,10.521,2.0246031,53.3559848,8.58665,8.5,FALSE,3.007,2.879,4.622,4.134,96.649,B19prime,0.932757889,,0.972124853,0.972124853,1.108128017,1.004802976,,,,,,,,,,,,,,,https://doi.org/10.1016/j.msea.2003.11.062,,,100,0.971,"[0, 1, 1]",tension,8.687979469
0,0,0,0,0,0,0,0,0,0,50.7,0,0,0,0,49.3,0,0,0,Ni50.7Ti49.3,Ni507Ti493,NiTi,0.69681079,7.23964176,10.521,2.0246031,53.3559848,8.58665,8.5,FALSE,3.007,2.879,4.622,4.134,96.649,B19prime,0.932757889,,0.972124853,0.972124853,1.108128017,1.004802976,,,,,,,,,,,,,,,https://doi.org/10.1016/j.msea.2003.11.062,,,100,0.971,"[0, 1, 1]",compression,4.883045905
0,0,0,0,0,0,0,0,0,0,50.7,0,0,0,0,49.3,0,0,0,Ni50.7Ti49.3,Ni507Ti493,NiTi,0.69681079,7.23964176,10.521,2.0246031,53.3559848,8.58665,8.5,FALSE,3.007,2.879,4.622,4.134,96.649,B19prime,0.932757889,,0.972124853,0.972124853,1.108128017,1.004802976,,,,,,,,,,,,,,,https://doi.org/10.1016/j.msea.2003.11.062,,,100,0.971,"[1, 1, 2]",tension,9.668194925
0,0,0,0,0,0,0,0,0,0,50.7,0,0,0,0,49.3,0,0,0,Ni50.7Ti49.3,Ni507Ti493,NiTi,0.69681079,7.23964176,10.521,2.0246031,53.3559848,8.58665,8.5,FALSE,3.007,2.879,4.622,4.134,96.649,B19prime,0.932757889,,0.972124853,0.972124853,1.108128017,1.004802976,,,,,,,,,,,,,,,https://doi.org/10.1016/j.msea.2003.11.062,,,100,0.971,"[1, 1, 2]",compression,5.591892078
0,0,0,0,0,0,0,0,0,0,50.7,0,0,0,0,49.3,0,0,0,Ni50.7Ti49.3,Ni507Ti493,NiTi,0.69681079,7.23964176,10.521,2.0246031,53.3559848,8.58665,8.5,FALSE,3.007,2.879,4.622,4.134,96.649,B19prime,0.932757889,,0.972124853,0.972124853,1.108128017,1.004802976,,,,,,,,,,,,,,,https://doi.org/10.1016/j.msea.2003.11.062,,,100,0.971,"[1, 4, 8]",tension,8.625426626
0,0,0,0,0,0,0,0,0,0,50.7,0,0,0,0,49.3,0,0,0,Ni50.7Ti49.3,Ni507Ti493,NiTi,0.69681079,7.23964176,10.521,2.0246031,53.3559848,8.58665,8.5,FALSE,3.007,2.879,4.622,4.134,96.649,B19prime,0.932757889,,0.972124853,0.972124853,1.108128017,1.004802976,,,,,,,,,,,,,,,https://doi.org/10.1016/j.msea.2003.11.062,,,100,0.971,"[1, 4, 8]",compression,6.461592556
0,0,0,0,0,0,0,0,0,0,50.7,0,0,0,0,49.3,0,0,0,Ni50.7Ti49.3,Ni507Ti493,NiTi,0.69681079,7.23964176,10.521,2.0246031,53.3559848,8.58665,8.5,FALSE,3.007,2.879,4.622,4.134,96.649,B19prime,0.932757889,,0.972124853,0.972124853,1.108128017,1.004802976,,,,,,,,,,,,,,,https://doi.org/10.1016/j.msea.2003.11.062,,,100,0.971,"[2, -2, -1]",tension,10.79876073
0,0,0,0,0,0,0,0,0,0,50.7,0,0,0,0,49.3,0,0,0,Ni50.7Ti49.3,Ni507Ti493,NiTi,0.69681079,7.23964176,10.521,2.0246031,53.3559848,8.58665,8.5,FALSE,3.007,2.879,4.622,4.134,96.649,B19prime,0.932757889,,0.972124853,0.972124853,1.108128017,1.004802976,,,,,,,,,,,,,,,https://doi.org/10.1016/j.msea.2003.11.062,,,100,0.971,"[2, -2, -1]",compression,4.727360347
0,0,0,0,0,0,0,0,0,0,50.7,0,0,0,0,49.3,0,0,0,Ni50.7Ti49.3,Ni507Ti493,NiTi,0.69681079,7.23964176,10.521,2.0246031,53.3559848,8.58665,8.5,FALSE,3.007,2.879,4.622,4.134,96.649,B19prime,0.932757889,,0.972124853,0.972124853,1.108128017,1.004802976,,,,,,,,,,,,,,,https://doi.org/10.1016/j.msea.2003.11.062,,,100,0.971,"[8, -8, -1]",tension,9.562350499
0,0,0,0,0,0,0,0,0,0,50.7,0,0,0,0,49.3,0,0,0,Ni50.7Ti49.3,Ni507Ti493,NiTi,0.69681079,7.23964176,10.521,2.0246031,53.3559848,8.58665,8.5,FALSE,3.007,2.879,4.622,4.134,96.649,B19prime,0.932757889,,0.972124853,0.972124853,1.108128017,1.004802976,,,,,,,,,,,,,,,https://doi.org/10.1016/j.msea.2003.11.062,,,100,0.971,"[8, -8, -1]",compression,5.033377111
0,0,0,0,0,0,0,0,0,0,50.7,0,0,0,0,49.3,0,0,0,Ni50.7Ti49.3,Ni507Ti493,NiTi,0.69681079,7.23964176,10.521,2.0246031,53.3559848,8.58665,8.5,FALSE,3.007,2.879,4.622,4.134,96.649,B19prime,0.932757889,,0.972124853,0.972124853,1.108128017,1.004802976,,,,,,,,,,,,,,,https://doi.org/10.1016/j.msea.2003.11.062,,,100,0.971,"[4, -4, 1]",tension,10.20875976
0,0,0,0,0,0,0,0,0,0,50.7,0,0,0,0,49.3,0,0,0,Ni50.7Ti49.3,Ni507Ti493,NiTi,0.69681079,7.23964176,10.521,2.0246031,53.3559848,8.58665,8.5,FALSE,3.007,2.879,4.622,4.134,96.649,B19prime,0.932757889,,0.972124853,0.972124853,1.108128017,1.004802976,,,,,,,,,,,,,,,https://doi.org/10.1016/j.msea.2003.11.062,,,100,0.971,"[4, -4, 1]",compression,5.050595163
0,0,0,0,0,0,0,0,0,0,50.7,0,0,0,0,49.3,0,0,0,Ni50.7Ti49.3,Ni507Ti493,NiTi,0.69681079,7.23964176,10.521,2.0246031,53.3559848,8.58665,8.5,FALSE,3.007,2.879,4.622,4.134,96.649,B19prime,0.932757889,,0.972124853,0.972124853,1.108128017,1.004802976,,,,,,,,,,,,,,,https://doi.org/10.1016/j.msea.2003.11.062,,,100,0.971,"[3, -3, 2]",tension,10.73107819
0,0,0,0,0,0,0,0,0,0,50.7,0,0,0,0,49.3,0,0,0,Ni50.7Ti49.3,Ni507Ti493,NiTi,0.69681079,7.23964176,10.521,2.0246031,53.3559848,8.58665,8.5,FALSE,3.007,2.879,4.622,4.134,96.649,B19prime,0.932757889,,0.972124853,0.972124853,1.108128017,1.004802976,,,,,,,,,,,,,,,https://doi.org/10.1016/j.msea.2003.11.062,,,100,0.971,"[3, -3, 2]",compression,4.314931642
0,0,0,0,0,0,0,0,0,0,50.7,0,0,0,0,49.3,0,0,0,Ni50.7Ti49.3,Ni507Ti493,NiTi,0.69681079,7.23964176,10.521,2.0246031,53.3559848,8.58665,8.5,FALSE,3.007,2.879,4.622,4.134,96.649,B19prime,0.932757889,,0.972124853,0.972124853,1.108128017,1.004802976,,,,,,,,,,,,,,,https://doi.org/10.1016/j.msea.2003.11.062,,,100,0.971,"[8, -8, 3]",tension,10.61756313
0,0,0,0,0,0,0,0,0,0,50.7,0,0,0,0,49.3,0,0,0,Ni50.7Ti49.3,Ni507Ti493,NiTi,0.69681079,7.23964176,10.521,2.0246031,53.3559848,8.58665,8.5,FALSE,3.007,2.879,4.622,4.134,96.649,B19prime,0.932757889,,0.972124853,0.972124853,1.108128017,1.004802976,,,,,,,,,,,,,,,https://doi.org/10.1016/j.msea.2003.11.062,,,100,0.971,"[8, -8, 3]",compression,4.942618333
0,0,0,0,0,0,0,0,0,0,50.7,0,0,0,0,49.3,0,0,0,Ni50.7Ti49.3,Ni507Ti493,NiTi,0.69681079,7.23964176,10.521,2.0246031,53.3559848,8.58665,8.5,FALSE,3.007,2.879,4.622,4.134,96.649,B19prime,0.932757889,,0.972124853,0.972124853,1.108128017,1.004802976,,,,,,,,,,,,,,,https://doi.org/10.1016/j.msea.2003.11.062,,,100,0.971,"[5, -5, 4]",tension,10.47289639
0,0,0,0,0,0,0,0,0,0,50.7,0,0,0,0,49.3,0,0,0,Ni50.7Ti49.3,Ni507Ti493,NiTi,0.69681079,7.23964176,10.521,2.0246031,53.3559848,8.58665,8.5,FALSE,3.007,2.879,4.622,4.134,96.649,B19prime,0.932757889,,0.972124853,0.972124853,1.108128017,1.004802976,,,,,,,,,,,,,,,https://doi.org/10.1016/j.msea.2003.11.062,,,100,0.971,"[5, -5, 4]",compression,3.918294568
0,0,0,0,0,0,0,0,0,0,50.7,0,0,0,0,49.3,0,0,0,Ni50.7Ti49.3,Ni507Ti493,NiTi,0.69681079,7.23964176,10.521,2.0246031,53.3559848,8.58665,8.5,FALSE,3.007,2.879,4.622,4.134,96.649,B19prime,0.932757889,,0.972124853,0.972124853,1.108128017,1.004802976,,,,,,,,,,,,,,,https://doi.org/10.1016/j.msea.2003.11.062,,,100,0.971,"[5, -5, 7]",tension,10.13535748
0,0,0,0,0,0,0,0,0,0,50.7,0,0,0,0,49.3,0,0,0,Ni50.7Ti49.3,Ni507Ti493,NiTi,0.69681079,7.23964176,10.521,2.0246031,53.3559848,8.58665,8.5,FALSE,3.007,2.879,4.622,4.134,96.649,B19prime,0.932757889,,0.972124853,0.972124853,1.108128017,1.004802976,,,,,,,,,,,,,,,https://doi.org/10.1016/j.msea.2003.11.062,,,100,0.971,"[5, -5, 7]",compression,3.800765895
0,0,0,0,0,0,0,0,0,0,50.7,0,0,0,0,49.3,0,0,0,Ni50.7Ti49.3,Ni507Ti493,NiTi,0.69681079,7.23964176,10.521,2.0246031,53.3559848,8.58665,8.5,FALSE,3.007,2.879,4.622,4.134,96.649,B19prime,0.932757889,,0.972124853,0.972124853,1.108128017,1.004802976,,,,,,,,,,,,,,,https://doi.org/10.1016/j.msea.2003.11.062,,,100,0.971,"[2, -2, 5]",tension,9.055077782
0,0,0,0,0,0,0,0,0,0,50.7,0,0,0,0,49.3,0,0,0,Ni50.7Ti49.3,Ni507Ti493,NiTi,0.69681079,7.23964176,10.521,2.0246031,53.3559848,8.58665,8.5,FALSE,3.007,2.879,4.622,4.134,96.649,B19prime,0.932757889,,0.972124853,0.972124853,1.108128017,1.004802976,,,,,,,,,,,,,,,https://doi.org/10.1016/j.msea.2003.11.062,,,100,0.971,"[2, -2, 5]",compression,6.321886369
0,0,0,0,0,0,0,0,0,0,50,0,0,0,0,50,0,0,0,Ni50.0Ti50.0,Ni1Ti1,NiTi,0.697665,7.23396,10.5,2.025,53.2802,8.615,8.49,FALSE,3.015,2.889,4.12,4.622,96.8,B19prime,0.932082733,0.966,0.966262003,0.966262003,1.106541107,0.996590899,29,29,,,,,,,,,,,,,https://doi.org/10.1016/j.actamat.2016.08.065,https://doi.org/10.1016/j.pmatsci.2004.10.001,https://doi.org/10.1016/j.actamat.2012.01.025,100,0.972,"[1, 1, 1]",tension,9.789407049
0,0,0,0,0,0,0,0,0,0,50,0,0,0,0,50,0,0,0,Ni50.0Ti50.0,Ni1Ti1,NiTi,0.697665,7.23396,10.5,2.025,53.2802,8.615,8.49,FALSE,3.015,2.889,4.12,4.622,96.8,B19prime,0.932082733,0.966,0.966262003,0.966262003,1.106541107,0.996590899,29,29,,,,,,,,,,,,,https://doi.org/10.1016/j.actamat.2016.08.065,https://doi.org/10.1016/j.pmatsci.2004.10.001,https://doi.org/10.1016/j.actamat.2012.01.025,100,0.972,"[1, 1, 1]",compression,3.641486831
0,0,0,0,0,0,0,0,0,0,50,0,0,0,0,50,0,0,0,Ni50.0Ti50.0,Ni1Ti1,NiTi,0.697665,7.23396,10.5,2.025,53.2802,8.615,8.49,FALSE,3.015,2.889,4.12,4.622,96.8,B19prime,0.932082733,0.966,0.966262003,0.966262003,1.106541107,0.996590899,29,29,,,,,,,,,,,,,https://doi.org/10.1016/j.actamat.2016.08.065,https://doi.org/10.1016/j.pmatsci.2004.10.001,https://doi.org/10.1016/j.actamat.2012.01.025,100,0.972,"[0, 1, 1]",tension,8.399586821
0,0,0,0,0,0,0,0,0,0,50,0,0,0,0,50,0,0,0,Ni50.0Ti50.0,Ni1Ti1,NiTi,0.697665,7.23396,10.5,2.025,53.2802,8.615,8.49,FALSE,3.015,2.889,4.12,4.622,96.8,B19prime,0.932082733,0.966,0.966262003,0.966262003,1.106541107,0.996590899,29,29,,,,,,,,,,,,,https://doi.org/10.1016/j.actamat.2016.08.065,https://doi.org/10.1016/j.pmatsci.2004.10.001,https://doi.org/10.1016/j.actamat.2012.01.025,100,0.972,"[0, 1, 1]",compression,5.168802332
0,0,0,0,0,0,0,0,0,0,50,0,0,0,0,50,0,0,0,Ni50.0Ti50.0,Ni1Ti1,NiTi,0.697665,7.23396,10.5,2.025,53.2802,8.615,8.49,FALSE,3.015,2.889,4.12,4.622,96.8,B19prime,0.932082733,0.966,0.966262003,0.966262003,1.106541107,0.996590899,29,29,,,,,,,,,,,,,https://doi.org/10.1016/j.actamat.2016.08.065,https://doi.org/10.1016/j.pmatsci.2004.10.001,https://doi.org/10.1016/j.actamat.2012.01.025,100,0.972,"[1, 1, 2]",tension,9.502593171
0,0,0,0,0,0,0,0,0,0,50,0,0,0,0,50,0,0,0,Ni50.0Ti50.0,Ni1Ti1,NiTi,0.697665,7.23396,10.5,2.025,53.2802,8.615,8.49,FALSE,3.015,2.889,4.12,4.622,96.8,B19prime,0.932082733,0.966,0.966262003,0.966262003,1.106541107,0.996590899,29,29,,,,,,,,,,,,,https://doi.org/10.1016/j.actamat.2016.08.065,https://doi.org/10.1016/j.pmatsci.2004.10.001,https://doi.org/10.1016/j.actamat.2012.01.025,100,0.972,"[1, 1, 2]",compression,5.774735122
0,0,0,0,0,0,0,0,0,0,50,0,0,0,0,50,0,0,0,Ni50.0Ti50.0,Ni1Ti1,NiTi,0.697665,7.23396,10.5,2.025,53.2802,8.615,8.49,FALSE,3.015,2.889,4.12,4.622,96.8,B19prime,0.932082733,0.966,0.966262003,0.966262003,1.106541107,0.996590899,29,29,,,,,,,,,,,,,https://doi.org/10.1016/j.actamat.2016.08.065,https://doi.org/10.1016/j.pmatsci.2004.10.001,https://doi.org/10.1016/j.actamat.2012.01.025,100,0.972,"[1, 4, 8]",tension,8.342155546
0,0,0,0,0,0,0,0,0,0,50,0,0,0,0,50,0,0,0,Ni50.0Ti50.0,Ni1Ti1,NiTi,0.697665,7.23396,10.5,2.025,53.2802,8.615,8.49,FALSE,3.015,2.889,4.12,4.622,96.8,B19prime,0.932082733,0.966,0.966262003,0.966262003,1.106541107,0.996590899,29,29,,,,,,,,,,,,,https://doi.org/10.1016/j.actamat.2016.08.065,https://doi.org/10.1016/j.pmatsci.2004.10.001,https://doi.org/10.1016/j.actamat.2012.01.025,100,0.972,"[1, 4, 8]",compression,6.577439319
0,0,0,0,0,0,0,0,0,0,50,0,0,0,0,50,0,0,0,Ni50.0Ti50.0,Ni1Ti1,NiTi,0.697665,7.23396,10.5,2.025,53.2802,8.615,8.49,FALSE,3.015,2.889,4.12,4.622,96.8,B19prime,0.932082733,0.966,0.966262003,0.966262003,1.106541107,0.996590899,29,29,,,,,,,,,,,,,https://doi.org/10.1016/j.actamat.2016.08.065,https://doi.org/10.1016/j.pmatsci.2004.10.001,https://doi.org/10.1016/j.actamat.2012.01.025,100,0.972,"[2, -2, -1]",tension,10.62575603
0,0,0,0,0,0,0,0,0,0,50,0,0,0,0,50,0,0,0,Ni50.0Ti50.0,Ni1Ti1,NiTi,0.697665,7.23396,10.5,2.025,53.2802,8.615,8.49,FALSE,3.015,2.889,4.12,4.622,96.8,B19prime,0.932082733,0.966,0.966262003,0.966262003,1.106541107,0.996590899,29,29,,,,,,,,,,,,,https://doi.org/10.1016/j.actamat.2016.08.065,https://doi.org/10.1016/j.pmatsci.2004.10.001,https://doi.org/10.1016/j.actamat.2012.01.025,100,0.972,"[2, -2, -1]",compression,5.05085802
0,0,0,0,0,0,0,0,0,0,50,0,0,0,0,50,0,0,0,Ni50.0Ti50.0,Ni1Ti1,NiTi,0.697665,7.23396,10.5,2.025,53.2802,8.615,8.49,FALSE,3.015,2.889,4.12,4.622,96.8,B19prime,0.932082733,0.966,0.966262003,0.966262003,1.106541107,0.996590899,29,29,,,,,,,,,,,,,https://doi.org/10.1016/j.actamat.2016.08.065,https://doi.org/10.1016/j.pmatsci.2004.10.001,https://doi.org/10.1016/j.actamat.2012.01.025,100,0.972,"[8, -8, -1]",tension,9.299046176
0,0,0,0,0,0,0,0,0,0,50,0,0,0,0,50,0,0,0,Ni50.0Ti50.0,Ni1Ti1,NiTi,0.697665,7.23396,10.5,2.025,53.2802,8.615,8.49,FALSE,3.015,2.889,4.12,4.622,96.8,B19prime,0.932082733,0.966,0.966262003,0.966262003,1.106541107,0.996590899,29,29,,,,,,,,,,,,,https://doi.org/10.1016/j.actamat.2016.08.065,https://doi.org/10.1016/j.pmatsci.2004.10.001,https://doi.org/10.1016/j.actamat.2012.01.025,100,0.972,"[8, -8, -1]",compression,5.326126257
0,0,0,0,0,0,0,0,0,0,50,0,0,0,0,50,0,0,0,Ni50.0Ti50.0,Ni1Ti1,NiTi,0.697665,7.23396,10.5,2.025,53.2802,8.615,8.49,FALSE,3.015,2.889,4.12,4.622,96.8,B19prime,0.932082733,0.966,0.966262003,0.966262003,1.106541107,0.996590899,29,29,,,,,,,,,,,,,https://doi.org/10.1016/j.actamat.2016.08.065,https://doi.org/10.1016/j.pmatsci.2004.10.001,https://doi.org/10.1016/j.actamat.2012.01.025,100,0.972,"[4, -4, 1]",tension,9.973953514
0,0,0,0,0,0,0,0,0,0,50,0,0,0,0,50,0,0,0,Ni50.0Ti50.0,Ni1Ti1,NiTi,0.697665,7.23396,10.5,2.025,53.2802,8.615,8.49,FALSE,3.015,2.889,4.12,4.622,96.8,B19prime,0.932082733,0.966,0.966262003,0.966262003,1.106541107,0.996590899,29,29,,,,,,,,,,,,,https://doi.org/10.1016/j.actamat.2016.08.065,https://doi.org/10.1016/j.pmatsci.2004.10.001,https://doi.org/10.1016/j.actamat.2012.01.025,100,0.972,"[4, -4, 1]",compression,5.352350003
0,0,0,0,0,0,0,0,0,0,50,0,0,0,0,50,0,0,0,Ni50.0Ti50.0,Ni1Ti1,NiTi,0.697665,7.23396,10.5,2.025,53.2802,8.615,8.49,FALSE,3.015,2.889,4.12,4.622,96.8,B19prime,0.932082733,0.966,0.966262003,0.966262003,1.106541107,0.996590899,29,29,,,,,,,,,,,,,https://doi.org/10.1016/j.actamat.2016.08.065,https://doi.org/10.1016/j.pmatsci.2004.10.001,https://doi.org/10.1016/j.actamat.2012.01.025,100,0.972,"[3, -3, 2]",tension,10.59886254
0,0,0,0,0,0,0,0,0,0,50,0,0,0,0,50,0,0,0,Ni50.0Ti50.0,Ni1Ti1,NiTi,0.697665,7.23396,10.5,2.025,53.2802,8.615,8.49,FALSE,3.015,2.889,4.12,4.622,96.8,B19prime,0.932082733,0.966,0.966262003,0.966262003,1.106541107,0.996590899,29,29,,,,,,,,,,,,,https://doi.org/10.1016/j.actamat.2016.08.065,https://doi.org/10.1016/j.pmatsci.2004.10.001,https://doi.org/10.1016/j.actamat.2012.01.025,100,0.972,"[3, -3, 2]",compression,4.653746227
0,0,0,0,0,0,0,0,0,0,50,0,0,0,0,50,0,0,0,Ni50.0Ti50.0,Ni1Ti1,NiTi,0.697665,7.23396,10.5,2.025,53.2802,8.615,8.49,FALSE,3.015,2.889,4.12,4.622,96.8,B19prime,0.932082733,0.966,0.966262003,0.966262003,1.106541107,0.996590899,29,29,,,,,,,,,,,,,https://doi.org/10.1016/j.actamat.2016.08.065,https://doi.org/10.1016/j.pmatsci.2004.10.001,https://doi.org/10.1016/j.actamat.2012.01.025,100,0.972,"[8, -8, 3]",tension,10.41330365
0,0,0,0,0,0,0,0,0,0,50,0,0,0,0,50,0,0,0,Ni50.0Ti50.0,Ni1Ti1,NiTi,0.697665,7.23396,10.5,2.025,53.2802,8.615,8.49,FALSE,3.015,2.889,4.12,4.622,96.8,B19prime,0.932082733,0.966,0.966262003,0.966262003,1.106541107,0.996590899,29,29,,,,,,,,,,,,,https://doi.org/10.1016/j.actamat.2016.08.065,https://doi.org/10.1016/j.pmatsci.2004.10.001,https://doi.org/10.1016/j.actamat.2012.01.025,100,0.972,"[8, -8, 3]",compression,5.254831724
0,0,0,0,0,0,0,0,0,0,50,0,0,0,0,50,0,0,0,Ni50.0Ti50.0,Ni1Ti1,NiTi,0.697665,7.23396,10.5,2.025,53.2802,8.615,8.49,FALSE,3.015,2.889,4.12,4.622,96.8,B19prime,0.932082733,0.966,0.966262003,0.966262003,1.106541107,0.996590899,29,29,,,,,,,,,,,,,https://doi.org/10.1016/j.actamat.2016.08.065,https://doi.org/10.1016/j.pmatsci.2004.10.001,https://doi.org/10.1016/j.actamat.2012.01.025,100,0.972,"[5, -5, 4]",tension,10.3713403
0,0,0,0,0,0,0,0,0,0,50,0,0,0,0,50,0,0,0,Ni50.0Ti50.0,Ni1Ti1,NiTi,0.697665,7.23396,10.5,2.025,53.2802,8.615,8.49,FALSE,3.015,2.889,4.12,4.622,96.8,B19prime,0.932082733,0.966,0.966262003,0.966262003,1.106541107,0.996590899,29,29,,,,,,,,,,,,,https://doi.org/10.1016/j.actamat.2016.08.065,https://doi.org/10.1016/j.pmatsci.2004.10.001,https://doi.org/10.1016/j.actamat.2012.01.025,100,0.972,"[5, -5, 4]",compression,4.268908971
0,0,0,0,0,0,0,0,0,0,50,0,0,0,0,50,0,0,0,Ni50.0Ti50.0,Ni1Ti1,NiTi,0.697665,7.23396,10.5,2.025,53.2802,8.615,8.49,FALSE,3.015,2.889,4.12,4.622,96.8,B19prime,0.932082733,0.966,0.966262003,0.966262003,1.106541107,0.996590899,29,29,,,,,,,,,,,,,https://doi.org/10.1016/j.actamat.2016.08.065,https://doi.org/10.1016/j.pmatsci.2004.10.001,https://doi.org/10.1016/j.actamat.2012.01.025,100,0.972,"[5, -5, 7]",tension,10.03236077
0,0,0,0,0,0,0,0,0,0,50,0,0,0,0,50,0,0,0,Ni50.0Ti50.0,Ni1Ti1,NiTi,0.697665,7.23396,10.5,2.025,53.2802,8.615,8.49,FALSE,3.015,2.889,4.12,4.622,96.8,B19prime,0.932082733,0.966,0.966262003,0.966262003,1.106541107,0.996590899,29,29,,,,,,,,,,,,,https://doi.org/10.1016/j.actamat.2016.08.065,https://doi.org/10.1016/j.pmatsci.2004.10.001,https://doi.org/10.1016/j.actamat.2012.01.025,100,0.972,"[5, -5, 7]",compression,4.236925203
0,0,0,0,0,0,0,0,0,0,50,0,0,0,0,50,0,0,0,Ni50.0Ti50.0,Ni1Ti1,NiTi,0.697665,7.23396,10.5,2.025,53.2802,8.615,8.49,FALSE,3.015,2.889,4.12,4.622,96.8,B19prime,0.932082733,0.966,0.966262003,0.966262003,1.106541107,0.996590899,29,29,,,,,,,,,,,,,https://doi.org/10.1016/j.actamat.2016.08.065,https://doi.org/10.1016/j.pmatsci.2004.10.001,https://doi.org/10.1016/j.actamat.2012.01.025,100,0.972,"[2, -2, 5]",tension,8.847655687
0,0,0,0,0,0,0,0,0,0,50,0,0,0,0,50,0,0,0,Ni50.0Ti50.0,Ni1Ti1,NiTi,0.697665,7.23396,10.5,2.025,53.2802,8.615,8.49,FALSE,3.015,2.889,4.12,4.622,96.8,B19prime,0.932082733,0.966,0.966262003,0.966262003,1.106541107,0.996590899,29,29,,,,,,,,,,,,,https://doi.org/10.1016/j.actamat.2016.08.065,https://doi.org/10.1016/j.pmatsci.2004.10.001,https://doi.org/10.1016/j.actamat.2012.01.025,100,0.972,"[2, -2, 5]",compression,6.457059692
0,0,0,0,0,0,0,0,0,0,50,0,0,0,0,50,0,0,0,Ni50.0Ti50.0,Ni1Ti1,NiTi,0.697665,7.23396,10.5,2.025,53.2802,8.615,8.49,FALSE,3.015,2.883,4.117,4.623,96.8,B19prime,0.93044004,0.966,0.965558414,0.965558414,1.10643187,0.994011985,29,29,,,,,,,,,,,,,https://doi.org/10.1016/j.actamat.2016.08.065,https://doi.org/10.1016/j.pmatsci.2004.10.001,https://doi.org/10.1016/j.actamat.2012.01.025,100,0.972,"[1, 1, 1]",tension,9.737171654
0,0,0,0,0,0,0,0,0,0,50,0,0,0,0,50,0,0,0,Ni50.0Ti50.0,Ni1Ti1,NiTi,0.697665,7.23396,10.5,2.025,53.2802,8.615,8.49,FALSE,3.015,2.883,4.117,4.623,96.8,B19prime,0.93044004,0.966,0.965558414,0.965558414,1.10643187,0.994011985,29,29,,,,,,,,,,,,,https://doi.org/10.1016/j.actamat.2016.08.065,https://doi.org/10.1016/j.pmatsci.2004.10.001,https://doi.org/10.1016/j.actamat.2012.01.025,100,0.972,"[1, 1, 1]",compression,3.754468558
0,0,0,0,0,0,0,0,0,0,50,0,0,0,0,50,0,0,0,Ni50.0Ti50.0,Ni1Ti1,NiTi,0.697665,7.23396,10.5,2.025,53.2802,8.615,8.49,FALSE,3.015,2.883,4.117,4.623,96.8,B19prime,0.93044004,0.966,0.965558414,0.965558414,1.10643187,0.994011985,29,29,,,,,,,,,,,,,https://doi.org/10.1016/j.actamat.2016.08.065,https://doi.org/10.1016/j.pmatsci.2004.10.001,https://doi.org/10.1016/j.actamat.2012.01.025,100,0.972,"[0, 1, 1]",tension,8.423039782
0,0,0,0,0,0,0,0,0,0,50,0,0,0,0,50,0,0,0,Ni50.0Ti50.0,Ni1Ti1,NiTi,0.697665,7.23396,10.5,2.025,53.2802,8.615,8.49,FALSE,3.015,2.883,4.117,4.623,96.8,B19prime,0.93044004,0.966,0.965558414,0.965558414,1.10643187,0.994011985,29,29,,,,,,,,,,,,,https://doi.org/10.1016/j.actamat.2016.08.065,https://doi.org/10.1016/j.pmatsci.2004.10.001,https://doi.org/10.1016/j.actamat.2012.01.025,100,0.972,"[0, 1, 1]",compression,5.2719755
0,0,0,0,0,0,0,0,0,0,50,0,0,0,0,50,0,0,0,Ni50.0Ti50.0,Ni1Ti1,NiTi,0.697665,7.23396,10.5,2.025,53.2802,8.615,8.49,FALSE,3.015,2.883,4.117,4.623,96.8,B19prime,0.93044004,0.966,0.965558414,0.965558414,1.10643187,0.994011985,29,29,,,,,,,,,,,,,https://doi.org/10.1016/j.actamat.2016.08.065,https://doi.org/10.1016/j.pmatsci.2004.10.001,https://doi.org/10.1016/j.actamat.2012.01.025,100,0.972,"[1, 1, 2]",tension,9.478450241
0,0,0,0,0,0,0,0,0,0,50,0,0,0,0,50,0,0,0,Ni50.0Ti50.0,Ni1Ti1,NiTi,0.697665,7.23396,10.5,2.025,53.2802,8.615,8.49,FALSE,3.015,2.883,4.117,4.623,96.8,B19prime,0.93044004,0.966,0.965558414,0.965558414,1.10643187,0.994011985,29,29,,,,,,,,,,,,,https://doi.org/10.1016/j.actamat.2016.08.065,https://doi.org/10.1016/j.pmatsci.2004.10.001,https://doi.org/10.1016/j.actamat.2012.01.025,100,0.972,"[1, 1, 2]",compression,5.889136308
0,0,0,0,0,0,0,0,0,0,50,0,0,0,0,50,0,0,0,Ni50.0Ti50.0,Ni1Ti1,NiTi,0.697665,7.23396,10.5,2.025,53.2802,8.615,8.49,FALSE,3.015,2.883,4.117,4.623,96.8,B19prime,0.93044004,0.966,0.965558414,0.965558414,1.10643187,0.994011985,29,29,,,,,,,,,,,,,https://doi.org/10.1016/j.actamat.2016.08.065,https://doi.org/10.1016/j.pmatsci.2004.10.001,https://doi.org/10.1016/j.actamat.2012.01.025,100,0.972,"[1, 4, 8]",tension,8.352436538
0,0,0,0,0,0,0,0,0,0,50,0,0,0,0,50,0,0,0,Ni50.0Ti50.0,Ni1Ti1,NiTi,0.697665,7.23396,10.5,2.025,53.2802,8.615,8.49,FALSE,3.015,2.883,4.117,4.623,96.8,B19prime,0.93044004,0.966,0.965558414,0.965558414,1.10643187,0.994011985,29,29,,,,,,,,,,,,,https://doi.org/10.1016/j.actamat.2016.08.065,https://doi.org/10.1016/j.pmatsci.2004.10.001,https://doi.org/10.1016/j.actamat.2012.01.025,100,0.972,"[1, 4, 8]",compression,6.729958407
0,0,0,0,0,0,0,0,0,0,50,0,0,0,0,50,0,0,0,Ni50.0Ti50.0,Ni1Ti1,NiTi,0.697665,7.23396,10.5,2.025,53.2802,8.615,8.49,FALSE,3.015,2.883,4.117,4.623,96.8,B19prime,0.93044004,0.966,0.965558414,0.965558414,1.10643187,0.994011985,29,29,,,,,,,,,,,,,https://doi.org/10.1016/j.actamat.2016.08.065,https://doi.org/10.1016/j.pmatsci.2004.10.001,https://doi.org/10.1016/j.actamat.2012.01.025,100,0.972,"[2, -2, -1]",tension,10.6205513
0,0,0,0,0,0,0,0,0,0,50,0,0,0,0,50,0,0,0,Ni50.0Ti50.0,Ni1Ti1,NiTi,0.697665,7.23396,10.5,2.025,53.2802,8.615,8.49,FALSE,3.015,2.883,4.117,4.623,96.8,B19prime,0.93044004,0.966,0.965558414,0.965558414,1.10643187,0.994011985,29,29,,,,,,,,,,,,,https://doi.org/10.1016/j.actamat.2016.08.065,https://doi.org/10.1016/j.pmatsci.2004.10.001,https://doi.org/10.1016/j.actamat.2012.01.025,100,0.972,"[2, -2, -1]",compression,5.170612029
