Repository: sinazadeh/Theoretical-Transformation-Strain-Calculator

# Theoretical-Transformation-Strain-Calculator
This repository is dedicated to the theoretical calculation of transformation strain in NiTi shape memory alloys (SMAs) undergoing B2 to B19/B19' transformations.

## Usage

Explore the sample codes provided in [main.ipynb](main.ipynb) to get started.

## Citing

If this code or the accompanying dataset proves beneficial for your research or work, please cite our original paper. Acknowledging this source helps promote further research in this field and recognizes the efforts invested in this repository.

>

File: data_for_ml.csv (part 4 of 30)
Al,Au,Co,Cu,Hf,In,Mn,Mo,Nb,Nd,Ni,Pd,Pt,Sc,Ta,Ti,V,Zr,Zn,composition,formula,Alloy System,avg_first_ion_en_divi_voro_coord,avg_first_ion_en,avg_voro_coord,dev_mol_vol,avg_atom_mass,avg_mol_vol,Delta,NiTiHfCu base,a0 (A),a (A),b (A),c (A),beta,Transformation,lambda1_calculated,lambda2_reported,lambda2_calculated,lambda2_combined,lambda3_calculated,lambda1lambda2lambda3,Hysteresis (C),Hysteresis (C) new,Ms (C),Mf (C),As (C),Af (C),Tc (C),Enthalphy AtoM (J/g),Enthalphy MtoA (J/g),Enthalphy avg (J/g),Density_reported(g/cm^3),Enthalphy AtoM (J/cm3),Enthalphy MtoA (J/cm3),Enthalphy avg (J/cm3),Ref 1,Ref 2,Ref 3,Total,Predicted_Lambda2,deformation_direction,deformation_type,LDT_transformation_strain
0,0,0,0,0,0,0,0,0,0,50,0,0,0,0,50,0,0,0,Ni50.0Ti50.0,Ni1Ti1,NiTi,0.697665,7.23396,10.5,2.025,53.2802,8.615,8.49,FALSE,3.013,2.882,4.123,4.626,97,B19prime,0.929530417,,0.967607454,0.967607454,1.108851652,0.997323974,,,,,,,,,,,,,,,https://doi.org/10.1051/jp4:2003981,,,100,0.972,"[1, 1, 1]",tension,10.00267518
0,0,0,0,0,0,0,0,0,0,50,0,0,0,0,50,0,0,0,Ni50.0Ti50.0,Ni1Ti1,NiTi,0.697665,7.23396,10.5,2.025,53.2802,8.615,8.49,FALSE,3.013,2.882,4.123,4.626,97,B19prime,0.929530417,,0.967607454,0.967607454,1.108851652,0.997323974,,,,,,,,,,,,,,,https://doi.org/10.1051/jp4:2003981,,,100,0.972,"[1, 1, 1]",compression,3.60736184
0,0,0,0,0,0,0,0,0,0,50,0,0,0,0,50,0,0,0,Ni50.0Ti50.0,Ni1Ti1,NiTi,0.697665,7.23396,10.5,2.025,53.2802,8.615,8.49,FALSE,3.013,2.882,4.123,4.626,97,B19prime,0.929530417,,0.967607454,0.967607454,1.108851652,0.997323974,,,,,,,,,,,,,,,https://doi.org/10.1051/jp4:2003981,,,100,0.972,"[0, 1, 1]",tension,8.565415525
0,0,0,0,0,0,0,0,0,0,50,0,0,0,0,50,0,0,0,Ni50.0Ti50.0,Ni1Ti1,NiTi,0.697665,7.23396,10.5,2.025,53.2802,8.615,8.49,FALSE,3.013,2.882,4.123,4.626,97,B19prime,0.929530417,,0.967607454,0.967607454,1.108851652,0.997323974,,,,,,,,,,,,,,,https://doi.org/10.1051/jp4:2003981,,,100,0.972,"[0, 1, 1]",compression,5.305438806
0,0,0,0,0,0,0,0,0,0,50,0,0,0,0,50,0,0,0,Ni50.0Ti50.0,Ni1Ti1,NiTi,0.697665,7.23396,10.5,2.025,53.2802,8.615,8.49,FALSE,3.013,2.882,4.123,4.626,97,B19prime,0.929530417,,0.967607454,0.967607454,1.108851652,0.997323974,,,,,,,,,,,,,,,https://doi.org/10.1051/jp4:2003981,,,100,0.972,"[1, 1, 2]",tension,9.726154864
0,0,0,0,0,0,0,0,0,0,50,0,0,0,0,50,0,0,0,Ni50.0Ti50.0,Ni1Ti1,NiTi,0.697665,7.23396,10.5,2.025,53.2802,8.615,8.49,FALSE,3.013,2.882,4.123,4.626,97,B19prime,0.929530417,,0.967607454,0.967607454,1.108851652,0.997323974,,,,,,,,,,,,,,,https://doi.org/10.1051/jp4:2003981,,,100,0.972,"[1, 1, 2]",compression,6.004259265
0,0,0,0,0,0,0,0,0,0,50,0,0,0,0,50,0,0,0,Ni50.0Ti50.0,Ni1Ti1,NiTi,0.697665,7.23396,10.5,2.025,53.2802,8.615,8.49,FALSE,3.013,2.882,4.123,4.626,97,B19prime,0.929530417,,0.967607454,0.967607454,1.108851652,0.997323974,,,,,,,,,,,,,,,https://doi.org/10.1051/jp4:2003981,,,100,0.972,"[1, 4, 8]",tension,8.534116139
0,0,0,0,0,0,0,0,0,0,50,0,0,0,0,50,0,0,0,Ni50.0Ti50.0,Ni1Ti1,NiTi,0.697665,7.23396,10.5,2.025,53.2802,8.615,8.49,FALSE,3.013,2.882,4.123,4.626,97,B19prime,0.929530417,,0.967607454,0.967607454,1.108851652,0.997323974,,,,,,,,,,,,,,,https://doi.org/10.1051/jp4:2003981,,,100,0.972,"[1, 4, 8]",compression,6.810322524
0,0,0,0,0,0,0,0,0,0,50,0,0,0,0,50,0,0,0,Ni50.0Ti50.0,Ni1Ti1,NiTi,0.697665,7.23396,10.5,2.025,53.2802,8.615,8.49,FALSE,3.013,2.882,4.123,4.626,97,B19prime,0.929530417,,0.967607454,0.967607454,1.108851652,0.997323974,,,,,,,,,,,,,,,https://doi.org/10.1051/jp4:2003981,,,100,0.972,"[2, -2, -1]",tension,10.85525633
0,0,0,0,0,0,0,0,0,0,50,0,0,0,0,50,0,0,0,Ni50.0Ti50.0,Ni1Ti1,NiTi,0.697665,7.23396,10.5,2.025,53.2802,8.615,8.49,FALSE,3.013,2.882,4.123,4.626,97,B19prime,0.929530417,,0.967607454,0.967607454,1.108851652,0.997323974,,,,,,,,,,,,,,,https://doi.org/10.1051/jp4:2003981,,,100,0.972,"[2, -2, -1]",compression,5.10652863
0,0,0,0,0,0,0,0,0,0,50,0,0,0,0,50,0,0,0,Ni50.0Ti50.0,Ni1Ti1,NiTi,0.697665,7.23396,10.5,2.025,53.2802,8.615,8.49,FALSE,3.013,2.882,4.123,4.626,97,B19prime,0.929530417,,0.967607454,0.967607454,1.108851652,0.997323974,,,,,,,,,,,,,,,https://doi.org/10.1051/jp4:2003981,,,100,0.972,"[8, -8, -1]",tension,9.489693497
0,0,0,0,0,0,0,0,0,0,50,0,0,0,0,50,0,0,0,Ni50.0Ti50.0,Ni1Ti1,NiTi,0.697665,7.23396,10.5,2.025,53.2802,8.615,8.49,FALSE,3.013,2.882,4.123,4.626,97,B19prime,0.929530417,,0.967607454,0.967607454,1.108851652,0.997323974,,,,,,,,,,,,,,,https://doi.org/10.1051/jp4:2003981,,,100,0.972,"[8, -8, -1]",compression,5.447366363
0,0,0,0,0,0,0,0,0,0,50,0,0,0,0,50,0,0,0,Ni50.0Ti50.0,Ni1Ti1,NiTi,0.697665,7.23396,10.5,2.025,53.2802,8.615,8.49,FALSE,3.013,2.882,4.123,4.626,97,B19prime,0.929530417,,0.967607454,0.967607454,1.108851652,0.997323974,,,,,,,,,,,,,,,https://doi.org/10.1051/jp4:2003981,,,100,0.972,"[4, -4, 1]",tension,10.18357054
0,0,0,0,0,0,0,0,0,0,50,0,0,0,0,50,0,0,0,Ni50.0Ti50.0,Ni1Ti1,NiTi,0.697665,7.23396,10.5,2.025,53.2802,8.615,8.49,FALSE,3.013,2.882,4.123,4.626,97,B19prime,0.929530417,,0.967607454,0.967607454,1.108851652,0.997323974,,,,,,,,,,,,,,,https://doi.org/10.1051/jp4:2003981,,,100,0.972,"[4, -4, 1]",compression,5.454149423
0,0,0,0,0,0,0,0,0,0,50,0,0,0,0,50,0,0,0,Ni50.0Ti50.0,Ni1Ti1,NiTi,0.697665,7.23396,10.5,2.025,53.2802,8.615,8.49,FALSE,3.013,2.882,4.123,4.626,97,B19prime,0.929530417,,0.967607454,0.967607454,1.108851652,0.997323974,,,,,,,,,,,,,,,https://doi.org/10.1051/jp4:2003981,,,100,0.972,"[3, -3, 2]",tension,10.82964277
0,0,0,0,0,0,0,0,0,0,50,0,0,0,0,50,0,0,0,Ni50.0Ti50.0,Ni1Ti1,NiTi,0.697665,7.23396,10.5,2.025,53.2802,8.615,8.49,FALSE,3.013,2.882,4.123,4.626,97,B19prime,0.929530417,,0.967607454,0.967607454,1.108851652,0.997323974,,,,,,,,,,,,,,,https://doi.org/10.1051/jp4:2003981,,,100,0.972,"[3, -3, 2]",compression,4.677342037
0,0,0,0,0,0,0,0,0,0,50,0,0,0,0,50,0,0,0,Ni50.0Ti50.0,Ni1Ti1,NiTi,0.697665,7.23396,10.5,2.025,53.2802,8.615,8.49,FALSE,3.013,2.882,4.123,4.626,97,B19prime,0.929530417,,0.967607454,0.967607454,1.108851652,0.997323974,,,,,,,,,,,,,,,https://doi.org/10.1051/jp4:2003981,,,100,0.972,"[8, -8, 3]",tension,10.63579546
0,0,0,0,0,0,0,0,0,0,50,0,0,0,0,50,0,0,0,Ni50.0Ti50.0,Ni1Ti1,NiTi,0.697665,7.23396,10.5,2.025,53.2802,8.615,8.49,FALSE,3.013,2.882,4.123,4.626,97,B19prime,0.929530417,,0.967607454,0.967607454,1.108851652,0.997323974,,,,,,,,,,,,,,,https://doi.org/10.1051/jp4:2003981,,,100,0.972,"[8, -8, 3]",compression,5.334336356
0,0,0,0,0,0,0,0,0,0,50,0,0,0,0,50,0,0,0,Ni50.0Ti50.0,Ni1Ti1,NiTi,0.697665,7.23396,10.5,2.025,53.2802,8.615,8.49,FALSE,3.013,2.882,4.123,4.626,97,B19prime,0.929530417,,0.967607454,0.967607454,1.108851652,0.997323974,,,,,,,,,,,,,,,https://doi.org/10.1051/jp4:2003981,,,100,0.972,"[5, -5, 4]",tension,10.5977186
0,0,0,0,0,0,0,0,0,0,50,0,0,0,0,50,0,0,0,Ni50.0Ti50.0,Ni1Ti1,NiTi,0.697665,7.23396,10.5,2.025,53.2802,8.615,8.49,FALSE,3.013,2.882,4.123,4.626,97,B19prime,0.929530417,,0.967607454,0.967607454,1.108851652,0.997323974,,,,,,,,,,,,,,,https://doi.org/10.1051/jp4:2003981,,,100,0.972,"[5, -5, 4]",compression,4.267983089
0,0,0,0,0,0,0,0,0,0,50,0,0,0,0,50,0,0,0,Ni50.0Ti50.0,Ni1Ti1,NiTi,0.697665,7.23396,10.5,2.025,53.2802,8.615,8.49,FALSE,3.013,2.882,4.123,4.626,97,B19prime,0.929530417,,0.967607454,0.967607454,1.108851652,0.997323974,,,,,,,,,,,,,,,https://doi.org/10.1051/jp4:2003981,,,100,0.972,"[5, -5, 7]",tension,10.25539472
0,0,0,0,0,0,0,0,0,0,50,0,0,0,0,50,0,0,0,Ni50.0Ti50.0,Ni1Ti1,NiTi,0.697665,7.23396,10.5,2.025,53.2802,8.615,8.49,FALSE,3.013,2.882,4.123,4.626,97,B19prime,0.929530417,,0.967607454,0.967607454,1.108851652,0.997323974,,,,,,,,,,,,,,,https://doi.org/10.1051/jp4:2003981,,,100,0.972,"[5, -5, 7]",compression,4.203554946
0,0,0,0,0,0,0,0,0,0,50,0,0,0,0,50,0,0,0,Ni50.0Ti50.0,Ni1Ti1,NiTi,0.697665,7.23396,10.5,2.025,53.2802,8.615,8.49,FALSE,3.013,2.882,4.123,4.626,97,B19prime,0.929530417,,0.967607454,0.967607454,1.108851652,0.997323974,,,,,,,,,,,,,,,https://doi.org/10.1051/jp4:2003981,,,100,0.972,"[2, -2, 5]",tension,9.066834094
0,0,0,0,0,0,0,0,0,0,50,0,0,0,0,50,0,0,0,Ni50.0Ti50.0,Ni1Ti1,NiTi,0.697665,7.23396,10.5,2.025,53.2802,8.615,8.49,FALSE,3.013,2.882,4.123,4.626,97,B19prime,0.929530417,,0.967607454,0.967607454,1.108851652,0.997323974,,,,,,,,,,,,,,,https://doi.org/10.1051/jp4:2003981,,,100,0.972,"[2, -2, 5]",compression,6.705131638
0,0,0,0,0,0,0,0,0,0,49.5,0,0,0,0,50.5,0,0,0,Ni49.5Ti50.5,Ni99Ti101,NiTi,0.69827515,7.2299016,10.485,2.0247975,53.226068,8.63525,8.48,FALSE,3.015,2.89,4.108,4.647,97.76,B19prime,0.926496838,,0.963447647,0.963447647,1.117227204,0.997271859,28,27.3,84,60,86.6,112,85.65,,,,,,,,https://doi.org/10.2320/jinstmet.72.152,,,100,0.973,"[1, 1, 1]",tension,10.95573265
0,0,0,0,0,0,0,0,0,0,49.5,0,0,0,0,50.5,0,0,0,Ni49.5Ti50.5,Ni99Ti101,NiTi,0.69827515,7.2299016,10.485,2.0247975,53.226068,8.63525,8.48,FALSE,3.015,2.89,4.108,4.647,97.76,B19prime,0.926496838,,0.963447647,0.963447647,1.117227204,0.997271859,28,27.3,84,60,86.6,112,85.65,,,,,,,,https://doi.org/10.2320/jinstmet.72.152,,,100,0.973,"[1, 1, 1]",compression,3.818524331
0,0,0,0,0,0,0,0,0,0,49.5,0,0,0,0,50.5,0,0,0,Ni49.5Ti50.5,Ni99Ti101,NiTi,0.69827515,7.2299016,10.485,2.0247975,53.226068,8.63525,8.48,FALSE,3.015,2.89,4.108,4.647,97.76,B19prime,0.926496838,,0.963447647,0.963447647,1.117227204,0.997271859,28,27.3,84,60,86.6,112,85.65,,,,,,,,https://doi.org/10.2320/jinstmet.72.152,,,100,0.973,"[0, 1, 1]",tension,8.985910852
0,0,0,0,0,0,0,0,0,0,49.5,0,0,0,0,50.5,0,0,0,Ni49.5Ti50.5,Ni99Ti101,NiTi,0.69827515,7.2299016,10.485,2.0247975,53.226068,8.63525,8.48,FALSE,3.015,2.89,4.108,4.647,97.76,B19prime,0.926496838,,0.963447647,0.963447647,1.117227204,0.997271859,28,27.3,84,60,86.6,112,85.65,,,,,,,,https://doi.org/10.2320/jinstmet.72.152,,,100,0.973,"[0, 1, 1]",compression,5.730996138
0,0,0,0,0,0,0,0,0,0,49.5,0,0,0,0,50.5,0,0,0,Ni49.5Ti50.5,Ni99Ti101,NiTi,0.69827515,7.2299016,10.485,2.0247975,53.226068,8.63525,8.48,FALSE,3.015,2.89,4.108,4.647,97.76,B19prime,0.926496838,,0.963447647,0.963447647,1.117227204,0.997271859,28,27.3,84,60,86.6,112,85.65,,,,,,,,https://doi.org/10.2320/jinstmet.72.152,,,100,0.973,"[1, 1, 2]",tension,10.50213801
0,0,0,0,0,0,0,0,0,0,49.5,0,0,0,0,50.5,0,0,0,Ni49.5Ti50.5,Ni99Ti101,NiTi,0.69827515,7.2299016,10.485,2.0247975,53.226068,8.63525,8.48,FALSE,3.015,2.89,4.108,4.647,97.76,B19prime,0.926496838,,0.963447647,0.963447647,1.117227204,0.997271859,28,27.3,84,60,86.6,112,85.65,,,,,,,,https://doi.org/10.2320/jinstmet.72.152,,,100,0.973,"[1, 1, 2]",compression,6.433149278
0,0,0,0,0,0,0,0,0,0,49.5,0,0,0,0,50.5,0,0,0,Ni49.5Ti50.5,Ni99Ti101,NiTi,0.69827515,7.2299016,10.485,2.0247975,53.226068,8.63525,8.48,FALSE,3.015,2.89,4.108,4.647,97.76,B19prime,0.926496838,,0.963447647,0.963447647,1.117227204,0.997271859,28,27.3,84,60,86.6,112,85.65,,,,,,,,https://doi.org/10.2320/jinstmet.72.152,,,100,0.973,"[1, 4, 8]",tension,9.013272006
0,0,0,0,0,0,0,0,0,0,49.5,0,0,0,0,50.5,0,0,0,Ni49.5Ti50.5,Ni99Ti101,NiTi,0.69827515,7.2299016,10.485,2.0247975,53.226068,8.63525,8.48,FALSE,3.015,2.89,4.108,4.647,97.76,B19prime,0.926496838,,0.963447647,0.963447647,1.117227204,0.997271859,28,27.3,84,60,86.6,112,85.65,,,,,,,,https://doi.org/10.2320/jinstmet.72.152,,,100,0.973,"[1, 4, 8]",compression,7.13853989
0,0,0,0,0,0,0,0,0,0,49.5,0,0,0,0,50.5,0,0,0,Ni49.5Ti50.5,Ni99Ti101,NiTi,0.69827515,7.2299016,10.485,2.0247975,53.226068,8.63525,8.48,FALSE,3.015,2.89,4.108,4.647,97.76,B19prime,0.926496838,,0.963447647,0.963447647,1.117227204,0.997271859,28,27.3,84,60,86.6,112,85.65,,,,,,,,https://doi.org/10.2320/jinstmet.72.152,,,100,0.973,"[2, -2, -1]",tension,11.64963119
0,0,0,0,0,0,0,0,0,0,49.5,0,0,0,0,50.5,0,0,0,Ni49.5Ti50.5,Ni99Ti101,NiTi,0.69827515,7.2299016,10.485,2.0247975,53.226068,8.63525,8.48,FALSE,3.015,2.89,4.108,4.647,97.76,B19prime,0.926496838,,0.963447647,0.963447647,1.117227204,0.997271859,28,27.3,84,60,86.6,112,85.65,,,,,,,,https://doi.org/10.2320/jinstmet.72.152,,,100,0.973,"[2, -2, -1]",compression,5.441542656
0,0,0,0,0,0,0,0,0,0,49.5,0,0,0,0,50.5,0,0,0,Ni49.5Ti50.5,Ni99Ti101,NiTi,0.69827515,7.2299016,10.485,2.0247975,53.226068,8.63525,8.48,FALSE,3.015,2.89,4.108,4.647,97.76,B19prime,0.926496838,,0.963447647,0.963447647,1.117227204,0.997271859,28,27.3,84,60,86.6,112,85.65,,,,,,,,https://doi.org/10.2320/jinstmet.72.152,,,100,0.973,"[8, -8, -1]",tension,10.02044216
0,0,0,0,0,0,0,0,0,0,49.5,0,0,0,0,50.5,0,0,0,Ni49.5Ti50.5,Ni99Ti101,NiTi,0.69827515,7.2299016,10.485,2.0247975,53.226068,8.63525,8.48,FALSE,3.015,2.89,4.108,4.647,97.76,B19prime,0.926496838,,0.963447647,0.963447647,1.117227204,0.997271859,28,27.3,84,60,86.6,112,85.65,,,,,,,,https://doi.org/10.2320/jinstmet.72.152,,,100,0.973,"[8, -8, -1]",compression,5.859068551
0,0,0,0,0,0,0,0,0,0,49.5,0,0,0,0,50.5,0,0,0,Ni49.5Ti50.5,Ni99Ti101,NiTi,0.69827515,7.2299016,10.485,2.0247975,53.226068,8.63525,8.48,FALSE,3.015,2.89,4.108,4.647,97.76,B19prime,0.926496838,,0.963447647,0.963447647,1.117227204,0.997271859,28,27.3,84,60,86.6,112,85.65,,,,,,,,https://doi.org/10.2320/jinstmet.72.152,,,100,0.973,"[4, -4, 1]",tension,10.81521357
0,0,0,0,0,0,0,0,0,0,49.5,0,0,0,0,50.5,0,0,0,Ni49.5Ti50.5,Ni99Ti101,NiTi,0.69827515,7.2299016,10.485,2.0247975,53.226068,8.63525,8.48,FALSE,3.015,2.89,4.108,4.647,97.76,B19prime,0.926496838,,0.963447647,0.963447647,1.117227204,0.997271859,28,27.3,84,60,86.6,112,85.65,,,,,,,,https://doi.org/10.2320/jinstmet.72.152,,,100,0.973,"[4, -4, 1]",compression,5.845125395
0,0,0,0,0,0,0,0,0,0,49.5,0,0,0,0,50.5,0,0,0,Ni49.5Ti50.5,Ni99Ti101,NiTi,0.69827515,7.2299016,10.485,2.0247975,53.226068,8.63525,8.48,FALSE,3.015,2.89,4.108,4.647,97.76,B19prime,0.926496838,,0.963447647,0.963447647,1.117227204,0.997271859,28,27.3,84,60,86.6,112,85.65,,,,,,,,https://doi.org/10.2320/jinstmet.72.152,,,100,0.973,"[3, -3, 2]",tension,11.70023047
0,0,0,0,0,0,0,0,0,0,49.5,0,0,0,0,50.5,0,0,0,Ni49.5Ti50.5,Ni99Ti101,NiTi,0.69827515,7.2299016,10.485,2.0247975,53.226068,8.63525,8.48,FALSE,3.015,2.89,4.108,4.647,97.76,B19prime,0.926496838,,0.963447647,0.963447647,1.117227204,0.997271859,28,27.3,84,60,86.6,112,85.65,,,,,,,,https://doi.org/10.2320/jinstmet.72.152,,,100,0.973,"[3, -3, 2]",compression,4.970004547
0,0,0,0,0,0,0,0,0,0,49.5,0,0,0,0,50.5,0,0,0,Ni49.5Ti50.5,Ni99Ti101,NiTi,0.69827515,7.2299016,10.485,2.0247975,53.226068,8.63525,8.48,FALSE,3.015,2.89,4.108,4.647,97.76,B19prime,0.926496838,,0.963447647,0.963447647,1.117227204,0.997271859,28,27.3,84,60,86.6,112,85.65,,,,,,,,https://doi.org/10.2320/jinstmet.72.152,,,100,0.973,"[8, -8, 3]",tension,11.35590512
0,0,0,0,0,0,0,0,0,0,49.5,0,0,0,0,50.5,0,0,0,Ni49.5Ti50.5,Ni99Ti101,NiTi,0.69827515,7.2299016,10.485,2.0247975,53.226068,8.63525,8.48,FALSE,3.015,2.89,4.108,4.647,97.76,B19prime,0.926496838,,0.963447647,0.963447647,1.117227204,0.997271859,28,27.3,84,60,86.6,112,85.65,,,,,,,,https://doi.org/10.2320/jinstmet.72.152,,,100,0.973,"[8, -8, 3]",compression,5.699158245
0,0,0,0,0,0,0,0,0,0,49.5,0,0,0,0,50.5,0,0,0,Ni49.5Ti50.5,Ni99Ti101,NiTi,0.69827515,7.2299016,10.485,2.0247975,53.226068,8.63525,8.48,FALSE,3.015,2.89,4.108,4.647,97.76,B19prime,0.926496838,,0.963447647,0.963447647,1.117227204,0.997271859,28,27.3,84,60,86.6,112,85.65,,,,,,,,https://doi.org/10.2320/jinstmet.72.152,,,100,0.973,"[5, -5, 4]",tension,11.51149951
0,0,0,0,0,0,0,0,0,0,49.5,0,0,0,0,50.5,0,0,0,Ni49.5Ti50.5,Ni99Ti101,NiTi,0.69827515,7.2299016,10.485,2.0247975,53.226068,8.63525,8.48,FALSE,3.015,2.89,4.108,4.647,97.76,B19prime,0.926496838,,0.963447647,0.963447647,1.117227204,0.997271859,28,27.3,84,60,86.6,112,85.65,,,,,,,,https://doi.org/10.2320/jinstmet.72.152,,,100,0.973,"[5, -5, 4]",compression,4.526813087
0,0,0,0,0,0,0,0,0,0,49.5,0,0,0,0,50.5,0,0,0,Ni49.5Ti50.5,Ni99Ti101,NiTi,0.69827515,7.2299016,10.485,2.0247975,53.226068,8.63525,8.48,FALSE,3.015,2.89,4.108,4.647,97.76,B19prime,0.926496838,,0.963447647,0.963447647,1.117227204,0.997271859,28,27.3,84,60,86.6,112,85.65,,,,,,,,https://doi.org/10.2320/jinstmet.72.152,,,100,0.973,"[5, -5, 7]",tension,11.15397821
0,0,0,0,0,0,0,0,0,0,49.5,0,0,0,0,50.5,0,0,0,Ni49.5Ti50.5,Ni99Ti101,NiTi,0.69827515,7.2299016,10.485,2.0247975,53.226068,8.63525,8.48,FALSE,3.015,2.89,4.108,4.647,97.76,B19prime,0.926496838,,0.963447647,0.963447647,1.117227204,0.997271859,28,27.3,84,60,86.6,112,85.65,,,,,,,,https://doi.org/10.2320/jinstmet.72.152,,,100,0.973,"[5, -5, 7]",compression,4.556635126
0,0,0,0,0,0,0,0,0,0,49.5,0,0,0,0,50.5,0,0,0,Ni49.5Ti50.5,Ni99Ti101,NiTi,0.69827515,7.2299016,10.485,2.0247975,53.226068,8.63525,8.48,FALSE,3.015,2.89,4.108,4.647,97.76,B19prime,0.926496838,,0.963447647,0.963447647,1.117227204,0.997271859,28,27.3,84,60,86.6,112,85.65,,,,,,,,https://doi.org/10.2320/jinstmet.72.152,,,100,0.973,"[2, -2, 5]",tension,9.746170804
0,0,0,0,0,0,0,0,0,0,49.5,0,0,0,0,50.5,0,0,0,Ni49.5Ti50.5,Ni99Ti101,NiTi,0.69827515,7.2299016,10.485,2.0247975,53.226068,8.63525,8.48,FALSE,3.015,2.89,4.108,4.647,97.76,B19prime,0.926496838,,0.963447647,0.963447647,1.117227204,0.997271859,28,27.3,84,60,86.6,112,85.65,,,,,,,,https://doi.org/10.2320/jinstmet.72.152,,,100,0.973,"[2, -2, 5]",compression,7.096202237
0,0,0,0,0,0,0,0,0,0,50,0,0,0,0,50,0,0,0,Ni50.0Ti50.0,Ni1Ti1,NiTi,0.697665,7.23396,10.5,2.025,53.2802,8.615,8.49,FALSE,3.012,2.898,4.108,4.646,97.78,B19prime,0.929408732,,0.964407257,0.964407257,1.118741578,1.002759989,,,,,,,,,,,,,,,https://doi.org/10.1016/j.jallcom.2005.02.031,,,100,0.972,"[1, 1, 1]",tension,11.15814396
0,0,0,0,0,0,0,0,0,0,50,0,0,0,0,50,0,0,0,Ni50.0Ti50.0,Ni1Ti1,NiTi,0.697665,7.23396,10.5,2.025,53.2802,8.615,8.49,FALSE,3.012,2.898,4.108,4.646,97.78,B19prime,0.929408732,,0.964407257,0.964407257,1.118741578,1.002759989,,,,,,,,,,,,,,,https://doi.org/10.1016/j.jallcom.2005.02.031,,,100,0.972,"[1, 1, 1]",compression,3.634411065
0,0,0,0,0,0,0,0,0,0,50,0,0,0,0,50,0,0,0,Ni50.0Ti50.0,Ni1Ti1,NiTi,0.697665,7.23396,10.5,2.025,53.2802,8.615,8.49,FALSE,3.012,2.898,4.108,4.646,97.78,B19prime,0.929408732,,0.964407257,0.964407257,1.118741578,1.002759989,,,,,,,,,,,,,,,https://doi.org/10.1016/j.jallcom.2005.02.031,,,100,0.972,"[0, 1, 1]",tension,9.070986235
0,0,0,0,0,0,0,0,0,0,50,0,0,0,0,50,0,0,0,Ni50.0Ti50.0,Ni1Ti1,NiTi,0.697665,7.23396,10.5,2.025,53.2802,8.615,8.49,FALSE,3.012,2.898,4.108,4.646,97.78,B19prime,0.929408732,,0.964407257,0.964407257,1.118741578,1.002759989,,,,,,,,,,,,,,,https://doi.org/10.1016/j.jallcom.2005.02.031,,,100,0.972,"[0, 1, 1]",compression,5.535834905
0,0,0,0,0,0,0,0,0,0,50,0,0,0,0,50,0,0,0,Ni50.0Ti50.0,Ni1Ti1,NiTi,0.697665,7.23396,10.5,2.025,53.2802,8.615,8.49,FALSE,3.012,2.898,4.108,4.646,97.78,B19prime,0.929408732,,0.964407257,0.964407257,1.118741578,1.002759989,,,,,,,,,,,,,,,https://doi.org/10.1016/j.jallcom.2005.02.031,,,100,0.972,"[1, 1, 2]",tension,10.65641168
0,0,0,0,0,0,0,0,0,0,50,0,0,0,0,50,0,0,0,Ni50.0Ti50.0,Ni1Ti1,NiTi,0.697665,7.23396,10.5,2.025,53.2802,8.615,8.49,FALSE,3.012,2.898,4.108,4.646,97.78,B19prime,0.929408732,,0.964407257,0.964407257,1.118741578,1.002759989,,,,,,,,,,,,,,,https://doi.org/10.1016/j.jallcom.2005.02.031,,,100,0.972,"[1, 1, 2]",compression,6.203943969
0,0,0,0,0,0,0,0,0,0,50,0,0,0,0,50,0,0,0,Ni50.0Ti50.0,Ni1Ti1,NiTi,0.697665,7.23396,10.5,2.025,53.2802,8.615,8.49,FALSE,3.012,2.898,4.108,4.646,97.78,B19prime,0.929408732,,0.964407257,0.964407257,1.118741578,1.002759989,,,,,,,,,,,,,,,https://doi.org/10.1016/j.jallcom.2005.02.031,,,100,0.972,"[1, 4, 8]",tension,9.11082479
0,0,0,0,0,0,0,0,0,0,50,0,0,0,0,50,0,0,0,Ni50.0Ti50.0,Ni1Ti1,NiTi,0.697665,7.23396,10.5,2.025,53.2802,8.615,8.49,FALSE,3.012,2.898,4.108,4.646,97.78,B19prime,0.929408732,,0.964407257,0.964407257,1.118741578,1.002759989,,,,,,,,,,,,,,,https://doi.org/10.1016/j.jallcom.2005.02.031,,,100,0.972,"[1, 4, 8]",compression,6.860747969
0,0,0,0,0,0,0,0,0,0,50,0,0,0,0,50,0,0,0,Ni50.0Ti50.0,Ni1Ti1,NiTi,0.697665,7.23396,10.5,2.025,53.2802,8.615,8.49,FALSE,3.012,2.898,4.108,4.646,97.78,B19prime,0.929408732,,0.964407257,0.964407257,1.118741578,1.002759989,,,,,,,,,,,,,,,https://doi.org/10.1016/j.jallcom.2005.02.031,,,100,0.972,"[2, -2, -1]",tension,11.78618724
0,0,0,0,0,0,0,0,0,0,50,0,0,0,0,50,0,0,0,Ni50.0Ti50.0,Ni1Ti1,NiTi,0.697665,7.23396,10.5,2.025,53.2802,8.615,8.49,FALSE,3.012,2.898,4.108,4.646,97.78,B19prime,0.929408732,,0.964407257,0.964407257,1.118741578,1.002759989,,,,,,,,,,,,,,,https://doi.org/10.1016/j.jallcom.2005.02.031,,,100,0.972,"[2, -2, -1]",compression,5.241108579
0,0,0,0,0,0,0,0,0,0,50,0,0,0,0,50,0,0,0,Ni50.0Ti50.0,Ni1Ti1,NiTi,0.697665,7.23396,10.5,2.025,53.2802,8.615,8.49,FALSE,3.012,2.898,4.108,4.646,97.78,B19prime,0.929408732,,0.964407257,0.964407257,1.118741578,1.002759989,,,,,,,,,,,,,,,https://doi.org/10.1016/j.jallcom.2005.02.031,,,100,0.972,"[8, -8, -1]",tension,10.11450996
0,0,0,0,0,0,0,0,0,0,50,0,0,0,0,50,0,0,0,Ni50.0Ti50.0,Ni1Ti1,NiTi,0.697665,7.23396,10.5,2.025,53.2802,8.615,8.49,FALSE,3.012,2.898,4.108,4.646,97.78,B19prime,0.929408732,,0.964407257,0.964407257,1.118741578,1.002759989,,,,,,,,,,,,,,,https://doi.org/10.1016/j.jallcom.2005.02.031,,,100,0.972,"[8, -8, -1]",compression,5.659740668
0,0,0,0,0,0,0,0,0,0,50,0,0,0,0,50,0,0,0,Ni50.0Ti50.0,Ni1Ti1,NiTi,0.697665,7.23396,10.5,2.025,53.2802,8.615,8.49,FALSE,3.012,2.898,4.108,4.646,97.78,B19prime,0.929408732,,0.964407257,0.964407257,1.118741578,1.002759989,,,,,,,,,,,,,,,https://doi.org/10.1016/j.jallcom.2005.02.031,,,100,0.972,"[4, -4, 1]",tension,10.92135589
0,0,0,0,0,0,0,0,0,0,50,0,0,0,0,50,0,0,0,Ni50.0Ti50.0,Ni1Ti1,NiTi,0.697665,7.23396,10.5,2.025,53.2802,8.615,8.49,FALSE,3.012,2.898,4.108,4.646,97.78,B19prime,0.929408732,,0.964407257,0.964407257,1.118741578,1.002759989,,,,,,,,,,,,,,,https://doi.org/10.1016/j.jallcom.2005.02.031,,,100,0.972,"[4, -4, 1]",compression,5.643573222
0,0,0,0,0,0,0,0,0,0,50,0,0,0,0,50,0,0,0,Ni50.0Ti50.0,Ni1Ti1,NiTi,0.697665,7.23396,10.5,2.025,53.2802,8.615,8.49,FALSE,3.012,2.898,4.108,4.646,97.78,B19prime,0.929408732,,0.964407257,0.964407257,1.118741578,1.002759989,,,,,,,,,,,,,,,https://doi.org/10.1016/j.jallcom.2005.02.031,,,100,0.972,"[3, -3, 2]",tension,11.85919874
0,0,0,0,0,0,0,0,0,0,50,0,0,0,0,50,0,0,0,Ni50.0Ti50.0,Ni1Ti1,NiTi,0.697665,7.23396,10.5,2.025,53.2802,8.615,8.49,FALSE,3.012,2.898,4.108,4.646,97.78,B19prime,0.929408732,,0.964407257,0.964407257,1.118741578,1.002759989,,,,,,,,,,,,,,,https://doi.org/10.1016/j.jallcom.2005.02.031,,,100,0.972,"[3, -3, 2]",compression,4.773605055
0,0,0,0,0,0,0,0,0,0,50,0,0,0,0,50,0,0,0,Ni50.0Ti50.0,Ni1Ti1,NiTi,0.697665,7.23396,10.5,2.025,53.2802,8.615,8.49,FALSE,3.012,2.898,4.108,4.646,97.78,B19prime,0.929408732,,0.964407257,0.964407257,1.118741578,1.002759989,,,,,,,,,,,,,,,https://doi.org/10.1016/j.jallcom.2005.02.031,,,100,0.972,"[8, -8, 3]",tension,11.47647721
0,0,0,0,0,0,0,0,0,0,50,0,0,0,0,50,0,0,0,Ni50.0Ti50.0,Ni1Ti1,NiTi,0.697665,7.23396,10.5,2.025,53.2802,8.615,8.49,FALSE,3.012,2.898,4.108,4.646,97.78,B19prime,0.929408732,,0.964407257,0.964407257,1.118741578,1.002759989,,,,,,,,,,,,,,,https://doi.org/10.1016/j.jallcom.2005.02.031,,,100,0.972,"[8, -8, 3]",compression,5.497302339
0,0,0,0,0,0,0,0,0,0,50,0,0,0,0,50,0,0,0,Ni50.0Ti50.0,Ni1Ti1,NiTi,0.697665,7.23396,10.5,2.025,53.2802,8.615,8.49,FALSE,3.012,2.898,4.108,4.646,97.78,B19prime,0.929408732,,0.964407257,0.964407257,1.118741578,1.002759989,,,,,,,,,,,,,,,https://doi.org/10.1016/j.jallcom.2005.02.031,,,100,0.972,"[5, -5, 4]",tension,11.68837643
0,0,0,0,0,0,0,0,0,0,50,0,0,0,0,50,0,0,0,Ni50.0Ti50.0,Ni1Ti1,NiTi,0.697665,7.23396,10.5,2.025,53.2802,8.615,8.49,FALSE,3.012,2.898,4.108,4.646,97.78,B19prime,0.929408732,,0.964407257,0.964407257,1.118741578,1.002759989,,,,,,,,,,,,,,,https://doi.org/10.1016/j.jallcom.2005.02.031,,,100,0.972,"[5, -5, 4]",compression,4.334880053
0,0,0,0,0,0,0,0,0,0,50,0,0,0,0,50,0,0,0,Ni50.0Ti50.0,Ni1Ti1,NiTi,0.697665,7.23396,10.5,2.025,53.2802,8.615,8.49,FALSE,3.012,2.898,4.108,4.646,97.78,B19prime,0.929408732,,0.964407257,0.964407257,1.118741578,1.002759989,,,,,,,,,,,,,,,https://doi.org/10.1016/j.jallcom.2005.02.031,,,100,0.972,"[5, -5, 7]",tension,11.33372299
0,0,0,0,0,0,0,0,0,0,50,0,0,0,0,50,0,0,0,Ni50.0Ti50.0,Ni1Ti1,NiTi,0.697665,7.23396,10.5,2.025,53.2802,8.615,8.49,FALSE,3.012,2.898,4.108,4.646,97.78,B19prime,0.929408732,,0.964407257,0.964407257,1.118741578,1.002759989,,,,,,,,,,,,,,,https://doi.org/10.1016/j.jallcom.2005.02.031,,,100,0.972,"[5, -5, 7]",compression,4.4000901
0,0,0,0,0,0,0,0,0,0,50,0,0,0,0,50,0,0,0,Ni50.0Ti50.0,Ni1Ti1,NiTi,0.697665,7.23396,10.5,2.025,53.2802,8.615,8.49,FALSE,3.012,2.898,4.108,4.646,97.78,B19prime,0.929408732,,0.964407257,0.964407257,1.118741578,1.002759989,,,,,,,,,,,,,,,https://doi.org/10.1016/j.jallcom.2005.02.031,,,100,0.972,"[2, -2, 5]",tension,9.886089041
0,0,0,0,0,0,0,0,0,0,50,0,0,0,0,50,0,0,0,Ni50.0Ti50.0,Ni1Ti1,NiTi,0.697665,7.23396,10.5,2.025,53.2802,8.615,8.49,FALSE,3.012,2.898,4.108,4.646,97.78,B19prime,0.929408732,,0.964407257,0.964407257,1.118741578,1.002759989,,,,,,,,,,,,,,,https://doi.org/10.1016/j.jallcom.2005.02.031,,,100,0.972,"[2, -2, 5]",compression,6.835952925
0,0,0,0,0,0,0,0,0,0,49.9,0,0,0,0,50.1,0,0,0,Ni49.9Ti50.1,Ni499Ti501,NiTi,0.69778703,7.23314832,10.497,2.0249919,53.2693736,8.61905,8.49,FALSE,3.014,2.874,4.106,4.626,97.18,B19prime,0.925796538,0.963,0.96329809,0.96329809,1.109063355,0.989082703,38.4,38.9,74.1,47.5,86.9,112.5,80.25,,,,,,,,https://doi.org/10.1016/j.msea.2013.02.035,,,100,0.972,"[1, 1, 1]",tension,10.01259779
0,0,0,0,0,0,0,0,0,0,49.9,0,0,0,0,50.1,0,0,0,Ni49.9Ti50.1,Ni499Ti501,NiTi,0.69778703,7.23314832,10.497,2.0249919,53.2693736,8.61905,8.49,FALSE,3.014,2.874,4.106,4.626,97.18,B19prime,0.925796538,0.963,0.96329809,0.96329809,1.109063355,0.989082703,38.4,38.9,74.1,47.5,86.9,112.5,80.25,,,,,,,,https://doi.org/10.1016/j.msea.2013.02.035,,,100,0.972,"[1, 1, 1]",compression,3.994024264
0,0,0,0,0,0,0,0,0,0,49.9,0,0,0,0,50.1,0,0,0,Ni49.9Ti50.1,Ni499Ti501,NiTi,0.69778703,7.23314832,10.497,2.0249919,53.2693736,8.61905,8.49,FALSE,3.014,2.874,4.106,4.626,97.18,B19prime,0.925796538,0.963,0.96329809,0.96329809,1.109063355,0.989082703,38.4,38.9,74.1,47.5,86.9,112.5,80.25,,,,,,,,https://doi.org/10.1016/j.msea.2013.02.035,,,100,0.972,"[0, 1, 1]",tension,8.529395148
0,0,0,0,0,0,0,0,0,0,49.9,0,0,0,0,50.1,0,0,0,Ni49.9Ti50.1,Ni499Ti501,NiTi,0.69778703,7.23314832,10.497,2.0249919,53.2693736,8.61905,8.49,FALSE,3.014,2.874,4.106,4.626,97.18,B19prime,0.925796538,0.963,0.96329809,0.96329809,1.109063355,0.989082703,38.4,38.9,74.1,47.5,86.9,112.5,80.25,,,,,,,,https://doi.org/10.1016/j.msea.2013.02.035,,,100,0.972,"[0, 1, 1]",compression,5.680410713
0,0,0,0,0,0,0,0,0,0,49.9,0,0,0,0,50.1,0,0,0,Ni49.9Ti50.1,Ni499Ti501,NiTi,0.69778703,7.23314832,10.497,2.0249919,53.2693736,8.61905,8.49,FALSE,3.014,2.874,4.106,4.626,97.18,B19prime,0.925796538,0.963,0.96329809,0.96329809,1.109063355,0.989082703,38.4,38.9,74.1,47.5,86.9,112.5,80.25,,,,,,,,https://doi.org/10.1016/j.msea.2013.02.035,,,100,0.972,"[1, 1, 2]",tension,9.714663278
0,0,0,0,0,0,0,0,0,0,49.9,0,0,0,0,50.1,0,0,0,Ni49.9Ti50.1,Ni499Ti501,NiTi,0.69778703,7.23314832,10.497,2.0249919,53.2693736,8.61905,8.49,FALSE,3.014,2.874,4.106,4.626,97.18,B19prime,0.925796538,0.963,0.96329809,0.96329809,1.109063355,0.989082703,38.4,38.9,74.1,47.5,86.9,112.5,80.25,,,,,,,,https://doi.org/10.1016/j.msea.2013.02.035,,,100,0.972,"[1, 1, 2]",compression,6.36007335
0,0,0,0,0,0,0,0,0,0,49.9,0,0,0,0,50.1,0,0,0,Ni49.9Ti50.1,Ni499Ti501,NiTi,0.69778703,7.23314832,10.497,2.0249919,53.2693736,8.61905,8.49,FALSE,3.014,2.874,4.106,4.626,97.18,B19prime,0.925796538,0.963,0.96329809,0.96329809,1.109063355,0.989082703,38.4,38.9,74.1,47.5,86.9,112.5,80.25,,,,,,,,https://doi.org/10.1016/j.msea.2013.02.035,,,100,0.972,"[1, 4, 8]",tension,8.487937201
0,0,0,0,0,0,0,0,0,0,49.9,0,0,0,0,50.1,0,0,0,Ni49.9Ti50.1,Ni499Ti501,NiTi,0.69778703,7.23314832,10.497,2.0249919,53.2693736,8.61905,8.49,FALSE,3.014,2.874,4.106,4.626,97.18,B19prime,0.925796538,0.963,0.96329809,0.96329809,1.109063355,0.989082703,38.4,38.9,74.1,47.5,86.9,112.5,80.25,,,,,,,,https://doi.org/10.1016/j.msea.2013.02.035,,,100,0.972,"[1, 4, 8]",compression,7.187581695
0,0,0,0,0,0,0,0,0,0,49.9,0,0,0,0,50.1,0,0,0,Ni49.9Ti50.1,Ni499Ti501,NiTi,0.69778703,7.23314832,10.497,2.0249919,53.2693736,8.61905,8.49,FALSE,3.014,2.874,4.106,4.626,97.18,B19prime,0.925796538,0.963,0.96329809,0.96329809,1.109063355,0.989082703,38.4,38.9,74.1,47.5,86.9,112.5,80.25,,,,,,,,https://doi.org/10.1016/j.msea.2013.02.035,,,100,0.972,"[2, -2, -1]",tension,10.87458909
0,0,0,0,0,0,0,0,0,0,49.9,0,0,0,0,50.1,0,0,0,Ni49.9Ti50.1,Ni499Ti501,NiTi,0.69778703,7.23314832,10.497,2.0249919,53.2693736,8.61905,8.49,FALSE,3.014,2.874,4.106,4.626,97.18,B19prime,0.925796538,0.963,0.96329809,0.96329809,1.109063355,0.989082703,38.4,38.9,74.1,47.5,86.9,112.5,80.25,,,,,,,,https://doi.org/10.1016/j.msea.2013.02.035,,,100,0.972,"[2, -2, -1]",compression,5.508029091
0,0,0,0,0,0,0,0,0,0,49.9,0,0,0,0,50.1,0,0,0,Ni49.9Ti50.1,Ni499Ti501,NiTi,0.69778703,7.23314832,10.497,2.0249919,53.2693736,8.61905,8.49,FALSE,3.014,2.874,4.106,4.626,97.18,B19prime,0.925796538,0.963,0.96329809,0.96329809,1.109063355,0.989082703,38.4,38.9,74.1,47.5,86.9,112.5,80.25,,,,,,,,https://doi.org/10.1016/j.msea.2013.02.035,,,100,0.972,"[8, -8, -1]",tension,9.47460826
0,0,0,0,0,0,0,0,0,0,49.9,0,0,0,0,50.1,0,0,0,Ni49.9Ti50.1,Ni499Ti501,NiTi,0.69778703,7.23314832,10.497,2.0249919,53.2693736,8.61905,8.49,FALSE,3.014,2.874,4.106,4.626,97.18,B19prime,0.925796538,0.963,0.96329809,0.96329809,1.109063355,0.989082703,38.4,38.9,74.1,47.5,86.9,112.5,80.25,,,,,,,,https://doi.org/10.1016/j.msea.2013.02.035,,,100,0.972,"[8, -8, -1]",compression,5.833685295
0,0,0,0,0,0,0,0,0,0,49.9,0,0,0,0,50.1,0,0,0,Ni49.9Ti50.1,Ni499Ti501,NiTi,0.69778703,7.23314832,10.497,2.0249919,53.2693736,8.61905,8.49,FALSE,3.014,2.874,4.106,4.626,97.18,B19prime,0.925796538,0.963,0.96329809,0.96329809,1.109063355,0.989082703,38.4,38.9,74.1,47.5,86.9,112.5,80.25,,,,,,,,https://doi.org/10.1016/j.msea.2013.02.035,,,100,0.972,"[4, -4, 1]",tension,10.18478102
0,0,0,0,0,0,0,0,0,0,49.9,0,0,0,0,50.1,0,0,0,Ni49.9Ti50.1,Ni499Ti501,NiTi,0.69778703,7.23314832,10.497,2.0249919,53.2693736,8.61905,8.49,FALSE,3.014,2.874,4.106,4.626,97.18,B19prime,0.925796538,0.963,0.96329809,0.96329809,1.109063355,0.989082703,38.4,38.9,74.1,47.5,86.9,112.5,80.25,,,,,,,,https://doi.org/10.1016/j.msea.2013.02.035,,,100,0.972,"[4, -4, 1]",compression,5.848749327
0,0,0,0,0,0,0,0,0,0,49.9,0,0,0,0,50.1,0,0,0,Ni49.9Ti50.1,Ni499Ti501,NiTi,0.69778703,7.23314832,10.497,2.0249919,53.2693736,8.61905,8.49,FALSE,3.014,2.874,4.106,4.626,97.18,B19prime,0.925796538,0.963,0.96329809,0.96329809,1.109063355,0.989082703,38.4,38.9,74.1,47.5,86.9,112.5,80.25,,,,,,,,https://doi.org/10.1016/j.msea.2013.02.035,,,100,0.972,"[3, -3, 2]",tension,10.85135664
0,0,0,0,0,0,0,0,0,0,49.9,0,0,0,0,50.1,0,0,0,Ni49.9Ti50.1,Ni499Ti501,NiTi,0.69778703,7.23314832,10.497,2.0249919,53.2693736,8.61905,8.49,FALSE,3.014,2.874,4.106,4.626,97.18,B19prime,0.925796538,0.963,0.96329809,0.96329809,1.109063355,0.989082703,38.4,38.9,74.1,47.5,86.9,112.5,80.25,,,,,,,,https://doi.org/10.1016/j.msea.2013.02.035,,,100,0.972,"[3, -3, 2]",compression,5.077136433
0,0,0,0,0,0,0,0,0,0,49.9,0,0,0,0,50.1,0,0,0,Ni49.9Ti50.1,Ni499Ti501,NiTi,0.69778703,7.23314832,10.497,2.0249919,53.2693736,8.61905,8.49,FALSE,3.014,2.874,4.106,4.626,97.18,B19prime,0.925796538,0.963,0.96329809,0.96329809,1.109063355,0.989082703,38.4,38.9,74.1,47.5,86.9,112.5,80.25,,,,,,,,https://doi.org/10.1016/j.msea.2013.02.035,,,100,0.972,"[8, -8, 3]",tension,10.64842924
0,0,0,0,0,0,0,0,0,0,49.9,0,0,0,0,50.1,0,0,0,Ni49.9Ti50.1,Ni499Ti501,NiTi,0.69778703,7.23314832,10.497,2.0249919,53.2693736,8.61905,8.49,FALSE,3.014,2.874,4.106,4.626,97.18,B19prime,0.925796538,0.963,0.96329809,0.96329809,1.109063355,0.989082703,38.4,38.9,74.1,47.5,86.9,112.5,80.25,,,,,,,,https://doi.org/10.1016/j.msea.2013.02.035,,,100,0.972,"[8, -8, 3]",compression,5.733955377
0,0,0,0,0,0,0,0,0,0,49.9,0,0,0,0,50.1,0,0,0,Ni49.9Ti50.1,Ni499Ti501,NiTi,0.69778703,7.23314832,10.497,2.0249919,53.2693736,8.61905,8.49,FALSE,3.014,2.874,4.106,4.626,97.18,B19prime,0.925796538,0.963,0.96329809,0.96329809,1.109063355,0.989082703,38.4,38.9,74.1,47.5,86.9,112.5,80.25,,,,,,,,https://doi.org/10.1016/j.msea.2013.02.035,,,100,0.972,"[5, -5, 4]",tension,10.61688489
0,0,0,0,0,0,0,0,0,0,49.9,0,0,0,0,50.1,0,0,0,Ni49.9Ti50.1,Ni499Ti501,NiTi,0.69778703,7.23314832,10.497,2.0249919,53.2693736,8.61905,8.49,FALSE,3.014,2.874,4.106,4.626,97.18,B19prime,0.925796538,0.963,0.96329809,0.96329809,1.109063355,0.989082703,38.4,38.9,74.1,47.5,86.9,112.5,80.25,,,,,,,,https://doi.org/10.1016/j.msea.2013.02.035,,,100,0.972,"[5, -5, 4]",compression,4.66370779
0,0,0,0,0,0,0,0,0,0,49.9,0,0,0,0,50.1,0,0,0,Ni49.9Ti50.1,Ni499Ti501,NiTi,0.69778703,7.23314832,10.497,2.0249919,53.2693736,8.61905,8.49,FALSE,3.014,2.874,4.106,4.626,97.18,B19prime,0.925796538,0.963,0.96329809,0.96329809,1.109063355,0.989082703,38.4,38.9,74.1,47.5,86.9,112.5,80.25,,,,,,,,https://doi.org/10.1016/j.msea.2013.02.035,,,100,0.972,"[5, -5, 7]",tension,10.26547306
0,0,0,0,0,0,0,0,0,0,49.9,0,0,0,0,50.1,0,0,0,Ni49.9Ti50.1,Ni499Ti501,NiTi,0.69778703,7.23314832,10.497,2.0249919,53.2693736,8.61905,8.49,FALSE,3.014,2.874,4.106,4.626,97.18,B19prime,0.925796538,0.963,0.96329809,0.96329809,1.109063355,0.989082703,38.4,38.9,74.1,47.5,86.9,112.5,80.25,,,,,,,,https://doi.org/10.1016/j.msea.2013.02.035,,,100,0.972,"[5, -5, 7]",compression,4.616752342
0,0,0,0,0,0,0,0,0,0,49.9,0,0,0,0,50.1,0,0,0,Ni49.9Ti50.1,Ni499Ti501,NiTi,0.69778703,7.23314832,10.497,2.0249919,53.2693736,8.61905,8.49,FALSE,3.014,2.874,4.106,4.626,97.18,B19prime,0.925796538,0.963,0.96329809,0.96329809,1.109063355,0.989082703,38.4,38.9,74.1,47.5,86.9,112.5,80.25,,,,,,,,https://doi.org/10.1016/j.msea.2013.02.035,,,100,0.972,"[2, -2, 5]",tension,9.033429224
0,0,0,0,0,0,0,0,0,0,49.9,0,0,0,0,50.1,0,0,0,Ni49.9Ti50.1,Ni499Ti501,NiTi,0.69778703,7.23314832,10.497,2.0249919,53.2693736,8.61905,8.49,FALSE,3.014,2.874,4.106,4.626,97.18,B19prime,0.925796538,0.963,0.96329809,0.96329809,1.109063355,0.989082703,38.4,38.9,74.1,47.5,86.9,112.5,80.25,,,,,,,,https://doi.org/10.1016/j.msea.2013.02.035,,,100,0.972,"[2, -2, 5]",compression,7.074694988
0,0,0,0,0,0,0,0,0,0,54.8,0,0,0,0,45.2,0,0,0,Ni54.8Ti45.2,Ni137Ti113,NiTi,0.69180756,7.27292064,10.644,2.0063376,53.7998672,8.4206,8.52,FALSE,3.023,2.89,4.1,4.65,97.5,B19prime,0.925947427,,0.959026729,0.959026729,1.113375706,0.988686903,,,,,,,,,,,,,,,https://doi.org/10.1007/BF02658390,,,100,0.966,"[1, 1, 1]",tension,10.51260127
0,0,0,0,0,0,0,0,0,0,54.8,0,0,0,0,45.2,0,0,0,Ni54.8Ti45.2,Ni137Ti113,NiTi,0.69180756,7.27292064,10.644,2.0063376,53.7998672,8.4206,8.52,FALSE,3.023,2.89,4.1,4.65,97.5,B19prime,0.925947427,,0.959026729,0.959026729,1.113375706,0.988686903,,,,,,,,,,,,,,,https://doi.org/10.1007/BF02658390,,,100,0.966,"[1, 1, 1]",compression,4.197979752
0,0,0,0,0,0,0,0,0,0,54.8,0,0,0,0,45.2,0,0,0,Ni54.8Ti45.2,Ni137Ti113,NiTi,0.69180756,7.27292064,10.644,2.0063376,53.7998672,8.4206,8.52,FALSE,3.023,2.89,4.1,4.65,97.5,B19prime,0.925947427,,0.959026729,0.959026729,1.113375706,0.988686903,,,,,,,,,,,,,,,https://doi.org/10.1007/BF02658390,,,100,0.966,"[0, 1, 1]",tension,8.767665647
0,0,0,0,0,0,0,0,0,0,54.8,0,0,0,0,45.2,0,0,0,Ni54.8Ti45.2,Ni137Ti113,NiTi,0.69180756,7.27292064,10.644,2.0063376,53.7998672,8.4206,8.52,FALSE,3.023,2.89,4.1,4.65,97.5,B19prime,0.925947427,,0.959026729,0.959026729,1.113375706,0.988686903,,,,,,,,,,,,,,,https://doi.org/10.1007/BF02658390,,,100,0.966,"[0, 1, 1]",compression,5.835595206
0,0,0,0,0,0,0,0,0,0,54.8,0,0,0,0,45.2,0,0,0,Ni54.8Ti45.2,Ni137Ti113,NiTi,0.69180756,7.27292064,10.644,2.0063376,53.7998672,8.4206,8.52,FALSE,3.023,2.89,4.1,4.65,97.5,B19prime,0.925947427,,0.959026729,0.959026729,1.113375706,0.988686903,,,,,,,,,,,,,,,https://doi.org/10.1007/BF02658390,,,100,0.966,"[1, 1, 2]",tension,10.10086944
0,0,0,0,0,0,0,0,0,0,54.8,0,0,0,0,45.2,0,0,0,Ni54.8Ti45.2,Ni137Ti113,NiTi,0.69180756,7.27292064,10.644,2.0063376,53.7998672,8.4206,8.52,FALSE,3.023,2.89,4.1,4.65,97.5,B19prime,0.925947427,,0.959026729,0.959026729,1.113375706,0.988686903,,,,,,,,,,,,,,,https://doi.org/10.1007/BF02658390,,,100,0.966,"[1, 1, 2]",compression,6.422193078
0,0,0,0,0,0,0,0,0,0,54.8,0,0,0,0,45.2,0,0,0,Ni54.8Ti45.2,Ni137Ti113,NiTi,0.69180756,7.27292064,10.644,2.0063376,53.7998672,8.4206,8.52,FALSE,3.023,2.89,4.1,4.65,97.5,B19prime,0.925947427,,0.959026729,0.959026729,1.113375706,0.988686903,,,,,,,,,,,,,,,https://doi.org/10.1007/BF02658390,,,100,0.966,"[1, 4, 8]",tension,8.726655679
0,0,0,0,0,0,0,0,0,0,54.8,0,0,0,0,45.2,0,0,0,Ni54.8Ti45.2,Ni137Ti113,NiTi,0.69180756,7.27292064,10.644,2.0063376,53.7998672,8.4206,8.52,FALSE,3.023,2.89,4.1,4.65,97.5,B19prime,0.925947427,,0.959026729,0.959026729,1.113375706,0.988686903,,,,,,,,,,,,,,,https://doi.org/10.1007/BF02658390,,,100,0.966,"[1, 4, 8]",compression,7.209599507
0,0,0,0,0,0,0,0,0,0,54.8,0,0,0,0,45.2,0,0,0,Ni54.8Ti45.2,Ni137Ti113,NiTi,0.69180756,7.27292064,10.644,2.0063376,53.7998672,8.4206,8.52,FALSE,3.023,2.89,4.1,4.65,97.5,B19prime,0.925947427,,0.959026729,0.959026729,1.113375706,0.988686903,,,,,,,,,,,,,,,https://doi.org/10.1007/BF02658390,,,100,0.966,"[2, -2, -1]",tension,11.28561587
0,0,0,0,0,0,0,0,0,0,54.8,0,0,0,0,45.2,0,0,0,Ni54.8Ti45.2,Ni137Ti113,NiTi,0.69180756,7.27292064,10.644,2.0063376,53.7998672,8.4206,8.52,FALSE,3.023,2.89,4.1,4.65,97.5,B19prime,0.925947427,,0.959026729,0.959026729,1.113375706,0.988686903,,,,,,,,,,,,,,,https://doi.org/10.1007/BF02658390,,,100,0.966,"[2, -2, -1]",compression,5.706110048
0,0,0,0,0,0,0,0,0,0,54.8,0,0,0,0,45.2,0,0,0,Ni54.8Ti45.2,Ni137Ti113,NiTi,0.69180756,7.27292064,10.644,2.0063376,53.7998672,8.4206,8.52,FALSE,3.023,2.89,4.1,4.65,97.5,B19prime,0.925947427,,0.959026729,0.959026729,1.113375706,0.988686903,,,,,,,,,,,,,,,https://doi.org/10.1007/BF02658390,,,100,0.966,"[8, -8, -1]",tension,9.761621899
0,0,0,0,0,0,0,0,0,0,54.8,0,0,0,0,45.2,0,0,0,Ni54.8Ti45.2,Ni137Ti113,NiTi,0.69180756,7.27292064,10.644,2.0063376,53.7998672,8.4206,8.52,FALSE,3.023,2.89,4.1,4.65,97.5,B19prime,0.925947427,,0.959026729,0.959026729,1.113375706,0.988686903,,,,,,,,,,,,,,,https://doi.org/10.1007/BF02658390,,,100,0.966,"[8, -8, -1]",compression,6.002954961
0,0,0,0,0,0,0,0,0,0,54.8,0,0,0,0,45.2,0,0,0,Ni54.8Ti45.2,Ni137Ti113,NiTi,0.69180756,7.27292064,10.644,2.0063376,53.7998672,8.4206,8.52,FALSE,3.023,2.89,4.1,4.65,97.5,B19prime,0.925947427,,0.959026729,0.959026729,1.113375706,0.988686903,,,,,,,,,,,,,,,https://doi.org/10.1007/BF02658390,,,100,0.966,"[4, -4, 1]",tension,10.51776697
0,0,0,0,0,0,0,0,0,0,54.8,0,0,0,0,45.2,0,0,0,Ni54.8Ti45.2,Ni137Ti113,NiTi,0.69180756,7.27292064,10.644,2.0063376,53.7998672,8.4206,8.52,FALSE,3.023,2.89,4.1,4.65,97.5,B19prime,0.925947427,,0.959026729,0.959026729,1.113375706,0.988686903,,,,,,,,,,,,,,,https://doi.org/10.1007/BF02658390,,,100,0.966,"[4, -4, 1]",compression,6.030118223
0,0,0,0,0,0,0,0,0,0,54.8,0,0,0,0,45.2,0,0,0,Ni54.8Ti45.2,Ni137Ti113,NiTi,0.69180756,7.27292064,10.644,2.0063376,53.7998672,8.4206,8.52,FALSE,3.023,2.89,4.1,4.65,97.5,B19prime,0.925947427,,0.959026729,0.959026729,1.113375706,0.988686903,,,,,,,,,,,,,,,https://doi.org/10.1007/BF02658390,,,100,0.966,"[3, -3, 2]",tension,11.3018397
0,0,0,0,0,0,0,0,0,0,54.8,0,0,0,0,45.2,0,0,0,Ni54.8Ti45.2,Ni137Ti113,NiTi,0.69180756,7.27292064,10.644,2.0063376,53.7998672,8.4206,8.52,FALSE,3.023,2.89,4.1,4.65,97.5,B19prime,0.925947427,,0.959026729,0.959026729,1.113375706,0.988686903,,,,,,,,,,,,,,,https://doi.org/10.1007/BF02658390,,,100,0.966,"[3, -3, 2]",compression,5.280708857
0,0,0,0,0,0,0,0,0,0,54.8,0,0,0,0,45.2,0,0,0,Ni54.8Ti45.2,Ni137Ti113,NiTi,0.69180756,7.27292064,10.644,2.0063376,53.7998672,8.4206,8.52,FALSE,3.023,2.89,4.1,4.65,97.5,B19prime,0.925947427,,0.959026729,0.959026729,1.113375706,0.988686903,,,,,,,,,,,,,,,https://doi.org/10.1007/BF02658390,,,100,0.966,"[8, -8, 3]",tension,11.02309195
0,0,0,0,0,0,0,0,0,0,54.8,0,0,0,0,45.2,0,0,0,Ni54.8Ti45.2,Ni137Ti113,NiTi,0.69180756,7.27292064,10.644,2.0063376,53.7998672,8.4206,8.52,FALSE,3.023,2.89,4.1,4.65,97.5,B19prime,0.925947427,,0.959026729,0.959026729,1.113375706,0.988686903,,,,,,,,,,,,,,,https://doi.org/10.1007/BF02658390,,,100,0.966,"[8, -8, 3]",compression,5.924987137
0,0,0,0,0,0,0,0,0,0,54.8,0,0,0,0,45.2,0,0,0,Ni54.8Ti45.2,Ni137Ti113,NiTi,0.69180756,7.27292064,10.644,2.0063376,53.7998672,8.4206,8.52,FALSE,3.023,2.89,4.1,4.65,97.5,B19prime,0.925947427,,0.959026729,0.959026729,1.113375706,0.988686903,,,,,,,,,,,,,,,https://doi.org/10.1007/BF02658390,,,100,0.966,"[5, -5, 4]",tension,11.09158178
0,0,0,0,0,0,0,0,0,0,54.8,0,0,0,0,45.2,0,0,0,Ni54.8Ti45.2,Ni137Ti113,NiTi,0.69180756,7.27292064,10.644,2.0063376,53.7998672,8.4206,8.52,FALSE,3.023,2.89,4.1,4.65,97.5,B19prime,0.925947427,,0.959026729,0.959026729,1.113375706,0.988686903,,,,,,,,,,,,,,,https://doi.org/10.1007/BF02658390,,,100,0.966,"[5, -5, 4]",compression,4.868868749
0,0,0,0,0,0,0,0,0,0,54.8,0,0,0,0,45.2,0,0,0,Ni54.8Ti45.2,Ni137Ti113,NiTi,0.69180756,7.27292064,10.644,2.0063376,53.7998672,8.4206,8.52,FALSE,3.023,2.89,4.1,4.65,97.5,B19prime,0.925947427,,0.959026729,0.959026729,1.113375706,0.988686903,,,,,,,,,,,,,,,https://doi.org/10.1007/BF02658390,,,100,0.966,"[5, -5, 7]",tension,10.72923936
