Repository: sinazadeh/Theoretical-Transformation-Strain-Calculator

# Theoretical-Transformation-Strain-Calculator
This repository is dedicated to the theoretical calculation of transformation strain in NiTi shape memory alloys (SMAs) undergoing B2 to B19/B19' transformations.

## Usage

Explore the sample codes provided in [main.ipynb](main.ipynb) to get started.

## Citing

If this code or the accompanying dataset proves beneficial for your research or work, please cite our original paper. Acknowledging this source helps promote further research in this field and recognizes the efforts invested in this repository.

>

File: data_for_ml.csv (part 5 of 30)
Al,Au,Co,Cu,Hf,In,Mn,Mo,Nb,Nd,Ni,Pd,Pt,Sc,Ta,Ti,V,Zr,Zn,composition,formula,Alloy System,avg_first_ion_en_divi_voro_coord,avg_first_ion_en,avg_voro_coord,dev_mol_vol,avg_atom_mass,avg_mol_vol,Delta,NiTiHfCu base,a0 (A),a (A),b (A),c (A),beta,Transformation,lambda1_calculated,lambda2_reported,lambda2_calculated,lambda2_combined,lambda3_calculated,lambda1lambda2lambda3,Hysteresis (C),Hysteresis (C) new,Ms (C),Mf (C),As (C),Af (C),Tc (C),Enthalphy AtoM (J/g),Enthalphy MtoA (J/g),Enthalphy avg (J/g),Density_reported(g/cm^3),Enthalphy AtoM (J/cm3),Enthalphy MtoA (J/cm3),Enthalphy avg (J/cm3),Ref 1,Ref 2,Ref 3,Total,Predicted_Lambda2,deformation_direction,deformation_type,LDT_transformation_strain
0,0,0,0,0,0,0,0,0,0,54.8,0,0,0,0,45.2,0,0,0,Ni54.8Ti45.2,Ni137Ti113,NiTi,0.69180756,7.27292064,10.644,2.0063376,53.7998672,8.4206,8.52,FALSE,3.023,2.89,4.1,4.65,97.5,B19prime,0.925947427,,0.959026729,0.959026729,1.113375706,0.988686903,,,,,,,,,,,,,,,https://doi.org/10.1007/BF02658390,,,100,0.966,"[5, -5, 7]",compression,4.910481033
0,0,0,0,0,0,0,0,0,0,54.8,0,0,0,0,45.2,0,0,0,Ni54.8Ti45.2,Ni137Ti113,NiTi,0.69180756,7.27292064,10.644,2.0063376,53.7998672,8.4206,8.52,FALSE,3.023,2.89,4.1,4.65,97.5,B19prime,0.925947427,,0.959026729,0.959026729,1.113375706,0.988686903,,,,,,,,,,,,,,,https://doi.org/10.1007/BF02658390,,,100,0.966,"[2, -2, 5]",tension,9.35937887
0,0,0,0,0,0,0,0,0,0,54.8,0,0,0,0,45.2,0,0,0,Ni54.8Ti45.2,Ni137Ti113,NiTi,0.69180756,7.27292064,10.644,2.0063376,53.7998672,8.4206,8.52,FALSE,3.023,2.89,4.1,4.65,97.5,B19prime,0.925947427,,0.959026729,0.959026729,1.113375706,0.988686903,,,,,,,,,,,,,,,https://doi.org/10.1007/BF02658390,,,100,0.966,"[2, -2, 5]",compression,7.11027265
0,0,0,0,0,0,0,0,0,0,49.8,0,0,0,0,50.2,0,0,0,Ni49.8Ti50.2,Ni249Ti251,NiTi,0.69790906,7.23233664,10.494,2.0249676,53.2585472,8.6231,8.48,FALSE,3.02,2.89,4.64,4.13,97.1,B19prime,0.929309994,,0.967003644,0.967003644,1.110154187,0.997635787,,,,,,,,,,,,,,,https://doi.org/10.1007/s11661-009-0166-x,,,100,0.972,"[1, 1, 1]",tension,10.14865155
0,0,0,0,0,0,0,0,0,0,49.8,0,0,0,0,50.2,0,0,0,Ni49.8Ti50.2,Ni249Ti251,NiTi,0.69790906,7.23233664,10.494,2.0249676,53.2585472,8.6231,8.48,FALSE,3.02,2.89,4.64,4.13,97.1,B19prime,0.929309994,,0.967003644,0.967003644,1.110154187,0.997635787,,,,,,,,,,,,,,,https://doi.org/10.1007/s11661-009-0166-x,,,100,0.972,"[1, 1, 1]",compression,3.633471051
0,0,0,0,0,0,0,0,0,0,49.8,0,0,0,0,50.2,0,0,0,Ni49.8Ti50.2,Ni249Ti251,NiTi,0.69790906,7.23233664,10.494,2.0249676,53.2585472,8.6231,8.48,FALSE,3.02,2.89,4.64,4.13,97.1,B19prime,0.929309994,,0.967003644,0.967003644,1.110154187,0.997635787,,,,,,,,,,,,,,,https://doi.org/10.1007/s11661-009-0166-x,,,100,0.972,"[0, 1, 1]",tension,8.641571679
0,0,0,0,0,0,0,0,0,0,49.8,0,0,0,0,50.2,0,0,0,Ni49.8Ti50.2,Ni249Ti251,NiTi,0.69790906,7.23233664,10.494,2.0249676,53.2585472,8.6231,8.48,FALSE,3.02,2.89,4.64,4.13,97.1,B19prime,0.929309994,,0.967003644,0.967003644,1.110154187,0.997635787,,,,,,,,,,,,,,,https://doi.org/10.1007/s11661-009-0166-x,,,100,0.972,"[0, 1, 1]",compression,5.349900064
0,0,0,0,0,0,0,0,0,0,49.8,0,0,0,0,50.2,0,0,0,Ni49.8Ti50.2,Ni249Ti251,NiTi,0.69790906,7.23233664,10.494,2.0249676,53.2585472,8.6231,8.48,FALSE,3.02,2.89,4.64,4.13,97.1,B19prime,0.929309994,,0.967003644,0.967003644,1.110154187,0.997635787,,,,,,,,,,,,,,,https://doi.org/10.1007/s11661-009-0166-x,,,100,0.972,"[1, 1, 2]",tension,9.847189305
0,0,0,0,0,0,0,0,0,0,49.8,0,0,0,0,50.2,0,0,0,Ni49.8Ti50.2,Ni249Ti251,NiTi,0.69790906,7.23233664,10.494,2.0249676,53.2585472,8.6231,8.48,FALSE,3.02,2.89,4.64,4.13,97.1,B19prime,0.929309994,,0.967003644,0.967003644,1.110154187,0.997635787,,,,,,,,,,,,,,,https://doi.org/10.1007/s11661-009-0166-x,,,100,0.972,"[1, 1, 2]",compression,6.04326317
0,0,0,0,0,0,0,0,0,0,49.8,0,0,0,0,50.2,0,0,0,Ni49.8Ti50.2,Ni249Ti251,NiTi,0.69790906,7.23233664,10.494,2.0249676,53.2585472,8.6231,8.48,FALSE,3.02,2.89,4.64,4.13,97.1,B19prime,0.929309994,,0.967003644,0.967003644,1.110154187,0.997635787,,,,,,,,,,,,,,,https://doi.org/10.1007/s11661-009-0166-x,,,100,0.972,"[1, 4, 8]",tension,8.615768237
0,0,0,0,0,0,0,0,0,0,49.8,0,0,0,0,50.2,0,0,0,Ni49.8Ti50.2,Ni249Ti251,NiTi,0.69790906,7.23233664,10.494,2.0249676,53.2585472,8.6231,8.48,FALSE,3.02,2.89,4.64,4.13,97.1,B19prime,0.929309994,,0.967003644,0.967003644,1.110154187,0.997635787,,,,,,,,,,,,,,,https://doi.org/10.1007/s11661-009-0166-x,,,100,0.972,"[1, 4, 8]",compression,6.838023813
0,0,0,0,0,0,0,0,0,0,49.8,0,0,0,0,50.2,0,0,0,Ni49.8Ti50.2,Ni249Ti251,NiTi,0.69790906,7.23233664,10.494,2.0249676,53.2585472,8.6231,8.48,FALSE,3.02,2.89,4.64,4.13,97.1,B19prime,0.929309994,,0.967003644,0.967003644,1.110154187,0.997635787,,,,,,,,,,,,,,,https://doi.org/10.1007/s11661-009-0166-x,,,100,0.972,"[2, -2, -1]",tension,10.98083632
0,0,0,0,0,0,0,0,0,0,49.8,0,0,0,0,50.2,0,0,0,Ni49.8Ti50.2,Ni249Ti251,NiTi,0.69790906,7.23233664,10.494,2.0249676,53.2585472,8.6231,8.48,FALSE,3.02,2.89,4.64,4.13,97.1,B19prime,0.929309994,,0.967003644,0.967003644,1.110154187,0.997635787,,,,,,,,,,,,,,,https://doi.org/10.1007/s11661-009-0166-x,,,100,0.972,"[2, -2, -1]",compression,5.145352547
0,0,0,0,0,0,0,0,0,0,49.8,0,0,0,0,50.2,0,0,0,Ni49.8Ti50.2,Ni249Ti251,NiTi,0.69790906,7.23233664,10.494,2.0249676,53.2585472,8.6231,8.48,FALSE,3.02,2.89,4.64,4.13,97.1,B19prime,0.929309994,,0.967003644,0.967003644,1.110154187,0.997635787,,,,,,,,,,,,,,,https://doi.org/10.1007/s11661-009-0166-x,,,100,0.972,"[8, -8, -1]",tension,9.58049656
0,0,0,0,0,0,0,0,0,0,49.8,0,0,0,0,50.2,0,0,0,Ni49.8Ti50.2,Ni249Ti251,NiTi,0.69790906,7.23233664,10.494,2.0249676,53.2585472,8.6231,8.48,FALSE,3.02,2.89,4.64,4.13,97.1,B19prime,0.929309994,,0.967003644,0.967003644,1.110154187,0.997635787,,,,,,,,,,,,,,,https://doi.org/10.1007/s11661-009-0166-x,,,100,0.972,"[8, -8, -1]",compression,5.491676348
0,0,0,0,0,0,0,0,0,0,49.8,0,0,0,0,50.2,0,0,0,Ni49.8Ti50.2,Ni249Ti251,NiTi,0.69790906,7.23233664,10.494,2.0249676,53.2585472,8.6231,8.48,FALSE,3.02,2.89,4.64,4.13,97.1,B19prime,0.929309994,,0.967003644,0.967003644,1.110154187,0.997635787,,,,,,,,,,,,,,,https://doi.org/10.1007/s11661-009-0166-x,,,100,0.972,"[4, -4, 1]",tension,10.28773433
0,0,0,0,0,0,0,0,0,0,49.8,0,0,0,0,50.2,0,0,0,Ni49.8Ti50.2,Ni249Ti251,NiTi,0.69790906,7.23233664,10.494,2.0249676,53.2585472,8.6231,8.48,FALSE,3.02,2.89,4.64,4.13,97.1,B19prime,0.929309994,,0.967003644,0.967003644,1.110154187,0.997635787,,,,,,,,,,,,,,,https://doi.org/10.1007/s11661-009-0166-x,,,100,0.972,"[4, -4, 1]",compression,5.49738476
0,0,0,0,0,0,0,0,0,0,49.8,0,0,0,0,50.2,0,0,0,Ni49.8Ti50.2,Ni249Ti251,NiTi,0.69790906,7.23233664,10.494,2.0249676,53.2585472,8.6231,8.48,FALSE,3.02,2.89,4.64,4.13,97.1,B19prime,0.929309994,,0.967003644,0.967003644,1.110154187,0.997635787,,,,,,,,,,,,,,,https://doi.org/10.1007/s11661-009-0166-x,,,100,0.972,"[3, -3, 2]",tension,10.96514584
0,0,0,0,0,0,0,0,0,0,49.8,0,0,0,0,50.2,0,0,0,Ni49.8Ti50.2,Ni249Ti251,NiTi,0.69790906,7.23233664,10.494,2.0249676,53.2585472,8.6231,8.48,FALSE,3.02,2.89,4.64,4.13,97.1,B19prime,0.929309994,,0.967003644,0.967003644,1.110154187,0.997635787,,,,,,,,,,,,,,,https://doi.org/10.1007/s11661-009-0166-x,,,100,0.972,"[3, -3, 2]",compression,4.712149216
0,0,0,0,0,0,0,0,0,0,49.8,0,0,0,0,50.2,0,0,0,Ni49.8Ti50.2,Ni249Ti251,NiTi,0.69790906,7.23233664,10.494,2.0249676,53.2585472,8.6231,8.48,FALSE,3.02,2.89,4.64,4.13,97.1,B19prime,0.929309994,,0.967003644,0.967003644,1.110154187,0.997635787,,,,,,,,,,,,,,,https://doi.org/10.1007/s11661-009-0166-x,,,100,0.972,"[8, -8, 3]",tension,10.75162842
0,0,0,0,0,0,0,0,0,0,49.8,0,0,0,0,50.2,0,0,0,Ni49.8Ti50.2,Ni249Ti251,NiTi,0.69790906,7.23233664,10.494,2.0249676,53.2585472,8.6231,8.48,FALSE,3.02,2.89,4.64,4.13,97.1,B19prime,0.929309994,,0.967003644,0.967003644,1.110154187,0.997635787,,,,,,,,,,,,,,,https://doi.org/10.1007/s11661-009-0166-x,,,100,0.972,"[8, -8, 3]",compression,5.375685387
0,0,0,0,0,0,0,0,0,0,49.8,0,0,0,0,50.2,0,0,0,Ni49.8Ti50.2,Ni249Ti251,NiTi,0.69790906,7.23233664,10.494,2.0249676,53.2585472,8.6231,8.48,FALSE,3.02,2.89,4.64,4.13,97.1,B19prime,0.929309994,,0.967003644,0.967003644,1.110154187,0.997635787,,,,,,,,,,,,,,,https://doi.org/10.1007/s11661-009-0166-x,,,100,0.972,"[5, -5, 4]",tension,10.7387744
0,0,0,0,0,0,0,0,0,0,49.8,0,0,0,0,50.2,0,0,0,Ni49.8Ti50.2,Ni249Ti251,NiTi,0.69790906,7.23233664,10.494,2.0249676,53.2585472,8.6231,8.48,FALSE,3.02,2.89,4.64,4.13,97.1,B19prime,0.929309994,,0.967003644,0.967003644,1.110154187,0.997635787,,,,,,,,,,,,,,,https://doi.org/10.1007/s11661-009-0166-x,,,100,0.972,"[5, -5, 4]",compression,4.299315642
0,0,0,0,0,0,0,0,0,0,49.8,0,0,0,0,50.2,0,0,0,Ni49.8Ti50.2,Ni249Ti251,NiTi,0.69790906,7.23233664,10.494,2.0249676,53.2585472,8.6231,8.48,FALSE,3.02,2.89,4.64,4.13,97.1,B19prime,0.929309994,,0.967003644,0.967003644,1.110154187,0.997635787,,,,,,,,,,,,,,,https://doi.org/10.1007/s11661-009-0166-x,,,100,0.972,"[5, -5, 7]",tension,10.39392687
0,0,0,0,0,0,0,0,0,0,49.8,0,0,0,0,50.2,0,0,0,Ni49.8Ti50.2,Ni249Ti251,NiTi,0.69790906,7.23233664,10.494,2.0249676,53.2585472,8.6231,8.48,FALSE,3.02,2.89,4.64,4.13,97.1,B19prime,0.929309994,,0.967003644,0.967003644,1.110154187,0.997635787,,,,,,,,,,,,,,,https://doi.org/10.1007/s11661-009-0166-x,,,100,0.972,"[5, -5, 7]",compression,4.249785792
0,0,0,0,0,0,0,0,0,0,49.8,0,0,0,0,50.2,0,0,0,Ni49.8Ti50.2,Ni249Ti251,NiTi,0.69790906,7.23233664,10.494,2.0249676,53.2585472,8.6231,8.48,FALSE,3.02,2.89,4.64,4.13,97.1,B19prime,0.929309994,,0.967003644,0.967003644,1.110154187,0.997635787,,,,,,,,,,,,,,,https://doi.org/10.1007/s11661-009-0166-x,,,100,0.972,"[2, -2, 5]",tension,9.173916671
0,0,0,0,0,0,0,0,0,0,49.8,0,0,0,0,50.2,0,0,0,Ni49.8Ti50.2,Ni249Ti251,NiTi,0.69790906,7.23233664,10.494,2.0249676,53.2585472,8.6231,8.48,FALSE,3.02,2.89,4.64,4.13,97.1,B19prime,0.929309994,,0.967003644,0.967003644,1.110154187,0.997635787,,,,,,,,,,,,,,,https://doi.org/10.1007/s11661-009-0166-x,,,100,0.972,"[2, -2, 5]",compression,6.739517063
0,0,0,7,0,0,0,0,0,0,47,0,0,0,0,46,0,0,0,Cu7.0Ni47.0Ti46.0,Cu7Ni47Ti46,NiTiCu,0.69328885,7.2724878,10.62,1.978552,54.052938,8.4894,8.34,FALSE,3.04,2.91,4.23,4.56,97.5,B19prime,0.923025669,,0.98390187,0.98390187,1.090562234,0.990412285,,,,,,,,,,,,,,,https://doi.org/10.1007/BF02658390,,,100,0.968,"[1, 1, 1]",tension,8.645230177
0,0,0,7,0,0,0,0,0,0,47,0,0,0,0,46,0,0,0,Cu7.0Ni47.0Ti46.0,Cu7Ni47Ti46,NiTiCu,0.69328885,7.2724878,10.62,1.978552,54.052938,8.4894,8.34,FALSE,3.04,2.91,4.23,4.56,97.5,B19prime,0.923025669,,0.98390187,0.98390187,1.090562234,0.990412285,,,,,,,,,,,,,,,https://doi.org/10.1007/BF02658390,,,100,0.968,"[1, 1, 1]",compression,3.538108877
0,0,0,7,0,0,0,0,0,0,47,0,0,0,0,46,0,0,0,Cu7.0Ni47.0Ti46.0,Cu7Ni47Ti46,NiTiCu,0.69328885,7.2724878,10.62,1.978552,54.052938,8.4894,8.34,FALSE,3.04,2.91,4.23,4.56,97.5,B19prime,0.923025669,,0.98390187,0.98390187,1.090562234,0.990412285,,,,,,,,,,,,,,,https://doi.org/10.1007/BF02658390,,,100,0.968,"[0, 1, 1]",tension,6.066017178
0,0,0,7,0,0,0,0,0,0,47,0,0,0,0,46,0,0,0,Cu7.0Ni47.0Ti46.0,Cu7Ni47Ti46,NiTiCu,0.69328885,7.2724878,10.62,1.978552,54.052938,8.4894,8.34,FALSE,3.04,2.91,4.23,4.56,97.5,B19prime,0.923025669,,0.98390187,0.98390187,1.090562234,0.990412285,,,,,,,,,,,,,,,https://doi.org/10.1007/BF02658390,,,100,0.968,"[0, 1, 1]",compression,5.781713649
0,0,0,7,0,0,0,0,0,0,47,0,0,0,0,46,0,0,0,Cu7.0Ni47.0Ti46.0,Cu7Ni47Ti46,NiTiCu,0.69328885,7.2724878,10.62,1.978552,54.052938,8.4894,8.34,FALSE,3.04,2.91,4.23,4.56,97.5,B19prime,0.923025669,,0.98390187,0.98390187,1.090562234,0.990412285,,,,,,,,,,,,,,,https://doi.org/10.1007/BF02658390,,,100,0.968,"[1, 1, 2]",tension,8.205698994
0,0,0,7,0,0,0,0,0,0,47,0,0,0,0,46,0,0,0,Cu7.0Ni47.0Ti46.0,Cu7Ni47Ti46,NiTiCu,0.69328885,7.2724878,10.62,1.978552,54.052938,8.4894,8.34,FALSE,3.04,2.91,4.23,4.56,97.5,B19prime,0.923025669,,0.98390187,0.98390187,1.090562234,0.990412285,,,,,,,,,,,,,,,https://doi.org/10.1007/BF02658390,,,100,0.968,"[1, 1, 2]",compression,7.214022187
0,0,0,7,0,0,0,0,0,0,47,0,0,0,0,46,0,0,0,Cu7.0Ni47.0Ti46.0,Cu7Ni47Ti46,NiTiCu,0.69328885,7.2724878,10.62,1.978552,54.052938,8.4894,8.34,FALSE,3.04,2.91,4.23,4.56,97.5,B19prime,0.923025669,,0.98390187,0.98390187,1.090562234,0.990412285,,,,,,,,,,,,,,,https://doi.org/10.1007/BF02658390,,,100,0.968,"[1, 4, 8]",tension,6.521780146
0,0,0,7,0,0,0,0,0,0,47,0,0,0,0,46,0,0,0,Cu7.0Ni47.0Ti46.0,Cu7Ni47Ti46,NiTiCu,0.69328885,7.2724878,10.62,1.978552,54.052938,8.4894,8.34,FALSE,3.04,2.91,4.23,4.56,97.5,B19prime,0.923025669,,0.98390187,0.98390187,1.090562234,0.990412285,,,,,,,,,,,,,,,https://doi.org/10.1007/BF02658390,,,100,0.968,"[1, 4, 8]",compression,7.32676149
0,0,0,7,0,0,0,0,0,0,47,0,0,0,0,46,0,0,0,Cu7.0Ni47.0Ti46.0,Cu7Ni47Ti46,NiTiCu,0.69328885,7.2724878,10.62,1.978552,54.052938,8.4894,8.34,FALSE,3.04,2.91,4.23,4.56,97.5,B19prime,0.923025669,,0.98390187,0.98390187,1.090562234,0.990412285,,,,,,,,,,,,,,,https://doi.org/10.1007/BF02658390,,,100,0.968,"[2, -2, -1]",tension,8.862651754
0,0,0,7,0,0,0,0,0,0,47,0,0,0,0,46,0,0,0,Cu7.0Ni47.0Ti46.0,Cu7Ni47Ti46,NiTiCu,0.69328885,7.2724878,10.62,1.978552,54.052938,8.4894,8.34,FALSE,3.04,2.91,4.23,4.56,97.5,B19prime,0.923025669,,0.98390187,0.98390187,1.090562234,0.990412285,,,,,,,,,,,,,,,https://doi.org/10.1007/BF02658390,,,100,0.968,"[2, -2, -1]",compression,5.20641951
0,0,0,7,0,0,0,0,0,0,47,0,0,0,0,46,0,0,0,Cu7.0Ni47.0Ti46.0,Cu7Ni47Ti46,NiTiCu,0.69328885,7.2724878,10.62,1.978552,54.052938,8.4894,8.34,FALSE,3.04,2.91,4.23,4.56,97.5,B19prime,0.923025669,,0.98390187,0.98390187,1.090562234,0.990412285,,,,,,,,,,,,,,,https://doi.org/10.1007/BF02658390,,,100,0.968,"[8, -8, -1]",tension,7.080701977
0,0,0,7,0,0,0,0,0,0,47,0,0,0,0,46,0,0,0,Cu7.0Ni47.0Ti46.0,Cu7Ni47Ti46,NiTiCu,0.69328885,7.2724878,10.62,1.978552,54.052938,8.4894,8.34,FALSE,3.04,2.91,4.23,4.56,97.5,B19prime,0.923025669,,0.98390187,0.98390187,1.090562234,0.990412285,,,,,,,,,,,,,,,https://doi.org/10.1007/BF02658390,,,100,0.968,"[8, -8, -1]",compression,5.816693348
0,0,0,7,0,0,0,0,0,0,47,0,0,0,0,46,0,0,0,Cu7.0Ni47.0Ti46.0,Cu7Ni47Ti46,NiTiCu,0.69328885,7.2724878,10.62,1.978552,54.052938,8.4894,8.34,FALSE,3.04,2.91,4.23,4.56,97.5,B19prime,0.923025669,,0.98390187,0.98390187,1.090562234,0.990412285,,,,,,,,,,,,,,,https://doi.org/10.1007/BF02658390,,,100,0.968,"[4, -4, 1]",tension,7.893938006
0,0,0,7,0,0,0,0,0,0,47,0,0,0,0,46,0,0,0,Cu7.0Ni47.0Ti46.0,Cu7Ni47Ti46,NiTiCu,0.69328885,7.2724878,10.62,1.978552,54.052938,8.4894,8.34,FALSE,3.04,2.91,4.23,4.56,97.5,B19prime,0.923025669,,0.98390187,0.98390187,1.090562234,0.990412285,,,,,,,,,,,,,,,https://doi.org/10.1007/BF02658390,,,100,0.968,"[4, -4, 1]",compression,5.722385202
0,0,0,7,0,0,0,0,0,0,47,0,0,0,0,46,0,0,0,Cu7.0Ni47.0Ti46.0,Cu7Ni47Ti46,NiTiCu,0.69328885,7.2724878,10.62,1.978552,54.052938,8.4894,8.34,FALSE,3.04,2.91,4.23,4.56,97.5,B19prime,0.923025669,,0.98390187,0.98390187,1.090562234,0.990412285,,,,,,,,,,,,,,,https://doi.org/10.1007/BF02658390,,,100,0.968,"[3, -3, 2]",tension,9.054219477
0,0,0,7,0,0,0,0,0,0,47,0,0,0,0,46,0,0,0,Cu7.0Ni47.0Ti46.0,Cu7Ni47Ti46,NiTiCu,0.69328885,7.2724878,10.62,1.978552,54.052938,8.4894,8.34,FALSE,3.04,2.91,4.23,4.56,97.5,B19prime,0.923025669,,0.98390187,0.98390187,1.090562234,0.990412285,,,,,,,,,,,,,,,https://doi.org/10.1007/BF02658390,,,100,0.968,"[3, -3, 2]",compression,4.696651803
0,0,0,7,0,0,0,0,0,0,47,0,0,0,0,46,0,0,0,Cu7.0Ni47.0Ti46.0,Cu7Ni47Ti46,NiTiCu,0.69328885,7.2724878,10.62,1.978552,54.052938,8.4894,8.34,FALSE,3.04,2.91,4.23,4.56,97.5,B19prime,0.923025669,,0.98390187,0.98390187,1.090562234,0.990412285,,,,,,,,,,,,,,,https://doi.org/10.1007/BF02658390,,,100,0.968,"[8, -8, 3]",tension,8.487519519
0,0,0,7,0,0,0,0,0,0,47,0,0,0,0,46,0,0,0,Cu7.0Ni47.0Ti46.0,Cu7Ni47Ti46,NiTiCu,0.69328885,7.2724878,10.62,1.978552,54.052938,8.4894,8.34,FALSE,3.04,2.91,4.23,4.56,97.5,B19prime,0.923025669,,0.98390187,0.98390187,1.090562234,0.990412285,,,,,,,,,,,,,,,https://doi.org/10.1007/BF02658390,,,100,0.968,"[8, -8, 3]",compression,5.51176393
0,0,0,7,0,0,0,0,0,0,47,0,0,0,0,46,0,0,0,Cu7.0Ni47.0Ti46.0,Cu7Ni47Ti46,NiTiCu,0.69328885,7.2724878,10.62,1.978552,54.052938,8.4894,8.34,FALSE,3.04,2.91,4.23,4.56,97.5,B19prime,0.923025669,,0.98390187,0.98390187,1.090562234,0.990412285,,,,,,,,,,,,,,,https://doi.org/10.1007/BF02658390,,,100,0.968,"[5, -5, 4]",tension,8.995069914
0,0,0,7,0,0,0,0,0,0,47,0,0,0,0,46,0,0,0,Cu7.0Ni47.0Ti46.0,Cu7Ni47Ti46,NiTiCu,0.69328885,7.2724878,10.62,1.978552,54.052938,8.4894,8.34,FALSE,3.04,2.91,4.23,4.56,97.5,B19prime,0.923025669,,0.98390187,0.98390187,1.090562234,0.990412285,,,,,,,,,,,,,,,https://doi.org/10.1007/BF02658390,,,100,0.968,"[5, -5, 4]",compression,4.241197621
0,0,0,7,0,0,0,0,0,0,47,0,0,0,0,46,0,0,0,Cu7.0Ni47.0Ti46.0,Cu7Ni47Ti46,NiTiCu,0.69328885,7.2724878,10.62,1.978552,54.052938,8.4894,8.34,FALSE,3.04,2.91,4.23,4.56,97.5,B19prime,0.923025669,,0.98390187,0.98390187,1.090562234,0.990412285,,,,,,,,,,,,,,,https://doi.org/10.1007/BF02658390,,,100,0.968,"[5, -5, 7]",tension,8.752656199
0,0,0,7,0,0,0,0,0,0,47,0,0,0,0,46,0,0,0,Cu7.0Ni47.0Ti46.0,Cu7Ni47Ti46,NiTiCu,0.69328885,7.2724878,10.62,1.978552,54.052938,8.4894,8.34,FALSE,3.04,2.91,4.23,4.56,97.5,B19prime,0.923025669,,0.98390187,0.98390187,1.090562234,0.990412285,,,,,,,,,,,,,,,https://doi.org/10.1007/BF02658390,,,100,0.968,"[5, -5, 7]",compression,5.703216302
0,0,0,7,0,0,0,0,0,0,47,0,0,0,0,46,0,0,0,Cu7.0Ni47.0Ti46.0,Cu7Ni47Ti46,NiTiCu,0.69328885,7.2724878,10.62,1.978552,54.052938,8.4894,8.34,FALSE,3.04,2.91,4.23,4.56,97.5,B19prime,0.923025669,,0.98390187,0.98390187,1.090562234,0.990412285,,,,,,,,,,,,,,,https://doi.org/10.1007/BF02658390,,,100,0.968,"[2, -2, 5]",tension,7.601715898
0,0,0,7,0,0,0,0,0,0,47,0,0,0,0,46,0,0,0,Cu7.0Ni47.0Ti46.0,Cu7Ni47Ti46,NiTiCu,0.69328885,7.2724878,10.62,1.978552,54.052938,8.4894,8.34,FALSE,3.04,2.91,4.23,4.56,97.5,B19prime,0.923025669,,0.98390187,0.98390187,1.090562234,0.990412285,,,,,,,,,,,,,,,https://doi.org/10.1007/BF02658390,,,100,0.968,"[2, -2, 5]",compression,7.625228265
0,0,0,22,0,0,0,0,0,0,32,0,0,0,0,46,0,0,0,Cu22.0Ni32.0Ti46.0,Cu11Ni16Ti23,NiTiCu,0.6943711,7.2854748,10.62,1.906792,54.780828,8.5674,7.93,FALSE,3.06,2.92,4.25,4.58,97.5,B19prime,0.920309199,,0.982092752,0.982092752,1.087990947,0.983357763,,,,,,,,,,,,,,,https://doi.org/10.1007/BF02658390,,,100,0.969,"[1, 1, 1]",tension,8.376593998
0,0,0,22,0,0,0,0,0,0,32,0,0,0,0,46,0,0,0,Cu22.0Ni32.0Ti46.0,Cu11Ni16Ti23,NiTiCu,0.6943711,7.2854748,10.62,1.906792,54.780828,8.5674,7.93,FALSE,3.06,2.92,4.25,4.58,97.5,B19prime,0.920309199,,0.982092752,0.982092752,1.087990947,0.983357763,,,,,,,,,,,,,,,https://doi.org/10.1007/BF02658390,,,100,0.969,"[1, 1, 1]",compression,3.772014357
0,0,0,22,0,0,0,0,0,0,32,0,0,0,0,46,0,0,0,Cu22.0Ni32.0Ti46.0,Cu11Ni16Ti23,NiTiCu,0.6943711,7.2854748,10.62,1.906792,54.780828,8.5674,7.93,FALSE,3.06,2.92,4.25,4.58,97.5,B19prime,0.920309199,,0.982092752,0.982092752,1.087990947,0.983357763,,,,,,,,,,,,,,,https://doi.org/10.1007/BF02658390,,,100,0.969,"[0, 1, 1]",tension,5.834936531
0,0,0,22,0,0,0,0,0,0,32,0,0,0,0,46,0,0,0,Cu22.0Ni32.0Ti46.0,Cu11Ni16Ti23,NiTiCu,0.6943711,7.2854748,10.62,1.906792,54.780828,8.5674,7.93,FALSE,3.06,2.92,4.25,4.58,97.5,B19prime,0.920309199,,0.982092752,0.982092752,1.087990947,0.983357763,,,,,,,,,,,,,,,https://doi.org/10.1007/BF02658390,,,100,0.969,"[0, 1, 1]",compression,6.019412854
0,0,0,22,0,0,0,0,0,0,32,0,0,0,0,46,0,0,0,Cu22.0Ni32.0Ti46.0,Cu11Ni16Ti23,NiTiCu,0.6943711,7.2854748,10.62,1.906792,54.780828,8.5674,7.93,FALSE,3.06,2.92,4.25,4.58,97.5,B19prime,0.920309199,,0.982092752,0.982092752,1.087990947,0.983357763,,,,,,,,,,,,,,,https://doi.org/10.1007/BF02658390,,,100,0.969,"[1, 1, 2]",tension,7.955098227
0,0,0,22,0,0,0,0,0,0,32,0,0,0,0,46,0,0,0,Cu22.0Ni32.0Ti46.0,Cu11Ni16Ti23,NiTiCu,0.6943711,7.2854748,10.62,1.906792,54.780828,8.5674,7.93,FALSE,3.06,2.92,4.25,4.58,97.5,B19prime,0.920309199,,0.982092752,0.982092752,1.087990947,0.983357763,,,,,,,,,,,,,,,https://doi.org/10.1007/BF02658390,,,100,0.969,"[1, 1, 2]",compression,7.471911809
0,0,0,22,0,0,0,0,0,0,32,0,0,0,0,46,0,0,0,Cu22.0Ni32.0Ti46.0,Cu11Ni16Ti23,NiTiCu,0.6943711,7.2854748,10.62,1.906792,54.780828,8.5674,7.93,FALSE,3.06,2.92,4.25,4.58,97.5,B19prime,0.920309199,,0.982092752,0.982092752,1.087990947,0.983357763,,,,,,,,,,,,,,,https://doi.org/10.1007/BF02658390,,,100,0.969,"[1, 4, 8]",tension,6.290527453
0,0,0,22,0,0,0,0,0,0,32,0,0,0,0,46,0,0,0,Cu22.0Ni32.0Ti46.0,Cu11Ni16Ti23,NiTiCu,0.6943711,7.2854748,10.62,1.906792,54.780828,8.5674,7.93,FALSE,3.06,2.92,4.25,4.58,97.5,B19prime,0.920309199,,0.982092752,0.982092752,1.087990947,0.983357763,,,,,,,,,,,,,,,https://doi.org/10.1007/BF02658390,,,100,0.969,"[1, 4, 8]",compression,7.595665942
0,0,0,22,0,0,0,0,0,0,32,0,0,0,0,46,0,0,0,Cu22.0Ni32.0Ti46.0,Cu11Ni16Ti23,NiTiCu,0.6943711,7.2854748,10.62,1.906792,54.780828,8.5674,7.93,FALSE,3.06,2.92,4.25,4.58,97.5,B19prime,0.920309199,,0.982092752,0.982092752,1.087990947,0.983357763,,,,,,,,,,,,,,,https://doi.org/10.1007/BF02658390,,,100,0.969,"[2, -2, -1]",tension,8.613050413
0,0,0,22,0,0,0,0,0,0,32,0,0,0,0,46,0,0,0,Cu22.0Ni32.0Ti46.0,Cu11Ni16Ti23,NiTiCu,0.6943711,7.2854748,10.62,1.906792,54.780828,8.5674,7.93,FALSE,3.06,2.92,4.25,4.58,97.5,B19prime,0.920309199,,0.982092752,0.982092752,1.087990947,0.983357763,,,,,,,,,,,,,,,https://doi.org/10.1007/BF02658390,,,100,0.969,"[2, -2, -1]",compression,5.445308826
0,0,0,22,0,0,0,0,0,0,32,0,0,0,0,46,0,0,0,Cu22.0Ni32.0Ti46.0,Cu11Ni16Ti23,NiTiCu,0.6943711,7.2854748,10.62,1.906792,54.780828,8.5674,7.93,FALSE,3.06,2.92,4.25,4.58,97.5,B19prime,0.920309199,,0.982092752,0.982092752,1.087990947,0.983357763,,,,,,,,,,,,,,,https://doi.org/10.1007/BF02658390,,,100,0.969,"[8, -8, -1]",tension,6.845761307
0,0,0,22,0,0,0,0,0,0,32,0,0,0,0,46,0,0,0,Cu22.0Ni32.0Ti46.0,Cu11Ni16Ti23,NiTiCu,0.6943711,7.2854748,10.62,1.906792,54.780828,8.5674,7.93,FALSE,3.06,2.92,4.25,4.58,97.5,B19prime,0.920309199,,0.982092752,0.982092752,1.087990947,0.983357763,,,,,,,,,,,,,,,https://doi.org/10.1007/BF02658390,,,100,0.969,"[8, -8, -1]",compression,6.055527033
0,0,0,22,0,0,0,0,0,0,32,0,0,0,0,46,0,0,0,Cu22.0Ni32.0Ti46.0,Cu11Ni16Ti23,NiTiCu,0.6943711,7.2854748,10.62,1.906792,54.780828,8.5674,7.93,FALSE,3.06,2.92,4.25,4.58,97.5,B19prime,0.920309199,,0.982092752,0.982092752,1.087990947,0.983357763,,,,,,,,,,,,,,,https://doi.org/10.1007/BF02658390,,,100,0.969,"[4, -4, 1]",tension,7.654462133
0,0,0,22,0,0,0,0,0,0,32,0,0,0,0,46,0,0,0,Cu22.0Ni32.0Ti46.0,Cu11Ni16Ti23,NiTiCu,0.6943711,7.2854748,10.62,1.906792,54.780828,8.5674,7.93,FALSE,3.06,2.92,4.25,4.58,97.5,B19prime,0.920309199,,0.982092752,0.982092752,1.087990947,0.983357763,,,,,,,,,,,,,,,https://doi.org/10.1007/BF02658390,,,100,0.969,"[4, -4, 1]",compression,5.961777981
0,0,0,22,0,0,0,0,0,0,32,0,0,0,0,46,0,0,0,Cu22.0Ni32.0Ti46.0,Cu11Ni16Ti23,NiTiCu,0.6943711,7.2854748,10.62,1.906792,54.780828,8.5674,7.93,FALSE,3.06,2.92,4.25,4.58,97.5,B19prime,0.920309199,,0.982092752,0.982092752,1.087990947,0.983357763,,,,,,,,,,,,,,,https://doi.org/10.1007/BF02658390,,,100,0.969,"[3, -3, 2]",tension,8.797801227
0,0,0,22,0,0,0,0,0,0,32,0,0,0,0,46,0,0,0,Cu22.0Ni32.0Ti46.0,Cu11Ni16Ti23,NiTiCu,0.6943711,7.2854748,10.62,1.906792,54.780828,8.5674,7.93,FALSE,3.06,2.92,4.25,4.58,97.5,B19prime,0.920309199,,0.982092752,0.982092752,1.087990947,0.983357763,,,,,,,,,,,,,,,https://doi.org/10.1007/BF02658390,,,100,0.969,"[3, -3, 2]",compression,4.934266039
0,0,0,22,0,0,0,0,0,0,32,0,0,0,0,46,0,0,0,Cu22.0Ni32.0Ti46.0,Cu11Ni16Ti23,NiTiCu,0.6943711,7.2854748,10.62,1.906792,54.780828,8.5674,7.93,FALSE,3.06,2.92,4.25,4.58,97.5,B19prime,0.920309199,,0.982092752,0.982092752,1.087990947,0.983357763,,,,,,,,,,,,,,,https://doi.org/10.1007/BF02658390,,,100,0.969,"[8, -8, 3]",tension,8.243076438
0,0,0,22,0,0,0,0,0,0,32,0,0,0,0,46,0,0,0,Cu22.0Ni32.0Ti46.0,Cu11Ni16Ti23,NiTiCu,0.6943711,7.2854748,10.62,1.906792,54.780828,8.5674,7.93,FALSE,3.06,2.92,4.25,4.58,97.5,B19prime,0.920309199,,0.982092752,0.982092752,1.087990947,0.983357763,,,,,,,,,,,,,,,https://doi.org/10.1007/BF02658390,,,100,0.969,"[8, -8, 3]",compression,5.751154034
0,0,0,22,0,0,0,0,0,0,32,0,0,0,0,46,0,0,0,Cu22.0Ni32.0Ti46.0,Cu11Ni16Ti23,NiTiCu,0.6943711,7.2854748,10.62,1.906792,54.780828,8.5674,7.93,FALSE,3.06,2.92,4.25,4.58,97.5,B19prime,0.920309199,,0.982092752,0.982092752,1.087990947,0.983357763,,,,,,,,,,,,,,,https://doi.org/10.1007/BF02658390,,,100,0.969,"[5, -5, 4]",tension,8.733473683
0,0,0,22,0,0,0,0,0,0,32,0,0,0,0,46,0,0,0,Cu22.0Ni32.0Ti46.0,Cu11Ni16Ti23,NiTiCu,0.6943711,7.2854748,10.62,1.906792,54.780828,8.5674,7.93,FALSE,3.06,2.92,4.25,4.58,97.5,B19prime,0.920309199,,0.982092752,0.982092752,1.087990947,0.983357763,,,,,,,,,,,,,,,https://doi.org/10.1007/BF02658390,,,100,0.969,"[5, -5, 4]",compression,4.477447545
0,0,0,22,0,0,0,0,0,0,32,0,0,0,0,46,0,0,0,Cu22.0Ni32.0Ti46.0,Cu11Ni16Ti23,NiTiCu,0.6943711,7.2854748,10.62,1.906792,54.780828,8.5674,7.93,FALSE,3.06,2.92,4.25,4.58,97.5,B19prime,0.920309199,,0.982092752,0.982092752,1.087990947,0.983357763,,,,,,,,,,,,,,,https://doi.org/10.1007/BF02658390,,,100,0.969,"[5, -5, 7]",tension,8.491343188
0,0,0,22,0,0,0,0,0,0,32,0,0,0,0,46,0,0,0,Cu22.0Ni32.0Ti46.0,Cu11Ni16Ti23,NiTiCu,0.6943711,7.2854748,10.62,1.906792,54.780828,8.5674,7.93,FALSE,3.06,2.92,4.25,4.58,97.5,B19prime,0.920309199,,0.982092752,0.982092752,1.087990947,0.983357763,,,,,,,,,,,,,,,https://doi.org/10.1007/BF02658390,,,100,0.969,"[5, -5, 7]",compression,5.94738392
0,0,0,22,0,0,0,0,0,0,32,0,0,0,0,46,0,0,0,Cu22.0Ni32.0Ti46.0,Cu11Ni16Ti23,NiTiCu,0.6943711,7.2854748,10.62,1.906792,54.780828,8.5674,7.93,FALSE,3.06,2.92,4.25,4.58,97.5,B19prime,0.920309199,,0.982092752,0.982092752,1.087990947,0.983357763,,,,,,,,,,,,,,,https://doi.org/10.1007/BF02658390,,,100,0.969,"[2, -2, 5]",tension,7.358242392
0,0,0,22,0,0,0,0,0,0,32,0,0,0,0,46,0,0,0,Cu22.0Ni32.0Ti46.0,Cu11Ni16Ti23,NiTiCu,0.6943711,7.2854748,10.62,1.906792,54.780828,8.5674,7.93,FALSE,3.06,2.92,4.25,4.58,97.5,B19prime,0.920309199,,0.982092752,0.982092752,1.087990947,0.983357763,,,,,,,,,,,,,,,https://doi.org/10.1007/BF02658390,,,100,0.969,"[2, -2, 5]",compression,7.891558847
0,0,0,29,0,0,0,0,0,0,27,0,0,0,0,44,0,0,0,Cu29.0Ni27.0Ti44.0,Cu29Ni27Ti44,NiTiCu,0.69243555,7.307769,10.68,1.863136,55.337038,8.5228,7.76,FALSE,3.06,2.86,4.24,4.5,97.5,B19prime,0.901925564,,0.979781945,0.979781945,1.068362327,0.944101515,,,,,,,,,,,,,,,https://doi.org/10.1007/BF02658390,,,100,0.967,"[1, 1, 1]",tension,6.379692453
0,0,0,29,0,0,0,0,0,0,27,0,0,0,0,44,0,0,0,Cu29.0Ni27.0Ti44.0,Cu29Ni27Ti44,NiTiCu,0.69243555,7.307769,10.68,1.863136,55.337038,8.5228,7.76,FALSE,3.06,2.86,4.24,4.5,97.5,B19prime,0.901925564,,0.979781945,0.979781945,1.068362327,0.944101515,,,,,,,,,,,,,,,https://doi.org/10.1007/BF02658390,,,100,0.967,"[1, 1, 1]",compression,5.530011121
0,0,0,29,0,0,0,0,0,0,27,0,0,0,0,44,0,0,0,Cu29.0Ni27.0Ti44.0,Cu29Ni27Ti44,NiTiCu,0.69243555,7.307769,10.68,1.863136,55.337038,8.5228,7.76,FALSE,3.06,2.86,4.24,4.5,97.5,B19prime,0.901925564,,0.979781945,0.979781945,1.068362327,0.944101515,,,,,,,,,,,,,,,https://doi.org/10.1007/BF02658390,,,100,0.967,"[0, 1, 1]",tension,3.986291351
0,0,0,29,0,0,0,0,0,0,27,0,0,0,0,44,0,0,0,Cu29.0Ni27.0Ti44.0,Cu29Ni27Ti44,NiTiCu,0.69243555,7.307769,10.68,1.863136,55.337038,8.5228,7.76,FALSE,3.06,2.86,4.24,4.5,97.5,B19prime,0.901925564,,0.979781945,0.979781945,1.068362327,0.944101515,,,,,,,,,,,,,,,https://doi.org/10.1007/BF02658390,,,100,0.967,"[0, 1, 1]",compression,7.404315329
0,0,0,29,0,0,0,0,0,0,27,0,0,0,0,44,0,0,0,Cu29.0Ni27.0Ti44.0,Cu29Ni27Ti44,NiTiCu,0.69243555,7.307769,10.68,1.863136,55.337038,8.5228,7.76,FALSE,3.06,2.86,4.24,4.5,97.5,B19prime,0.901925564,,0.979781945,0.979781945,1.068362327,0.944101515,,,,,,,,,,,,,,,https://doi.org/10.1007/BF02658390,,,100,0.967,"[1, 1, 2]",tension,6.126259158
0,0,0,29,0,0,0,0,0,0,27,0,0,0,0,44,0,0,0,Cu29.0Ni27.0Ti44.0,Cu29Ni27Ti44,NiTiCu,0.69243555,7.307769,10.68,1.863136,55.337038,8.5228,7.76,FALSE,3.06,2.86,4.24,4.5,97.5,B19prime,0.901925564,,0.979781945,0.979781945,1.068362327,0.944101515,,,,,,,,,,,,,,,https://doi.org/10.1007/BF02658390,,,100,0.967,"[1, 1, 2]",compression,9.269415892
0,0,0,29,0,0,0,0,0,0,27,0,0,0,0,44,0,0,0,Cu29.0Ni27.0Ti44.0,Cu29Ni27Ti44,NiTiCu,0.69243555,7.307769,10.68,1.863136,55.337038,8.5228,7.76,FALSE,3.06,2.86,4.24,4.5,97.5,B19prime,0.901925564,,0.979781945,0.979781945,1.068362327,0.944101515,,,,,,,,,,,,,,,https://doi.org/10.1007/BF02658390,,,100,0.967,"[1, 4, 8]",tension,4.563088416
0,0,0,29,0,0,0,0,0,0,27,0,0,0,0,44,0,0,0,Cu29.0Ni27.0Ti44.0,Cu29Ni27Ti44,NiTiCu,0.69243555,7.307769,10.68,1.863136,55.337038,8.5228,7.76,FALSE,3.06,2.86,4.24,4.5,97.5,B19prime,0.901925564,,0.979781945,0.979781945,1.068362327,0.944101515,,,,,,,,,,,,,,,https://doi.org/10.1007/BF02658390,,,100,0.967,"[1, 4, 8]",compression,9.345644557
0,0,0,29,0,0,0,0,0,0,27,0,0,0,0,44,0,0,0,Cu29.0Ni27.0Ti44.0,Cu29Ni27Ti44,NiTiCu,0.69243555,7.307769,10.68,1.863136,55.337038,8.5228,7.76,FALSE,3.06,2.86,4.24,4.5,97.5,B19prime,0.901925564,,0.979781945,0.979781945,1.068362327,0.944101515,,,,,,,,,,,,,,,https://doi.org/10.1007/BF02658390,,,100,0.967,"[2, -2, -1]",tension,6.675468327
0,0,0,29,0,0,0,0,0,0,27,0,0,0,0,44,0,0,0,Cu29.0Ni27.0Ti44.0,Cu29Ni27Ti44,NiTiCu,0.69243555,7.307769,10.68,1.863136,55.337038,8.5228,7.76,FALSE,3.06,2.86,4.24,4.5,97.5,B19prime,0.901925564,,0.979781945,0.979781945,1.068362327,0.944101515,,,,,,,,,,,,,,,https://doi.org/10.1007/BF02658390,,,100,0.967,"[2, -2, -1]",compression,7.122016497
0,0,0,29,0,0,0,0,0,0,27,0,0,0,0,44,0,0,0,Cu29.0Ni27.0Ti44.0,Cu29Ni27Ti44,NiTiCu,0.69243555,7.307769,10.68,1.863136,55.337038,8.5228,7.76,FALSE,3.06,2.86,4.24,4.5,97.5,B19prime,0.901925564,,0.979781945,0.979781945,1.068362327,0.944101515,,,,,,,,,,,,,,,https://doi.org/10.1007/BF02658390,,,100,0.967,"[8, -8, -1]",tension,4.974094112
0,0,0,29,0,0,0,0,0,0,27,0,0,0,0,44,0,0,0,Cu29.0Ni27.0Ti44.0,Cu29Ni27Ti44,NiTiCu,0.69243555,7.307769,10.68,1.863136,55.337038,8.5228,7.76,FALSE,3.06,2.86,4.24,4.5,97.5,B19prime,0.901925564,,0.979781945,0.979781945,1.068362327,0.944101515,,,,,,,,,,,,,,,https://doi.org/10.1007/BF02658390,,,100,0.967,"[8, -8, -1]",compression,7.530502029
0,0,0,29,0,0,0,0,0,0,27,0,0,0,0,44,0,0,0,Cu29.0Ni27.0Ti44.0,Cu29Ni27Ti44,NiTiCu,0.69243555,7.307769,10.68,1.863136,55.337038,8.5228,7.76,FALSE,3.06,2.86,4.24,4.5,97.5,B19prime,0.901925564,,0.979781945,0.979781945,1.068362327,0.944101515,,,,,,,,,,,,,,,https://doi.org/10.1007/BF02658390,,,100,0.967,"[4, -4, 1]",tension,5.759683463
0,0,0,29,0,0,0,0,0,0,27,0,0,0,0,44,0,0,0,Cu29.0Ni27.0Ti44.0,Cu29Ni27Ti44,NiTiCu,0.69243555,7.307769,10.68,1.863136,55.337038,8.5228,7.76,FALSE,3.06,2.86,4.24,4.5,97.5,B19prime,0.901925564,,0.979781945,0.979781945,1.068362327,0.944101515,,,,,,,,,,,,,,,https://doi.org/10.1007/BF02658390,,,100,0.967,"[4, -4, 1]",compression,7.517292006
0,0,0,29,0,0,0,0,0,0,27,0,0,0,0,44,0,0,0,Cu29.0Ni27.0Ti44.0,Cu29Ni27Ti44,NiTiCu,0.69243555,7.307769,10.68,1.863136,55.337038,8.5228,7.76,FALSE,3.06,2.86,4.24,4.5,97.5,B19prime,0.901925564,,0.979781945,0.979781945,1.068362327,0.944101515,,,,,,,,,,,,,,,https://doi.org/10.1007/BF02658390,,,100,0.967,"[3, -3, 2]",tension,6.836182156
0,0,0,29,0,0,0,0,0,0,27,0,0,0,0,44,0,0,0,Cu29.0Ni27.0Ti44.0,Cu29Ni27Ti44,NiTiCu,0.69243555,7.307769,10.68,1.863136,55.337038,8.5228,7.76,FALSE,3.06,2.86,4.24,4.5,97.5,B19prime,0.901925564,,0.979781945,0.979781945,1.068362327,0.944101515,,,,,,,,,,,,,,,https://doi.org/10.1007/BF02658390,,,100,0.967,"[3, -3, 2]",compression,6.659638491
0,0,0,29,0,0,0,0,0,0,27,0,0,0,0,44,0,0,0,Cu29.0Ni27.0Ti44.0,Cu29Ni27Ti44,NiTiCu,0.69243555,7.307769,10.68,1.863136,55.337038,8.5228,7.76,FALSE,3.06,2.86,4.24,4.5,97.5,B19prime,0.901925564,,0.979781945,0.979781945,1.068362327,0.944101515,,,,,,,,,,,,,,,https://doi.org/10.1007/BF02658390,,,100,0.967,"[8, -8, 3]",tension,6.326071013
0,0,0,29,0,0,0,0,0,0,27,0,0,0,0,44,0,0,0,Cu29.0Ni27.0Ti44.0,Cu29Ni27Ti44,NiTiCu,0.69243555,7.307769,10.68,1.863136,55.337038,8.5228,7.76,FALSE,3.06,2.86,4.24,4.5,97.5,B19prime,0.901925564,,0.979781945,0.979781945,1.068362327,0.944101515,,,,,,,,,,,,,,,https://doi.org/10.1007/BF02658390,,,100,0.967,"[8, -8, 3]",compression,7.374469724
0,0,0,29,0,0,0,0,0,0,27,0,0,0,0,44,0,0,0,Cu29.0Ni27.0Ti44.0,Cu29Ni27Ti44,NiTiCu,0.69243555,7.307769,10.68,1.863136,55.337038,8.5228,7.76,FALSE,3.06,2.86,4.24,4.5,97.5,B19prime,0.901925564,,0.979781945,0.979781945,1.068362327,0.944101515,,,,,,,,,,,,,,,https://doi.org/10.1007/BF02658390,,,100,0.967,"[5, -5, 4]",tension,6.755718717
0,0,0,29,0,0,0,0,0,0,27,0,0,0,0,44,0,0,0,Cu29.0Ni27.0Ti44.0,Cu29Ni27Ti44,NiTiCu,0.69243555,7.307769,10.68,1.863136,55.337038,8.5228,7.76,FALSE,3.06,2.86,4.24,4.5,97.5,B19prime,0.901925564,,0.979781945,0.979781945,1.068362327,0.944101515,,,,,,,,,,,,,,,https://doi.org/10.1007/BF02658390,,,100,0.967,"[5, -5, 4]",compression,6.224915651
0,0,0,29,0,0,0,0,0,0,27,0,0,0,0,44,0,0,0,Cu29.0Ni27.0Ti44.0,Cu29Ni27Ti44,NiTiCu,0.69243555,7.307769,10.68,1.863136,55.337038,8.5228,7.76,FALSE,3.06,2.86,4.24,4.5,97.5,B19prime,0.901925564,,0.979781945,0.979781945,1.068362327,0.944101515,,,,,,,,,,,,,,,https://doi.org/10.1007/BF02658390,,,100,0.967,"[5, -5, 7]",tension,6.542403959
0,0,0,29,0,0,0,0,0,0,27,0,0,0,0,44,0,0,0,Cu29.0Ni27.0Ti44.0,Cu29Ni27Ti44,NiTiCu,0.69243555,7.307769,10.68,1.863136,55.337038,8.5228,7.76,FALSE,3.06,2.86,4.24,4.5,97.5,B19prime,0.901925564,,0.979781945,0.979781945,1.068362327,0.944101515,,,,,,,,,,,,,,,https://doi.org/10.1007/BF02658390,,,100,0.967,"[5, -5, 7]",compression,7.716116235
0,0,0,29,0,0,0,0,0,0,27,0,0,0,0,44,0,0,0,Cu29.0Ni27.0Ti44.0,Cu29Ni27Ti44,NiTiCu,0.69243555,7.307769,10.68,1.863136,55.337038,8.5228,7.76,FALSE,3.06,2.86,4.24,4.5,97.5,B19prime,0.901925564,,0.979781945,0.979781945,1.068362327,0.944101515,,,,,,,,,,,,,,,https://doi.org/10.1007/BF02658390,,,100,0.967,"[2, -2, 5]",tension,5.626509395
0,0,0,29,0,0,0,0,0,0,27,0,0,0,0,44,0,0,0,Cu29.0Ni27.0Ti44.0,Cu29Ni27Ti44,NiTiCu,0.69243555,7.307769,10.68,1.863136,55.337038,8.5228,7.76,FALSE,3.06,2.86,4.24,4.5,97.5,B19prime,0.901925564,,0.979781945,0.979781945,1.068362327,0.944101515,,,,,,,,,,,,,,,https://doi.org/10.1007/BF02658390,,,100,0.967,"[2, -2, 5]",compression,9.712158181
0,0,0,9,0,0,0,0,0,0,41,0,0,0,0,50,0,0,0,Cu9.0Ni41.0Ti50.0,Cu9Ni41Ti50,NiTiCu,0.69831435,7.2417522,10.5,1.9782,53.716934,8.6618,8.24,FALSE,3.02,2.9,4.59,4.16,95.2,B19prime,0.942971551,,0.974027884,0.974027884,1.089913766,1.001064633,,,,,,,,,,,,,,,https://doi.org/10.1016/j.intermet.2012.07.020,,,100,0.973,"[1, 1, 1]",tension,7.960766047
0,0,0,9,0,0,0,0,0,0,41,0,0,0,0,50,0,0,0,Cu9.0Ni41.0Ti50.0,Cu9Ni41Ti50,NiTiCu,0.69831435,7.2417522,10.5,1.9782,53.716934,8.6618,8.24,FALSE,3.02,2.9,4.59,4.16,95.2,B19prime,0.942971551,,0.974027884,0.974027884,1.089913766,1.001064633,,,,,,,,,,,,,,,https://doi.org/10.1016/j.intermet.2012.07.020,,,100,0.973,"[1, 1, 1]",compression,3.053806725
0,0,0,9,0,0,0,0,0,0,41,0,0,0,0,50,0,0,0,Cu9.0Ni41.0Ti50.0,Cu9Ni41Ti50,NiTiCu,0.69831435,7.2417522,10.5,1.9782,53.716934,8.6618,8.24,FALSE,3.02,2.9,4.59,4.16,95.2,B19prime,0.942971551,,0.974027884,0.974027884,1.089913766,1.001064633,,,,,,,,,,,,,,,https://doi.org/10.1016/j.intermet.2012.07.020,,,100,0.973,"[0, 1, 1]",tension,7.470865088
0,0,0,9,0,0,0,0,0,0,41,0,0,0,0,50,0,0,0,Cu9.0Ni41.0Ti50.0,Cu9Ni41Ti50,NiTiCu,0.69831435,7.2417522,10.5,1.9782,53.716934,8.6618,8.24,FALSE,3.02,2.9,4.59,4.16,95.2,B19prime,0.942971551,,0.974027884,0.974027884,1.089913766,1.001064633,,,,,,,,,,,,,,,https://doi.org/10.1016/j.intermet.2012.07.020,,,100,0.973,"[0, 1, 1]",compression,4.039144591
0,0,0,9,0,0,0,0,0,0,41,0,0,0,0,50,0,0,0,Cu9.0Ni41.0Ti50.0,Cu9Ni41Ti50,NiTiCu,0.69831435,7.2417522,10.5,1.9782,53.716934,8.6618,8.24,FALSE,3.02,2.9,4.59,4.16,95.2,B19prime,0.942971551,,0.974027884,0.974027884,1.089913766,1.001064633,,,,,,,,,,,,,,,https://doi.org/10.1016/j.intermet.2012.07.020,,,100,0.973,"[1, 1, 2]",tension,7.941311203
0,0,0,9,0,0,0,0,0,0,41,0,0,0,0,50,0,0,0,Cu9.0Ni41.0Ti50.0,Cu9Ni41Ti50,NiTiCu,0.69831435,7.2417522,10.5,1.9782,53.716934,8.6618,8.24,FALSE,3.02,2.9,4.59,4.16,95.2,B19prime,0.942971551,,0.974027884,0.974027884,1.089913766,1.001064633,,,,,,,,,,,,,,,https://doi.org/10.1016/j.intermet.2012.07.020,,,100,0.973,"[1, 1, 2]",compression,4.52462814
0,0,0,9,0,0,0,0,0,0,41,0,0,0,0,50,0,0,0,Cu9.0Ni41.0Ti50.0,Cu9Ni41Ti50,NiTiCu,0.69831435,7.2417522,10.5,1.9782,53.716934,8.6618,8.24,FALSE,3.02,2.9,4.59,4.16,95.2,B19prime,0.942971551,,0.974027884,0.974027884,1.089913766,1.001064633,,,,,,,,,,,,,,,https://doi.org/10.1016/j.intermet.2012.07.020,,,100,0.973,"[1, 4, 8]",tension,7.30087433
0,0,0,9,0,0,0,0,0,0,41,0,0,0,0,50,0,0,0,Cu9.0Ni41.0Ti50.0,Cu9Ni41Ti50,NiTiCu,0.69831435,7.2417522,10.5,1.9782,53.716934,8.6618,8.24,FALSE,3.02,2.9,4.59,4.16,95.2,B19prime,0.942971551,,0.974027884,0.974027884,1.089913766,1.001064633,,,,,,,,,,,,,,,https://doi.org/10.1016/j.intermet.2012.07.020,,,100,0.973,"[1, 4, 8]",compression,5.437534918
0,0,0,9,0,0,0,0,0,0,41,0,0,0,0,50,0,0,0,Cu9.0Ni41.0Ti50.0,Cu9Ni41Ti50,NiTiCu,0.69831435,7.2417522,10.5,1.9782,53.716934,8.6618,8.24,FALSE,3.02,2.9,4.59,4.16,95.2,B19prime,0.942971551,,0.974027884,0.974027884,1.089913766,1.001064633,,,,,,,,,,,,,,,https://doi.org/10.1016/j.intermet.2012.07.020,,,100,0.973,"[2, -2, -1]",tension,8.991346552
0,0,0,9,0,0,0,0,0,0,41,0,0,0,0,50,0,0,0,Cu9.0Ni41.0Ti50.0,Cu9Ni41Ti50,NiTiCu,0.69831435,7.2417522,10.5,1.9782,53.716934,8.6618,8.24,FALSE,3.02,2.9,4.59,4.16,95.2,B19prime,0.942971551,,0.974027884,0.974027884,1.089913766,1.001064633,,,,,,,,,,,,,,,https://doi.org/10.1016/j.intermet.2012.07.020,,,100,0.973,"[2, -2, -1]",compression,4.137433786
0,0,0,9,0,0,0,0,0,0,41,0,0,0,0,50,0,0,0,Cu9.0Ni41.0Ti50.0,Cu9Ni41Ti50,NiTiCu,0.69831435,7.2417522,10.5,1.9782,53.716934,8.6618,8.24,FALSE,3.02,2.9,4.59,4.16,95.2,B19prime,0.942971551,,0.974027884,0.974027884,1.089913766,1.001064633,,,,,,,,,,,,,,,https://doi.org/10.1016/j.intermet.2012.07.020,,,100,0.973,"[8, -8, -1]",tension,8.148031156
0,0,0,9,0,0,0,0,0,0,41,0,0,0,0,50,0,0,0,Cu9.0Ni41.0Ti50.0,Cu9Ni41Ti50,NiTiCu,0.69831435,7.2417522,10.5,1.9782,53.716934,8.6618,8.24,FALSE,3.02,2.9,4.59,4.16,95.2,B19prime,0.942971551,,0.974027884,0.974027884,1.089913766,1.001064633,,,,,,,,,,,,,,,https://doi.org/10.1016/j.intermet.2012.07.020,,,100,0.973,"[8, -8, -1]",compression,4.225497535
0,0,0,9,0,0,0,0,0,0,41,0,0,0,0,50,0,0,0,Cu9.0Ni41.0Ti50.0,Cu9Ni41Ti50,NiTiCu,0.69831435,7.2417522,10.5,1.9782,53.716934,8.6618,8.24,FALSE,3.02,2.9,4.59,4.16,95.2,B19prime,0.942971551,,0.974027884,0.974027884,1.089913766,1.001064633,,,,,,,,,,,,,,,https://doi.org/10.1016/j.intermet.2012.07.020,,,100,0.973,"[4, -4, 1]",tension,8.628188192
0,0,0,9,0,0,0,0,0,0,41,0,0,0,0,50,0,0,0,Cu9.0Ni41.0Ti50.0,Cu9Ni41Ti50,NiTiCu,0.69831435,7.2417522,10.5,1.9782,53.716934,8.6618,8.24,FALSE,3.02,2.9,4.59,4.16,95.2,B19prime,0.942971551,,0.974027884,0.974027884,1.089913766,1.001064633,,,,,,,,,,,,,,,https://doi.org/10.1016/j.intermet.2012.07.020,,,100,0.973,"[4, -4, 1]",compression,4.299948364
0,0,0,9,0,0,0,0,0,0,41,0,0,0,0,50,0,0,0,Cu9.0Ni41.0Ti50.0,Cu9Ni41Ti50,NiTiCu,0.69831435,7.2417522,10.5,1.9782,53.716934,8.6618,8.24,FALSE,3.02,2.9,4.59,4.16,95.2,B19prime,0.942971551,,0.974027884,0.974027884,1.089913766,1.001064633,,,,,,,,,,,,,,,https://doi.org/10.1016/j.intermet.2012.07.020,,,100,0.973,"[3, -3, 2]",tension,8.848776158
0,0,0,9,0,0,0,0,0,0,41,0,0,0,0,50,0,0,0,Cu9.0Ni41.0Ti50.0,Cu9Ni41Ti50,NiTiCu,0.69831435,7.2417522,10.5,1.9782,53.716934,8.6618,8.24,FALSE,3.02,2.9,4.59,4.16,95.2,B19prime,0.942971551,,0.974027884,0.974027884,1.089913766,1.001064633,,,,,,,,,,,,,,,https://doi.org/10.1016/j.intermet.2012.07.020,,,100,0.973,"[3, -3, 2]",compression,3.849600856
0,0,0,9,0,0,0,0,0,0,41,0,0,0,0,50,0,0,0,Cu9.0Ni41.0Ti50.0,Cu9Ni41Ti50,NiTiCu,0.69831435,7.2417522,10.5,1.9782,53.716934,8.6618,8.24,FALSE,3.02,2.9,4.59,4.16,95.2,B19prime,0.942971551,,0.974027884,0.974027884,1.089913766,1.001064633,,,,,,,,,,,,,,,https://doi.org/10.1016/j.intermet.2012.07.020,,,100,0.973,"[8, -8, 3]",tension,8.905657621
0,0,0,9,0,0,0,0,0,0,41,0,0,0,0,50,0,0,0,Cu9.0Ni41.0Ti50.0,Cu9Ni41Ti50,NiTiCu,0.69831435,7.2417522,10.5,1.9782,53.716934,8.6618,8.24,FALSE,3.02,2.9,4.59,4.16,95.2,B19prime,0.942971551,,0.974027884,0.974027884,1.089913766,1.001064633,,,,,,,,,,,,,,,https://doi.org/10.1016/j.intermet.2012.07.020,,,100,0.973,"[8, -8, 3]",compression,4.266343372
0,0,0,9,0,0,0,0,0,0,41,0,0,0,0,50,0,0,0,Cu9.0Ni41.0Ti50.0,Cu9Ni41Ti50,NiTiCu,0.69831435,7.2417522,10.5,1.9782,53.716934,8.6618,8.24,FALSE,3.02,2.9,4.59,4.16,95.2,B19prime,0.942971551,,0.974027884,0.974027884,1.089913766,1.001064633,,,,,,,,,,,,,,,https://doi.org/10.1016/j.intermet.2012.07.020,,,100,0.973,"[5, -5, 4]",tension,8.568309845
0,0,0,9,0,0,0,0,0,0,41,0,0,0,0,50,0,0,0,Cu9.0Ni41.0Ti50.0,Cu9Ni41Ti50,NiTiCu,0.69831435,7.2417522,10.5,1.9782,53.716934,8.6618,8.24,FALSE,3.02,2.9,4.59,4.16,95.2,B19prime,0.942971551,,0.974027884,0.974027884,1.089913766,1.001064633,,,,,,,,,,,,,,,https://doi.org/10.1016/j.intermet.2012.07.020,,,100,0.973,"[5, -5, 4]",compression,3.553740739
