Repository: sinazadeh/Theoretical-Transformation-Strain-Calculator

# Theoretical-Transformation-Strain-Calculator
This repository is dedicated to the theoretical calculation of transformation strain in NiTi shape memory alloys (SMAs) undergoing B2 to B19/B19' transformations.

## Usage

Explore the sample codes provided in [main.ipynb](main.ipynb) to get started.

## Citing

If this code or the accompanying dataset proves beneficial for your research or work, please cite our original paper. Acknowledging this source helps promote further research in this field and recognizes the efforts invested in this repository.

>

File: data_for_ml.csv (part 6 of 30)
Al,Au,Co,Cu,Hf,In,Mn,Mo,Nb,Nd,Ni,Pd,Pt,Sc,Ta,Ti,V,Zr,Zn,composition,formula,Alloy System,avg_first_ion_en_divi_voro_coord,avg_first_ion_en,avg_voro_coord,dev_mol_vol,avg_atom_mass,avg_mol_vol,Delta,NiTiHfCu base,a0 (A),a (A),b (A),c (A),beta,Transformation,lambda1_calculated,lambda2_reported,lambda2_calculated,lambda2_combined,lambda3_calculated,lambda1lambda2lambda3,Hysteresis (C),Hysteresis (C) new,Ms (C),Mf (C),As (C),Af (C),Tc (C),Enthalphy AtoM (J/g),Enthalphy MtoA (J/g),Enthalphy avg (J/g),Density_reported(g/cm^3),Enthalphy AtoM (J/cm3),Enthalphy MtoA (J/cm3),Enthalphy avg (J/cm3),Ref 1,Ref 2,Ref 3,Total,Predicted_Lambda2,deformation_direction,deformation_type,LDT_transformation_strain
0,0,0,9,0,0,0,0,0,0,41,0,0,0,0,50,0,0,0,Cu9.0Ni41.0Ti50.0,Cu9Ni41Ti50,NiTiCu,0.69831435,7.2417522,10.5,1.9782,53.716934,8.6618,8.24,FALSE,3.02,2.9,4.59,4.16,95.2,B19prime,0.942971551,,0.974027884,0.974027884,1.089913766,1.001064633,,,,,,,,,,,,,,,https://doi.org/10.1016/j.intermet.2012.07.020,,,100,0.973,"[5, -5, 7]",tension,8.267646519
0,0,0,9,0,0,0,0,0,0,41,0,0,0,0,50,0,0,0,Cu9.0Ni41.0Ti50.0,Cu9Ni41Ti50,NiTiCu,0.69831435,7.2417522,10.5,1.9782,53.716934,8.6618,8.24,FALSE,3.02,2.9,4.59,4.16,95.2,B19prime,0.942971551,,0.974027884,0.974027884,1.089913766,1.001064633,,,,,,,,,,,,,,,https://doi.org/10.1016/j.intermet.2012.07.020,,,100,0.973,"[5, -5, 7]",compression,3.417729086
0,0,0,9,0,0,0,0,0,0,41,0,0,0,0,50,0,0,0,Cu9.0Ni41.0Ti50.0,Cu9Ni41Ti50,NiTiCu,0.69831435,7.2417522,10.5,1.9782,53.716934,8.6618,8.24,FALSE,3.02,2.9,4.59,4.16,95.2,B19prime,0.942971551,,0.974027884,0.974027884,1.089913766,1.001064633,,,,,,,,,,,,,,,https://doi.org/10.1016/j.intermet.2012.07.020,,,100,0.973,"[2, -2, 5]",tension,7.459722254
0,0,0,9,0,0,0,0,0,0,41,0,0,0,0,50,0,0,0,Cu9.0Ni41.0Ti50.0,Cu9Ni41Ti50,NiTiCu,0.69831435,7.2417522,10.5,1.9782,53.716934,8.6618,8.24,FALSE,3.02,2.9,4.59,4.16,95.2,B19prime,0.942971551,,0.974027884,0.974027884,1.089913766,1.001064633,,,,,,,,,,,,,,,https://doi.org/10.1016/j.intermet.2012.07.020,,,100,0.973,"[2, -2, 5]",compression,5.216057613
0,0,0,9,0,0,0,0,0,0,41,0,0,0,0,50,0,0,0,Cu9.0Ni41.0Ti50.0,Cu9Ni41Ti50,NiTiCu,0.69831435,7.2417522,10.5,1.9782,53.716934,8.6618,8.24,FALSE,3.02,2.89,4.55,4.22,90,B19,0.956953642,,0.988076363,0.988076363,1.065342998,1.007327907,,,,,,,,,,,,,,,https://doi.org/10.1016/j.intermet.2012.07.020,,,100,0.973,"[1, 1, 1]",tension,3.048074235
0,0,0,9,0,0,0,0,0,0,41,0,0,0,0,50,0,0,0,Cu9.0Ni41.0Ti50.0,Cu9Ni41Ti50,NiTiCu,0.69831435,7.2417522,10.5,1.9782,53.716934,8.6618,8.24,FALSE,3.02,2.89,4.55,4.22,90,B19,0.956953642,,0.988076363,0.988076363,1.065342998,1.007327907,,,,,,,,,,,,,,,https://doi.org/10.1016/j.intermet.2012.07.020,,,100,0.973,"[1, 1, 1]",compression,2.218780393
0,0,0,9,0,0,0,0,0,0,41,0,0,0,0,50,0,0,0,Cu9.0Ni41.0Ti50.0,Cu9Ni41Ti50,NiTiCu,0.69831435,7.2417522,10.5,1.9782,53.716934,8.6618,8.24,FALSE,3.02,2.89,4.55,4.22,90,B19,0.956953642,,0.988076363,0.988076363,1.065342998,1.007327907,,,,,,,,,,,,,,,https://doi.org/10.1016/j.intermet.2012.07.020,,,100,0.973,"[0, 1, 1]",tension,6.534299815
0,0,0,9,0,0,0,0,0,0,41,0,0,0,0,50,0,0,0,Cu9.0Ni41.0Ti50.0,Cu9Ni41Ti50,NiTiCu,0.69831435,7.2417522,10.5,1.9782,53.716934,8.6618,8.24,FALSE,3.02,2.89,4.55,4.22,90,B19,0.956953642,,0.988076363,0.988076363,1.065342998,1.007327907,,,,,,,,,,,,,,,https://doi.org/10.1016/j.intermet.2012.07.020,,,100,0.973,"[0, 1, 1]",compression,1.192363689
0,0,0,9,0,0,0,0,0,0,41,0,0,0,0,50,0,0,0,Cu9.0Ni41.0Ti50.0,Cu9Ni41Ti50,NiTiCu,0.69831435,7.2417522,10.5,1.9782,53.716934,8.6618,8.24,FALSE,3.02,2.89,4.55,4.22,90,B19,0.956953642,,0.988076363,0.988076363,1.065342998,1.007327907,,,,,,,,,,,,,,,https://doi.org/10.1016/j.intermet.2012.07.020,,,100,0.973,"[1, 1, 2]",tension,4.173000261
0,0,0,9,0,0,0,0,0,0,41,0,0,0,0,50,0,0,0,Cu9.0Ni41.0Ti50.0,Cu9Ni41Ti50,NiTiCu,0.69831435,7.2417522,10.5,1.9782,53.716934,8.6618,8.24,FALSE,3.02,2.89,4.55,4.22,90,B19,0.956953642,,0.988076363,0.988076363,1.065342998,1.007327907,,,,,,,,,,,,,,,https://doi.org/10.1016/j.intermet.2012.07.020,,,100,0.973,"[1, 1, 2]",compression,3.256086381
0,0,0,9,0,0,0,0,0,0,41,0,0,0,0,50,0,0,0,Cu9.0Ni41.0Ti50.0,Cu9Ni41Ti50,NiTiCu,0.69831435,7.2417522,10.5,1.9782,53.716934,8.6618,8.24,FALSE,3.02,2.89,4.55,4.22,90,B19,0.956953642,,0.988076363,0.988076363,1.065342998,1.007327907,,,,,,,,,,,,,,,https://doi.org/10.1016/j.intermet.2012.07.020,,,100,0.973,"[1, 4, 8]",tension,5.668319963
0,0,0,9,0,0,0,0,0,0,41,0,0,0,0,50,0,0,0,Cu9.0Ni41.0Ti50.0,Cu9Ni41Ti50,NiTiCu,0.69831435,7.2417522,10.5,1.9782,53.716934,8.6618,8.24,FALSE,3.02,2.89,4.55,4.22,90,B19,0.956953642,,0.988076363,0.988076363,1.065342998,1.007327907,,,,,,,,,,,,,,,https://doi.org/10.1016/j.intermet.2012.07.020,,,100,0.973,"[1, 4, 8]",compression,3.186800446
0,0,0,9,0,0,0,0,0,0,41,0,0,0,0,50,0,0,0,Cu9.0Ni41.0Ti50.0,Cu9Ni41Ti50,NiTiCu,0.69831435,7.2417522,10.5,1.9782,53.716934,8.6618,8.24,FALSE,3.02,2.89,4.55,4.22,90,B19,0.956953642,,0.988076363,0.988076363,1.065342998,1.007327907,,,,,,,,,,,,,,,https://doi.org/10.1016/j.intermet.2012.07.020,,,100,0.973,"[2, -2, -1]",tension,5.385039542
0,0,0,9,0,0,0,0,0,0,41,0,0,0,0,50,0,0,0,Cu9.0Ni41.0Ti50.0,Cu9Ni41Ti50,NiTiCu,0.69831435,7.2417522,10.5,1.9782,53.716934,8.6618,8.24,FALSE,3.02,2.89,4.55,4.22,90,B19,0.956953642,,0.988076363,0.988076363,1.065342998,1.007327907,,,,,,,,,,,,,,,https://doi.org/10.1016/j.intermet.2012.07.020,,,100,0.973,"[2, -2, -1]",compression,2.112048218
0,0,0,9,0,0,0,0,0,0,41,0,0,0,0,50,0,0,0,Cu9.0Ni41.0Ti50.0,Cu9Ni41Ti50,NiTiCu,0.69831435,7.2417522,10.5,1.9782,53.716934,8.6618,8.24,FALSE,3.02,2.89,4.55,4.22,90,B19,0.956953642,,0.988076363,0.988076363,1.065342998,1.007327907,,,,,,,,,,,,,,,https://doi.org/10.1016/j.intermet.2012.07.020,,,100,0.973,"[8, -8, -1]",tension,6.454521478
0,0,0,9,0,0,0,0,0,0,41,0,0,0,0,50,0,0,0,Cu9.0Ni41.0Ti50.0,Cu9Ni41Ti50,NiTiCu,0.69831435,7.2417522,10.5,1.9782,53.716934,8.6618,8.24,FALSE,3.02,2.89,4.55,4.22,90,B19,0.956953642,,0.988076363,0.988076363,1.065342998,1.007327907,,,,,,,,,,,,,,,https://doi.org/10.1016/j.intermet.2012.07.020,,,100,0.973,"[8, -8, -1]",compression,1.216112717
0,0,0,9,0,0,0,0,0,0,41,0,0,0,0,50,0,0,0,Cu9.0Ni41.0Ti50.0,Cu9Ni41Ti50,NiTiCu,0.69831435,7.2417522,10.5,1.9782,53.716934,8.6618,8.24,FALSE,3.02,2.89,4.55,4.22,90,B19,0.956953642,,0.988076363,0.988076363,1.065342998,1.007327907,,,,,,,,,,,,,,,https://doi.org/10.1016/j.intermet.2012.07.020,,,100,0.973,"[4, -4, 1]",tension,6.222098357
0,0,0,9,0,0,0,0,0,0,41,0,0,0,0,50,0,0,0,Cu9.0Ni41.0Ti50.0,Cu9Ni41Ti50,NiTiCu,0.69831435,7.2417522,10.5,1.9782,53.716934,8.6618,8.24,FALSE,3.02,2.89,4.55,4.22,90,B19,0.956953642,,0.988076363,0.988076363,1.065342998,1.007327907,,,,,,,,,,,,,,,https://doi.org/10.1016/j.intermet.2012.07.020,,,100,0.973,"[4, -4, 1]",compression,1.583520585
0,0,0,9,0,0,0,0,0,0,41,0,0,0,0,50,0,0,0,Cu9.0Ni41.0Ti50.0,Cu9Ni41Ti50,NiTiCu,0.69831435,7.2417522,10.5,1.9782,53.716934,8.6618,8.24,FALSE,3.02,2.89,4.55,4.22,90,B19,0.956953642,,0.988076363,0.988076363,1.065342998,1.007327907,,,,,,,,,,,,,,,https://doi.org/10.1016/j.intermet.2012.07.020,,,100,0.973,"[3, -3, 2]",tension,4.647120799
0,0,0,9,0,0,0,0,0,0,41,0,0,0,0,50,0,0,0,Cu9.0Ni41.0Ti50.0,Cu9Ni41Ti50,NiTiCu,0.69831435,7.2417522,10.5,1.9782,53.716934,8.6618,8.24,FALSE,3.02,2.89,4.55,4.22,90,B19,0.956953642,,0.988076363,0.988076363,1.065342998,1.007327907,,,,,,,,,,,,,,,https://doi.org/10.1016/j.intermet.2012.07.020,,,100,0.973,"[3, -3, 2]",compression,2.268906602
0,0,0,9,0,0,0,0,0,0,41,0,0,0,0,50,0,0,0,Cu9.0Ni41.0Ti50.0,Cu9Ni41Ti50,NiTiCu,0.69831435,7.2417522,10.5,1.9782,53.716934,8.6618,8.24,FALSE,3.02,2.89,4.55,4.22,90,B19,0.956953642,,0.988076363,0.988076363,1.065342998,1.007327907,,,,,,,,,,,,,,,https://doi.org/10.1016/j.intermet.2012.07.020,,,100,0.973,"[8, -8, 3]",tension,5.856317899
0,0,0,9,0,0,0,0,0,0,41,0,0,0,0,50,0,0,0,Cu9.0Ni41.0Ti50.0,Cu9Ni41Ti50,NiTiCu,0.69831435,7.2417522,10.5,1.9782,53.716934,8.6618,8.24,FALSE,3.02,2.89,4.55,4.22,90,B19,0.956953642,,0.988076363,0.988076363,1.065342998,1.007327907,,,,,,,,,,,,,,,https://doi.org/10.1016/j.intermet.2012.07.020,,,100,0.973,"[8, -8, 3]",compression,1.893308032
0,0,0,9,0,0,0,0,0,0,41,0,0,0,0,50,0,0,0,Cu9.0Ni41.0Ti50.0,Cu9Ni41Ti50,NiTiCu,0.69831435,7.2417522,10.5,1.9782,53.716934,8.6618,8.24,FALSE,3.02,2.89,4.55,4.22,90,B19,0.956953642,,0.988076363,0.988076363,1.065342998,1.007327907,,,,,,,,,,,,,,,https://doi.org/10.1016/j.intermet.2012.07.020,,,100,0.973,"[5, -5, 4]",tension,4.010452245
0,0,0,9,0,0,0,0,0,0,41,0,0,0,0,50,0,0,0,Cu9.0Ni41.0Ti50.0,Cu9Ni41Ti50,NiTiCu,0.69831435,7.2417522,10.5,1.9782,53.716934,8.6618,8.24,FALSE,3.02,2.89,4.55,4.22,90,B19,0.956953642,,0.988076363,0.988076363,1.065342998,1.007327907,,,,,,,,,,,,,,,https://doi.org/10.1016/j.intermet.2012.07.020,,,100,0.973,"[5, -5, 4]",compression,2.298050547
0,0,0,9,0,0,0,0,0,0,41,0,0,0,0,50,0,0,0,Cu9.0Ni41.0Ti50.0,Cu9Ni41Ti50,NiTiCu,0.69831435,7.2417522,10.5,1.9782,53.716934,8.6618,8.24,FALSE,3.02,2.89,4.55,4.22,90,B19,0.956953642,,0.988076363,0.988076363,1.065342998,1.007327907,,,,,,,,,,,,,,,https://doi.org/10.1016/j.intermet.2012.07.020,,,100,0.973,"[5, -5, 7]",tension,3.749604992
0,0,0,9,0,0,0,0,0,0,41,0,0,0,0,50,0,0,0,Cu9.0Ni41.0Ti50.0,Cu9Ni41Ti50,NiTiCu,0.69831435,7.2417522,10.5,1.9782,53.716934,8.6618,8.24,FALSE,3.02,2.89,4.55,4.22,90,B19,0.956953642,,0.988076363,0.988076363,1.065342998,1.007327907,,,,,,,,,,,,,,,https://doi.org/10.1016/j.intermet.2012.07.020,,,100,0.973,"[5, -5, 7]",compression,2.720335273
0,0,0,9,0,0,0,0,0,0,41,0,0,0,0,50,0,0,0,Cu9.0Ni41.0Ti50.0,Cu9Ni41Ti50,NiTiCu,0.69831435,7.2417522,10.5,1.9782,53.716934,8.6618,8.24,FALSE,3.02,2.89,4.55,4.22,90,B19,0.956953642,,0.988076363,0.988076363,1.065342998,1.007327907,,,,,,,,,,,,,,,https://doi.org/10.1016/j.intermet.2012.07.020,,,100,0.973,"[2, -2, 5]",tension,4.247349915
0,0,0,9,0,0,0,0,0,0,41,0,0,0,0,50,0,0,0,Cu9.0Ni41.0Ti50.0,Cu9Ni41Ti50,NiTiCu,0.69831435,7.2417522,10.5,1.9782,53.716934,8.6618,8.24,FALSE,3.02,2.89,4.55,4.22,90,B19,0.956953642,,0.988076363,0.988076363,1.065342998,1.007327907,,,,,,,,,,,,,,,https://doi.org/10.1016/j.intermet.2012.07.020,,,100,0.973,"[2, -2, 5]",compression,3.540923991
0,0,0,10,0,0,0,0,0,0,44.5,0,0,0,0,45.5,0,0,0,Cu10.0Ni44.5Ti45.5,Cu20Ni89Ti91,NiTiCu,0.69289515,7.2791436,10.635,1.9612775,54.252648,8.48475,8.27,FALSE,3.06,2.92,4.25,4.56,97.5,B19prime,0.919532062,,0.982092752,0.982092752,1.084155389,0.979063624,,,,,,,,,,,,,,,https://doi.org/10.1007/BF02658390,,,100,0.967,"[1, 1, 1]",tension,8.050840964
0,0,0,10,0,0,0,0,0,0,44.5,0,0,0,0,45.5,0,0,0,Cu10.0Ni44.5Ti45.5,Cu20Ni89Ti91,NiTiCu,0.69289515,7.2791436,10.635,1.9612775,54.252648,8.48475,8.27,FALSE,3.06,2.92,4.25,4.56,97.5,B19prime,0.919532062,,0.982092752,0.982092752,1.084155389,0.979063624,,,,,,,,,,,,,,,https://doi.org/10.1007/BF02658390,,,100,0.967,"[1, 1, 1]",compression,4.082442995
0,0,0,10,0,0,0,0,0,0,44.5,0,0,0,0,45.5,0,0,0,Cu10.0Ni44.5Ti45.5,Cu20Ni89Ti91,NiTiCu,0.69289515,7.2791436,10.635,1.9612775,54.252648,8.48475,8.27,FALSE,3.06,2.92,4.25,4.56,97.5,B19prime,0.919532062,,0.982092752,0.982092752,1.084155389,0.979063624,,,,,,,,,,,,,,,https://doi.org/10.1007/BF02658390,,,100,0.967,"[0, 1, 1]",tension,5.372775236
0,0,0,10,0,0,0,0,0,0,44.5,0,0,0,0,45.5,0,0,0,Cu10.0Ni44.5Ti45.5,Cu20Ni89Ti91,NiTiCu,0.69289515,7.2791436,10.635,1.9612775,54.252648,8.48475,8.27,FALSE,3.06,2.92,4.25,4.56,97.5,B19prime,0.919532062,,0.982092752,0.982092752,1.084155389,0.979063624,,,,,,,,,,,,,,,https://doi.org/10.1007/BF02658390,,,100,0.967,"[0, 1, 1]",compression,6.12764966
0,0,0,10,0,0,0,0,0,0,44.5,0,0,0,0,45.5,0,0,0,Cu10.0Ni44.5Ti45.5,Cu20Ni89Ti91,NiTiCu,0.69289515,7.2791436,10.635,1.9612775,54.252648,8.48475,8.27,FALSE,3.06,2.92,4.25,4.56,97.5,B19prime,0.919532062,,0.982092752,0.982092752,1.084155389,0.979063624,,,,,,,,,,,,,,,https://doi.org/10.1007/BF02658390,,,100,0.967,"[1, 1, 2]",tension,7.596578968
0,0,0,10,0,0,0,0,0,0,44.5,0,0,0,0,45.5,0,0,0,Cu10.0Ni44.5Ti45.5,Cu20Ni89Ti91,NiTiCu,0.69289515,7.2791436,10.635,1.9612775,54.252648,8.48475,8.27,FALSE,3.06,2.92,4.25,4.56,97.5,B19prime,0.919532062,,0.982092752,0.982092752,1.084155389,0.979063624,,,,,,,,,,,,,,,https://doi.org/10.1007/BF02658390,,,100,0.967,"[1, 1, 2]",compression,7.618524756
0,0,0,10,0,0,0,0,0,0,44.5,0,0,0,0,45.5,0,0,0,Cu10.0Ni44.5Ti45.5,Cu20Ni89Ti91,NiTiCu,0.69289515,7.2791436,10.635,1.9612775,54.252648,8.48475,8.27,FALSE,3.06,2.92,4.25,4.56,97.5,B19prime,0.919532062,,0.982092752,0.982092752,1.084155389,0.979063624,,,,,,,,,,,,,,,https://doi.org/10.1007/BF02658390,,,100,0.967,"[1, 4, 8]",tension,5.875889284
0,0,0,10,0,0,0,0,0,0,44.5,0,0,0,0,45.5,0,0,0,Cu10.0Ni44.5Ti45.5,Cu20Ni89Ti91,NiTiCu,0.69289515,7.2791436,10.635,1.9612775,54.252648,8.48475,8.27,FALSE,3.06,2.92,4.25,4.56,97.5,B19prime,0.919532062,,0.982092752,0.982092752,1.084155389,0.979063624,,,,,,,,,,,,,,,https://doi.org/10.1007/BF02658390,,,100,0.967,"[1, 4, 8]",compression,7.6554413
0,0,0,10,0,0,0,0,0,0,44.5,0,0,0,0,45.5,0,0,0,Cu10.0Ni44.5Ti45.5,Cu20Ni89Ti91,NiTiCu,0.69289515,7.2791436,10.635,1.9612775,54.252648,8.48475,8.27,FALSE,3.06,2.92,4.25,4.56,97.5,B19prime,0.919532062,,0.982092752,0.982092752,1.084155389,0.979063624,,,,,,,,,,,,,,,https://doi.org/10.1007/BF02658390,,,100,0.967,"[2, -2, -1]",tension,8.196165983
0,0,0,10,0,0,0,0,0,0,44.5,0,0,0,0,45.5,0,0,0,Cu10.0Ni44.5Ti45.5,Cu20Ni89Ti91,NiTiCu,0.69289515,7.2791436,10.635,1.9612775,54.252648,8.48475,8.27,FALSE,3.06,2.92,4.25,4.56,97.5,B19prime,0.919532062,,0.982092752,0.982092752,1.084155389,0.979063624,,,,,,,,,,,,,,,https://doi.org/10.1007/BF02658390,,,100,0.967,"[2, -2, -1]",compression,5.674972487
0,0,0,10,0,0,0,0,0,0,44.5,0,0,0,0,45.5,0,0,0,Cu10.0Ni44.5Ti45.5,Cu20Ni89Ti91,NiTiCu,0.69289515,7.2791436,10.635,1.9612775,54.252648,8.48475,8.27,FALSE,3.06,2.92,4.25,4.56,97.5,B19prime,0.919532062,,0.982092752,0.982092752,1.084155389,0.979063624,,,,,,,,,,,,,,,https://doi.org/10.1007/BF02658390,,,100,0.967,"[8, -8, -1]",tension,6.386802043
0,0,0,10,0,0,0,0,0,0,44.5,0,0,0,0,45.5,0,0,0,Cu10.0Ni44.5Ti45.5,Cu20Ni89Ti91,NiTiCu,0.69289515,7.2791436,10.635,1.9612775,54.252648,8.48475,8.27,FALSE,3.06,2.92,4.25,4.56,97.5,B19prime,0.919532062,,0.982092752,0.982092752,1.084155389,0.979063624,,,,,,,,,,,,,,,https://doi.org/10.1007/BF02658390,,,100,0.967,"[8, -8, -1]",compression,6.194552012
0,0,0,10,0,0,0,0,0,0,44.5,0,0,0,0,45.5,0,0,0,Cu10.0Ni44.5Ti45.5,Cu20Ni89Ti91,NiTiCu,0.69289515,7.2791436,10.635,1.9612775,54.252648,8.48475,8.27,FALSE,3.06,2.92,4.25,4.56,97.5,B19prime,0.919532062,,0.982092752,0.982092752,1.084155389,0.979063624,,,,,,,,,,,,,,,https://doi.org/10.1007/BF02658390,,,100,0.967,"[4, -4, 1]",tension,7.204736827
0,0,0,10,0,0,0,0,0,0,44.5,0,0,0,0,45.5,0,0,0,Cu10.0Ni44.5Ti45.5,Cu20Ni89Ti91,NiTiCu,0.69289515,7.2791436,10.635,1.9612775,54.252648,8.48475,8.27,FALSE,3.06,2.92,4.25,4.56,97.5,B19prime,0.919532062,,0.982092752,0.982092752,1.084155389,0.979063624,,,,,,,,,,,,,,,https://doi.org/10.1007/BF02658390,,,100,0.967,"[4, -4, 1]",compression,6.132291113
0,0,0,10,0,0,0,0,0,0,44.5,0,0,0,0,45.5,0,0,0,Cu10.0Ni44.5Ti45.5,Cu20Ni89Ti91,NiTiCu,0.69289515,7.2791436,10.635,1.9612775,54.252648,8.48475,8.27,FALSE,3.06,2.92,4.25,4.56,97.5,B19prime,0.919532062,,0.982092752,0.982092752,1.084155389,0.979063624,,,,,,,,,,,,,,,https://doi.org/10.1007/BF02658390,,,100,0.967,"[3, -3, 2]",tension,8.409670794
0,0,0,10,0,0,0,0,0,0,44.5,0,0,0,0,45.5,0,0,0,Cu10.0Ni44.5Ti45.5,Cu20Ni89Ti91,NiTiCu,0.69289515,7.2791436,10.635,1.9612775,54.252648,8.48475,8.27,FALSE,3.06,2.92,4.25,4.56,97.5,B19prime,0.919532062,,0.982092752,0.982092752,1.084155389,0.979063624,,,,,,,,,,,,,,,https://doi.org/10.1007/BF02658390,,,100,0.967,"[3, -3, 2]",compression,5.197136404
0,0,0,10,0,0,0,0,0,0,44.5,0,0,0,0,45.5,0,0,0,Cu10.0Ni44.5Ti45.5,Cu20Ni89Ti91,NiTiCu,0.69289515,7.2791436,10.635,1.9612775,54.252648,8.48475,8.27,FALSE,3.06,2.92,4.25,4.56,97.5,B19prime,0.919532062,,0.982092752,0.982092752,1.084155389,0.979063624,,,,,,,,,,,,,,,https://doi.org/10.1007/BF02658390,,,100,0.967,"[8, -8, 3]",tension,7.807753809
0,0,0,10,0,0,0,0,0,0,44.5,0,0,0,0,45.5,0,0,0,Cu10.0Ni44.5Ti45.5,Cu20Ni89Ti91,NiTiCu,0.69289515,7.2791436,10.635,1.9612775,54.252648,8.48475,8.27,FALSE,3.06,2.92,4.25,4.56,97.5,B19prime,0.919532062,,0.982092752,0.982092752,1.084155389,0.979063624,,,,,,,,,,,,,,,https://doi.org/10.1007/BF02658390,,,100,0.967,"[8, -8, 3]",compression,5.952309663
0,0,0,10,0,0,0,0,0,0,44.5,0,0,0,0,45.5,0,0,0,Cu10.0Ni44.5Ti45.5,Cu20Ni89Ti91,NiTiCu,0.69289515,7.2791436,10.635,1.9612775,54.252648,8.48475,8.27,FALSE,3.06,2.92,4.25,4.56,97.5,B19prime,0.919532062,,0.982092752,0.982092752,1.084155389,0.979063624,,,,,,,,,,,,,,,https://doi.org/10.1007/BF02658390,,,100,0.967,"[5, -5, 4]",tension,8.37013411
0,0,0,10,0,0,0,0,0,0,44.5,0,0,0,0,45.5,0,0,0,Cu10.0Ni44.5Ti45.5,Cu20Ni89Ti91,NiTiCu,0.69289515,7.2791436,10.635,1.9612775,54.252648,8.48475,8.27,FALSE,3.06,2.92,4.25,4.56,97.5,B19prime,0.919532062,,0.982092752,0.982092752,1.084155389,0.979063624,,,,,,,,,,,,,,,https://doi.org/10.1007/BF02658390,,,100,0.967,"[5, -5, 4]",compression,4.762348362
0,0,0,10,0,0,0,0,0,0,44.5,0,0,0,0,45.5,0,0,0,Cu10.0Ni44.5Ti45.5,Cu20Ni89Ti91,NiTiCu,0.69289515,7.2791436,10.635,1.9612775,54.252648,8.48475,8.27,FALSE,3.06,2.92,4.25,4.56,97.5,B19prime,0.919532062,,0.982092752,0.982092752,1.084155389,0.979063624,,,,,,,,,,,,,,,https://doi.org/10.1007/BF02658390,,,100,0.967,"[5, -5, 7]",tension,8.140867183
0,0,0,10,0,0,0,0,0,0,44.5,0,0,0,0,45.5,0,0,0,Cu10.0Ni44.5Ti45.5,Cu20Ni89Ti91,NiTiCu,0.69289515,7.2791436,10.635,1.9612775,54.252648,8.48475,8.27,FALSE,3.06,2.92,4.25,4.56,97.5,B19prime,0.919532062,,0.982092752,0.982092752,1.084155389,0.979063624,,,,,,,,,,,,,,,https://doi.org/10.1007/BF02658390,,,100,0.967,"[5, -5, 7]",compression,6.179150955
0,0,0,10,0,0,0,0,0,0,44.5,0,0,0,0,45.5,0,0,0,Cu10.0Ni44.5Ti45.5,Cu20Ni89Ti91,NiTiCu,0.69289515,7.2791436,10.635,1.9612775,54.252648,8.48475,8.27,FALSE,3.06,2.92,4.25,4.56,97.5,B19prime,0.919532062,,0.982092752,0.982092752,1.084155389,0.979063624,,,,,,,,,,,,,,,https://doi.org/10.1007/BF02658390,,,100,0.967,"[2, -2, 5]",tension,7.004060648
0,0,0,10,0,0,0,0,0,0,44.5,0,0,0,0,45.5,0,0,0,Cu10.0Ni44.5Ti45.5,Cu20Ni89Ti91,NiTiCu,0.69289515,7.2791436,10.635,1.9612775,54.252648,8.48475,8.27,FALSE,3.06,2.92,4.25,4.56,97.5,B19prime,0.919532062,,0.982092752,0.982092752,1.084155389,0.979063624,,,,,,,,,,,,,,,https://doi.org/10.1007/BF02658390,,,100,0.967,"[2, -2, 5]",compression,7.993287016
0,0,0,8,0,0,0,0,0,0,41,0,0,0,0,51,0,0,0,Cu8.0Ni41.0Ti51.0,Cu8Ni41Ti51,NiTiCu,0.6994625,7.2327696,10.47,1.981758,53.560144,8.6971,8.25,FALSE,3.04,2.9,4.16,4.62,97,B19prime,0.926020648,,0.967619806,0.967619806,1.098772668,0.984539778,,,,,,,,,,,,,,,https://doi.org/10.1016/S1359-6454(97)00479-5,,,100,0.974,"[1, 1, 1]",tension,9.132573185
0,0,0,8,0,0,0,0,0,0,41,0,0,0,0,51,0,0,0,Cu8.0Ni41.0Ti51.0,Cu8Ni41Ti51,NiTiCu,0.6994625,7.2327696,10.47,1.981758,53.560144,8.6971,8.25,FALSE,3.04,2.9,4.16,4.62,97,B19prime,0.926020648,,0.967619806,0.967619806,1.098772668,0.984539778,,,,,,,,,,,,,,,https://doi.org/10.1016/S1359-6454(97)00479-5,,,100,0.974,"[1, 1, 1]",compression,3.691610628
0,0,0,8,0,0,0,0,0,0,41,0,0,0,0,51,0,0,0,Cu8.0Ni41.0Ti51.0,Cu8Ni41Ti51,NiTiCu,0.6994625,7.2327696,10.47,1.981758,53.560144,8.6971,8.25,FALSE,3.04,2.9,4.16,4.62,97,B19prime,0.926020648,,0.967619806,0.967619806,1.098772668,0.984539778,,,,,,,,,,,,,,,https://doi.org/10.1016/S1359-6454(97)00479-5,,,100,0.974,"[0, 1, 1]",tension,7.461622667
0,0,0,8,0,0,0,0,0,0,41,0,0,0,0,51,0,0,0,Cu8.0Ni41.0Ti51.0,Cu8Ni41Ti51,NiTiCu,0.6994625,7.2327696,10.47,1.981758,53.560144,8.6971,8.25,FALSE,3.04,2.9,4.16,4.62,97,B19prime,0.926020648,,0.967619806,0.967619806,1.098772668,0.984539778,,,,,,,,,,,,,,,https://doi.org/10.1016/S1359-6454(97)00479-5,,,100,0.974,"[0, 1, 1]",compression,5.689881525
0,0,0,8,0,0,0,0,0,0,41,0,0,0,0,51,0,0,0,Cu8.0Ni41.0Ti51.0,Cu8Ni41Ti51,NiTiCu,0.6994625,7.2327696,10.47,1.981758,53.560144,8.6971,8.25,FALSE,3.04,2.9,4.16,4.62,97,B19prime,0.926020648,,0.967619806,0.967619806,1.098772668,0.984539778,,,,,,,,,,,,,,,https://doi.org/10.1016/S1359-6454(97)00479-5,,,100,0.974,"[1, 1, 2]",tension,8.817887959
0,0,0,8,0,0,0,0,0,0,41,0,0,0,0,51,0,0,0,Cu8.0Ni41.0Ti51.0,Cu8Ni41Ti51,NiTiCu,0.6994625,7.2327696,10.47,1.981758,53.560144,8.6971,8.25,FALSE,3.04,2.9,4.16,4.62,97,B19prime,0.926020648,,0.967619806,0.967619806,1.098772668,0.984539778,,,,,,,,,,,,,,,https://doi.org/10.1016/S1359-6454(97)00479-5,,,100,0.974,"[1, 1, 2]",compression,6.521458968
0,0,0,8,0,0,0,0,0,0,41,0,0,0,0,51,0,0,0,Cu8.0Ni41.0Ti51.0,Cu8Ni41Ti51,NiTiCu,0.6994625,7.2327696,10.47,1.981758,53.560144,8.6971,8.25,FALSE,3.04,2.9,4.16,4.62,97,B19prime,0.926020648,,0.967619806,0.967619806,1.098772668,0.984539778,,,,,,,,,,,,,,,https://doi.org/10.1016/S1359-6454(97)00479-5,,,100,0.974,"[1, 4, 8]",tension,7.534710005
0,0,0,8,0,0,0,0,0,0,41,0,0,0,0,51,0,0,0,Cu8.0Ni41.0Ti51.0,Cu8Ni41Ti51,NiTiCu,0.6994625,7.2327696,10.47,1.981758,53.560144,8.6971,8.25,FALSE,3.04,2.9,4.16,4.62,97,B19prime,0.926020648,,0.967619806,0.967619806,1.098772668,0.984539778,,,,,,,,,,,,,,,https://doi.org/10.1016/S1359-6454(97)00479-5,,,100,0.974,"[1, 4, 8]",compression,7.155981131
0,0,0,8,0,0,0,0,0,0,41,0,0,0,0,51,0,0,0,Cu8.0Ni41.0Ti51.0,Cu8Ni41Ti51,NiTiCu,0.6994625,7.2327696,10.47,1.981758,53.560144,8.6971,8.25,FALSE,3.04,2.9,4.16,4.62,97,B19prime,0.926020648,,0.967619806,0.967619806,1.098772668,0.984539778,,,,,,,,,,,,,,,https://doi.org/10.1016/S1359-6454(97)00479-5,,,100,0.974,"[2, -2, -1]",tension,9.823776391
0,0,0,8,0,0,0,0,0,0,41,0,0,0,0,51,0,0,0,Cu8.0Ni41.0Ti51.0,Cu8Ni41Ti51,NiTiCu,0.6994625,7.2327696,10.47,1.981758,53.560144,8.6971,8.25,FALSE,3.04,2.9,4.16,4.62,97,B19prime,0.926020648,,0.967619806,0.967619806,1.098772668,0.984539778,,,,,,,,,,,,,,,https://doi.org/10.1016/S1359-6454(97)00479-5,,,100,0.974,"[2, -2, -1]",compression,5.264116648
0,0,0,8,0,0,0,0,0,0,41,0,0,0,0,51,0,0,0,Cu8.0Ni41.0Ti51.0,Cu8Ni41Ti51,NiTiCu,0.6994625,7.2327696,10.47,1.981758,53.560144,8.6971,8.25,FALSE,3.04,2.9,4.16,4.62,97,B19prime,0.926020648,,0.967619806,0.967619806,1.098772668,0.984539778,,,,,,,,,,,,,,,https://doi.org/10.1016/S1359-6454(97)00479-5,,,100,0.974,"[8, -8, -1]",tension,8.388941939
0,0,0,8,0,0,0,0,0,0,41,0,0,0,0,51,0,0,0,Cu8.0Ni41.0Ti51.0,Cu8Ni41Ti51,NiTiCu,0.6994625,7.2327696,10.47,1.981758,53.560144,8.6971,8.25,FALSE,3.04,2.9,4.16,4.62,97,B19prime,0.926020648,,0.967619806,0.967619806,1.098772668,0.984539778,,,,,,,,,,,,,,,https://doi.org/10.1016/S1359-6454(97)00479-5,,,100,0.974,"[8, -8, -1]",compression,5.763291504
0,0,0,8,0,0,0,0,0,0,41,0,0,0,0,51,0,0,0,Cu8.0Ni41.0Ti51.0,Cu8Ni41Ti51,NiTiCu,0.6994625,7.2327696,10.47,1.981758,53.560144,8.6971,8.25,FALSE,3.04,2.9,4.16,4.62,97,B19prime,0.926020648,,0.967619806,0.967619806,1.098772668,0.984539778,,,,,,,,,,,,,,,https://doi.org/10.1016/S1359-6454(97)00479-5,,,100,0.974,"[4, -4, 1]",tension,9.096921493
0,0,0,8,0,0,0,0,0,0,41,0,0,0,0,51,0,0,0,Cu8.0Ni41.0Ti51.0,Cu8Ni41Ti51,NiTiCu,0.6994625,7.2327696,10.47,1.981758,53.560144,8.6971,8.25,FALSE,3.04,2.9,4.16,4.62,97,B19prime,0.926020648,,0.967619806,0.967619806,1.098772668,0.984539778,,,,,,,,,,,,,,,https://doi.org/10.1016/S1359-6454(97)00479-5,,,100,0.974,"[4, -4, 1]",compression,5.707914913
0,0,0,8,0,0,0,0,0,0,41,0,0,0,0,51,0,0,0,Cu8.0Ni41.0Ti51.0,Cu8Ni41Ti51,NiTiCu,0.6994625,7.2327696,10.47,1.981758,53.560144,8.6971,8.25,FALSE,3.04,2.9,4.16,4.62,97,B19prime,0.926020648,,0.967619806,0.967619806,1.098772668,0.984539778,,,,,,,,,,,,,,,https://doi.org/10.1016/S1359-6454(97)00479-5,,,100,0.974,"[3, -3, 2]",tension,9.848288765
0,0,0,8,0,0,0,0,0,0,41,0,0,0,0,51,0,0,0,Cu8.0Ni41.0Ti51.0,Cu8Ni41Ti51,NiTiCu,0.6994625,7.2327696,10.47,1.981758,53.560144,8.6971,8.25,FALSE,3.04,2.9,4.16,4.62,97,B19prime,0.926020648,,0.967619806,0.967619806,1.098772668,0.984539778,,,,,,,,,,,,,,,https://doi.org/10.1016/S1359-6454(97)00479-5,,,100,0.974,"[3, -3, 2]",compression,4.794238384
0,0,0,8,0,0,0,0,0,0,41,0,0,0,0,51,0,0,0,Cu8.0Ni41.0Ti51.0,Cu8Ni41Ti51,NiTiCu,0.6994625,7.2327696,10.47,1.981758,53.560144,8.6971,8.25,FALSE,3.04,2.9,4.16,4.62,97,B19prime,0.926020648,,0.967619806,0.967619806,1.098772668,0.984539778,,,,,,,,,,,,,,,https://doi.org/10.1016/S1359-6454(97)00479-5,,,100,0.974,"[8, -8, 3]",tension,9.572887604
0,0,0,8,0,0,0,0,0,0,41,0,0,0,0,51,0,0,0,Cu8.0Ni41.0Ti51.0,Cu8Ni41Ti51,NiTiCu,0.6994625,7.2327696,10.47,1.981758,53.560144,8.6971,8.25,FALSE,3.04,2.9,4.16,4.62,97,B19prime,0.926020648,,0.967619806,0.967619806,1.098772668,0.984539778,,,,,,,,,,,,,,,https://doi.org/10.1016/S1359-6454(97)00479-5,,,100,0.974,"[8, -8, 3]",compression,5.5348406
0,0,0,8,0,0,0,0,0,0,41,0,0,0,0,51,0,0,0,Cu8.0Ni41.0Ti51.0,Cu8Ni41Ti51,NiTiCu,0.6994625,7.2327696,10.47,1.981758,53.560144,8.6971,8.25,FALSE,3.04,2.9,4.16,4.62,97,B19prime,0.926020648,,0.967619806,0.967619806,1.098772668,0.984539778,,,,,,,,,,,,,,,https://doi.org/10.1016/S1359-6454(97)00479-5,,,100,0.974,"[5, -5, 4]",tension,9.660253012
0,0,0,8,0,0,0,0,0,0,41,0,0,0,0,51,0,0,0,Cu8.0Ni41.0Ti51.0,Cu8Ni41Ti51,NiTiCu,0.6994625,7.2327696,10.47,1.981758,53.560144,8.6971,8.25,FALSE,3.04,2.9,4.16,4.62,97,B19prime,0.926020648,,0.967619806,0.967619806,1.098772668,0.984539778,,,,,,,,,,,,,,,https://doi.org/10.1016/S1359-6454(97)00479-5,,,100,0.974,"[5, -5, 4]",compression,4.364915956
0,0,0,8,0,0,0,0,0,0,41,0,0,0,0,51,0,0,0,Cu8.0Ni41.0Ti51.0,Cu8Ni41Ti51,NiTiCu,0.6994625,7.2327696,10.47,1.981758,53.560144,8.6971,8.25,FALSE,3.04,2.9,4.16,4.62,97,B19prime,0.926020648,,0.967619806,0.967619806,1.098772668,0.984539778,,,,,,,,,,,,,,,https://doi.org/10.1016/S1359-6454(97)00479-5,,,100,0.974,"[5, -5, 7]",tension,9.345788949
0,0,0,8,0,0,0,0,0,0,41,0,0,0,0,51,0,0,0,Cu8.0Ni41.0Ti51.0,Cu8Ni41Ti51,NiTiCu,0.6994625,7.2327696,10.47,1.981758,53.560144,8.6971,8.25,FALSE,3.04,2.9,4.16,4.62,97,B19prime,0.926020648,,0.967619806,0.967619806,1.098772668,0.984539778,,,,,,,,,,,,,,,https://doi.org/10.1016/S1359-6454(97)00479-5,,,100,0.974,"[5, -5, 7]",compression,4.673252794
0,0,0,8,0,0,0,0,0,0,41,0,0,0,0,51,0,0,0,Cu8.0Ni41.0Ti51.0,Cu8Ni41Ti51,NiTiCu,0.6994625,7.2327696,10.47,1.981758,53.560144,8.6971,8.25,FALSE,3.04,2.9,4.16,4.62,97,B19prime,0.926020648,,0.967619806,0.967619806,1.098772668,0.984539778,,,,,,,,,,,,,,,https://doi.org/10.1016/S1359-6454(97)00479-5,,,100,0.974,"[2, -2, 5]",tension,8.179815137
0,0,0,8,0,0,0,0,0,0,41,0,0,0,0,51,0,0,0,Cu8.0Ni41.0Ti51.0,Cu8Ni41Ti51,NiTiCu,0.6994625,7.2327696,10.47,1.981758,53.560144,8.6971,8.25,FALSE,3.04,2.9,4.16,4.62,97,B19prime,0.926020648,,0.967619806,0.967619806,1.098772668,0.984539778,,,,,,,,,,,,,,,https://doi.org/10.1016/S1359-6454(97)00479-5,,,100,0.974,"[2, -2, 5]",compression,7.141047429
0,0,0,8,0,0,0,0,0,0,43,0,0,0,0,49,0,0,0,Cu8.0Ni43.0Ti49.0,Cu8Ni43Ti49,NiTiCu,0.6970219,7.2490032,10.53,1.983422,53.776672,8.6161,8.28,FALSE,3.03,2.95,4.096,4.618,95.88,B19prime,0.950345133,,0.955877682,0.955877682,1.098255336,0.997670196,,,,,,,,,,,,,,,https://doi.org/10.1016/S1359-6454(97)00479-5,,,100,0.971,"[1, 1, 1]",tension,9.160080142
0,0,0,8,0,0,0,0,0,0,43,0,0,0,0,49,0,0,0,Cu8.0Ni43.0Ti49.0,Cu8Ni43Ti49,NiTiCu,0.6970219,7.2490032,10.53,1.983422,53.776672,8.6161,8.28,FALSE,3.03,2.95,4.096,4.618,95.88,B19prime,0.950345133,,0.955877682,0.955877682,1.098255336,0.997670196,,,,,,,,,,,,,,,https://doi.org/10.1016/S1359-6454(97)00479-5,,,100,0.971,"[1, 1, 1]",compression,3.817948593
0,0,0,8,0,0,0,0,0,0,43,0,0,0,0,49,0,0,0,Cu8.0Ni43.0Ti49.0,Cu8Ni43Ti49,NiTiCu,0.6970219,7.2490032,10.53,1.983422,53.776672,8.6161,8.28,FALSE,3.03,2.95,4.096,4.618,95.88,B19prime,0.950345133,,0.955877682,0.955877682,1.098255336,0.997670196,,,,,,,,,,,,,,,https://doi.org/10.1016/S1359-6454(97)00479-5,,,100,0.971,"[0, 1, 1]",tension,7.769607773
0,0,0,8,0,0,0,0,0,0,43,0,0,0,0,49,0,0,0,Cu8.0Ni43.0Ti49.0,Cu8Ni43Ti49,NiTiCu,0.6970219,7.2490032,10.53,1.983422,53.776672,8.6161,8.28,FALSE,3.03,2.95,4.096,4.618,95.88,B19prime,0.950345133,,0.955877682,0.955877682,1.098255336,0.997670196,,,,,,,,,,,,,,,https://doi.org/10.1016/S1359-6454(97)00479-5,,,100,0.971,"[0, 1, 1]",compression,4.412231824
0,0,0,8,0,0,0,0,0,0,43,0,0,0,0,49,0,0,0,Cu8.0Ni43.0Ti49.0,Cu8Ni43Ti49,NiTiCu,0.6970219,7.2490032,10.53,1.983422,53.776672,8.6161,8.28,FALSE,3.03,2.95,4.096,4.618,95.88,B19prime,0.950345133,,0.955877682,0.955877682,1.098255336,0.997670196,,,,,,,,,,,,,,,https://doi.org/10.1016/S1359-6454(97)00479-5,,,100,0.971,"[1, 1, 2]",tension,8.683131237
0,0,0,8,0,0,0,0,0,0,43,0,0,0,0,49,0,0,0,Cu8.0Ni43.0Ti49.0,Cu8Ni43Ti49,NiTiCu,0.6970219,7.2490032,10.53,1.983422,53.776672,8.6161,8.28,FALSE,3.03,2.95,4.096,4.618,95.88,B19prime,0.950345133,,0.955877682,0.955877682,1.098255336,0.997670196,,,,,,,,,,,,,,,https://doi.org/10.1016/S1359-6454(97)00479-5,,,100,0.971,"[1, 1, 2]",compression,4.359595716
0,0,0,8,0,0,0,0,0,0,43,0,0,0,0,49,0,0,0,Cu8.0Ni43.0Ti49.0,Cu8Ni43Ti49,NiTiCu,0.6970219,7.2490032,10.53,1.983422,53.776672,8.6161,8.28,FALSE,3.03,2.95,4.096,4.618,95.88,B19prime,0.950345133,,0.955877682,0.955877682,1.098255336,0.997670196,,,,,,,,,,,,,,,https://doi.org/10.1016/S1359-6454(97)00479-5,,,100,0.971,"[1, 4, 8]",tension,7.556789351
0,0,0,8,0,0,0,0,0,0,43,0,0,0,0,49,0,0,0,Cu8.0Ni43.0Ti49.0,Cu8Ni43Ti49,NiTiCu,0.6970219,7.2490032,10.53,1.983422,53.776672,8.6161,8.28,FALSE,3.03,2.95,4.096,4.618,95.88,B19prime,0.950345133,,0.955877682,0.955877682,1.098255336,0.997670196,,,,,,,,,,,,,,,https://doi.org/10.1016/S1359-6454(97)00479-5,,,100,0.971,"[1, 4, 8]",compression,4.927546969
0,0,0,8,0,0,0,0,0,0,43,0,0,0,0,49,0,0,0,Cu8.0Ni43.0Ti49.0,Cu8Ni43Ti49,NiTiCu,0.6970219,7.2490032,10.53,1.983422,53.776672,8.6161,8.28,FALSE,3.03,2.95,4.096,4.618,95.88,B19prime,0.950345133,,0.955877682,0.955877682,1.098255336,0.997670196,,,,,,,,,,,,,,,https://doi.org/10.1016/S1359-6454(97)00479-5,,,100,0.971,"[2, -2, -1]",tension,9.784523211
0,0,0,8,0,0,0,0,0,0,43,0,0,0,0,49,0,0,0,Cu8.0Ni43.0Ti49.0,Cu8Ni43Ti49,NiTiCu,0.6970219,7.2490032,10.53,1.983422,53.776672,8.6161,8.28,FALSE,3.03,2.95,4.096,4.618,95.88,B19prime,0.950345133,,0.955877682,0.955877682,1.098255336,0.997670196,,,,,,,,,,,,,,,https://doi.org/10.1016/S1359-6454(97)00479-5,,,100,0.971,"[2, -2, -1]",compression,4.66483745
0,0,0,8,0,0,0,0,0,0,43,0,0,0,0,49,0,0,0,Cu8.0Ni43.0Ti49.0,Cu8Ni43Ti49,NiTiCu,0.6970219,7.2490032,10.53,1.983422,53.776672,8.6161,8.28,FALSE,3.03,2.95,4.096,4.618,95.88,B19prime,0.950345133,,0.955877682,0.955877682,1.098255336,0.997670196,,,,,,,,,,,,,,,https://doi.org/10.1016/S1359-6454(97)00479-5,,,100,0.971,"[8, -8, -1]",tension,8.564631672
0,0,0,8,0,0,0,0,0,0,43,0,0,0,0,49,0,0,0,Cu8.0Ni43.0Ti49.0,Cu8Ni43Ti49,NiTiCu,0.6970219,7.2490032,10.53,1.983422,53.776672,8.6161,8.28,FALSE,3.03,2.95,4.096,4.618,95.88,B19prime,0.950345133,,0.955877682,0.955877682,1.098255336,0.997670196,,,,,,,,,,,,,,,https://doi.org/10.1016/S1359-6454(97)00479-5,,,100,0.971,"[8, -8, -1]",compression,4.515819164
0,0,0,8,0,0,0,0,0,0,43,0,0,0,0,49,0,0,0,Cu8.0Ni43.0Ti49.0,Cu8Ni43Ti49,NiTiCu,0.6970219,7.2490032,10.53,1.983422,53.776672,8.6161,8.28,FALSE,3.03,2.95,4.096,4.618,95.88,B19prime,0.950345133,,0.955877682,0.955877682,1.098255336,0.997670196,,,,,,,,,,,,,,,https://doi.org/10.1016/S1359-6454(97)00479-5,,,100,0.971,"[4, -4, 1]",tension,9.170042958
0,0,0,8,0,0,0,0,0,0,43,0,0,0,0,49,0,0,0,Cu8.0Ni43.0Ti49.0,Cu8Ni43Ti49,NiTiCu,0.6970219,7.2490032,10.53,1.983422,53.776672,8.6161,8.28,FALSE,3.03,2.95,4.096,4.618,95.88,B19prime,0.950345133,,0.955877682,0.955877682,1.098255336,0.997670196,,,,,,,,,,,,,,,https://doi.org/10.1016/S1359-6454(97)00479-5,,,100,0.971,"[4, -4, 1]",compression,4.669933809
0,0,0,8,0,0,0,0,0,0,43,0,0,0,0,49,0,0,0,Cu8.0Ni43.0Ti49.0,Cu8Ni43Ti49,NiTiCu,0.6970219,7.2490032,10.53,1.983422,53.776672,8.6161,8.28,FALSE,3.03,2.95,4.096,4.618,95.88,B19prime,0.950345133,,0.955877682,0.955877682,1.098255336,0.997670196,,,,,,,,,,,,,,,https://doi.org/10.1016/S1359-6454(97)00479-5,,,100,0.971,"[3, -3, 2]",tension,9.796197467
0,0,0,8,0,0,0,0,0,0,43,0,0,0,0,49,0,0,0,Cu8.0Ni43.0Ti49.0,Cu8Ni43Ti49,NiTiCu,0.6970219,7.2490032,10.53,1.983422,53.776672,8.6161,8.28,FALSE,3.03,2.95,4.096,4.618,95.88,B19prime,0.950345133,,0.955877682,0.955877682,1.098255336,0.997670196,,,,,,,,,,,,,,,https://doi.org/10.1016/S1359-6454(97)00479-5,,,100,0.971,"[3, -3, 2]",compression,4.470431965
0,0,0,8,0,0,0,0,0,0,43,0,0,0,0,49,0,0,0,Cu8.0Ni43.0Ti49.0,Cu8Ni43Ti49,NiTiCu,0.6970219,7.2490032,10.53,1.983422,53.776672,8.6161,8.28,FALSE,3.03,2.95,4.096,4.618,95.88,B19prime,0.950345133,,0.955877682,0.955877682,1.098255336,0.997670196,,,,,,,,,,,,,,,https://doi.org/10.1016/S1359-6454(97)00479-5,,,100,0.971,"[8, -8, 3]",tension,9.574684023
0,0,0,8,0,0,0,0,0,0,43,0,0,0,0,49,0,0,0,Cu8.0Ni43.0Ti49.0,Cu8Ni43Ti49,NiTiCu,0.6970219,7.2490032,10.53,1.983422,53.776672,8.6161,8.28,FALSE,3.03,2.95,4.096,4.618,95.88,B19prime,0.950345133,,0.955877682,0.955877682,1.098255336,0.997670196,,,,,,,,,,,,,,,https://doi.org/10.1016/S1359-6454(97)00479-5,,,100,0.971,"[8, -8, 3]",compression,4.716570433
0,0,0,8,0,0,0,0,0,0,43,0,0,0,0,49,0,0,0,Cu8.0Ni43.0Ti49.0,Cu8Ni43Ti49,NiTiCu,0.6970219,7.2490032,10.53,1.983422,53.776672,8.6161,8.28,FALSE,3.03,2.95,4.096,4.618,95.88,B19prime,0.950345133,,0.955877682,0.955877682,1.098255336,0.997670196,,,,,,,,,,,,,,,https://doi.org/10.1016/S1359-6454(97)00479-5,,,100,0.971,"[5, -5, 4]",tension,9.626265698
0,0,0,8,0,0,0,0,0,0,43,0,0,0,0,49,0,0,0,Cu8.0Ni43.0Ti49.0,Cu8Ni43Ti49,NiTiCu,0.6970219,7.2490032,10.53,1.983422,53.776672,8.6161,8.28,FALSE,3.03,2.95,4.096,4.618,95.88,B19prime,0.950345133,,0.955877682,0.955877682,1.098255336,0.997670196,,,,,,,,,,,,,,,https://doi.org/10.1016/S1359-6454(97)00479-5,,,100,0.971,"[5, -5, 4]",compression,4.23918839
0,0,0,8,0,0,0,0,0,0,43,0,0,0,0,49,0,0,0,Cu8.0Ni43.0Ti49.0,Cu8Ni43Ti49,NiTiCu,0.6970219,7.2490032,10.53,1.983422,53.776672,8.6161,8.28,FALSE,3.03,2.95,4.096,4.618,95.88,B19prime,0.950345133,,0.955877682,0.955877682,1.098255336,0.997670196,,,,,,,,,,,,,,,https://doi.org/10.1016/S1359-6454(97)00479-5,,,100,0.971,"[5, -5, 7]",tension,9.299144272
0,0,0,8,0,0,0,0,0,0,43,0,0,0,0,49,0,0,0,Cu8.0Ni43.0Ti49.0,Cu8Ni43Ti49,NiTiCu,0.6970219,7.2490032,10.53,1.983422,53.776672,8.6161,8.28,FALSE,3.03,2.95,4.096,4.618,95.88,B19prime,0.950345133,,0.955877682,0.955877682,1.098255336,0.997670196,,,,,,,,,,,,,,,https://doi.org/10.1016/S1359-6454(97)00479-5,,,100,0.971,"[5, -5, 7]",compression,4.502065064
0,0,0,8,0,0,0,0,0,0,43,0,0,0,0,49,0,0,0,Cu8.0Ni43.0Ti49.0,Cu8Ni43Ti49,NiTiCu,0.6970219,7.2490032,10.53,1.983422,53.776672,8.6161,8.28,FALSE,3.03,2.95,4.096,4.618,95.88,B19prime,0.950345133,,0.955877682,0.955877682,1.098255336,0.997670196,,,,,,,,,,,,,,,https://doi.org/10.1016/S1359-6454(97)00479-5,,,100,0.971,"[2, -2, 5]",tension,7.993301511
0,0,0,8,0,0,0,0,0,0,43,0,0,0,0,49,0,0,0,Cu8.0Ni43.0Ti49.0,Cu8Ni43Ti49,NiTiCu,0.6970219,7.2490032,10.53,1.983422,53.776672,8.6161,8.28,FALSE,3.03,2.95,4.096,4.618,95.88,B19prime,0.950345133,,0.955877682,0.955877682,1.098255336,0.997670196,,,,,,,,,,,,,,,https://doi.org/10.1016/S1359-6454(97)00479-5,,,100,0.971,"[2, -2, 5]",compression,4.735691797
0,0,0,5,0,0,0,0,0,0,45,0,0,0,0,50,0,0,0,Cu5.0Ni45.0Ti50.0,Cu1Ni9Ti10,NiTiCu,0.69802575,7.238289,10.5,1.999,53.52283,8.641,8.35,FALSE,3.027,2.903,4.147,4.613,96.22,B19prime,0.935851772,0.969,0.968738626,0.968738626,1.097790394,0.995252116,21,18.5,35.85,21.85,37.85,56.85,38.1,,,,,,,168.96,https://doi.org/10.1016/j.actamat.2016.08.065,https://doi.org/10.2320/matertrans1989.31.1050,https://doi.org/10.2320/matertrans1989.31.959,100,0.972,"[1, 1, 1]",tension,8.917051071
0,0,0,5,0,0,0,0,0,0,45,0,0,0,0,50,0,0,0,Cu5.0Ni45.0Ti50.0,Cu1Ni9Ti10,NiTiCu,0.69802575,7.238289,10.5,1.999,53.52283,8.641,8.35,FALSE,3.027,2.903,4.147,4.613,96.22,B19prime,0.935851772,0.969,0.968738626,0.968738626,1.097790394,0.995252116,21,18.5,35.85,21.85,37.85,56.85,38.1,,,,,,,168.96,https://doi.org/10.1016/j.actamat.2016.08.065,https://doi.org/10.2320/matertrans1989.31.1050,https://doi.org/10.2320/matertrans1989.31.959,100,0.972,"[1, 1, 1]",compression,3.448496445
0,0,0,5,0,0,0,0,0,0,45,0,0,0,0,50,0,0,0,Cu5.0Ni45.0Ti50.0,Cu1Ni9Ti10,NiTiCu,0.69802575,7.238289,10.5,1.999,53.52283,8.641,8.35,FALSE,3.027,2.903,4.147,4.613,96.22,B19prime,0.935851772,0.969,0.968738626,0.968738626,1.097790394,0.995252116,21,18.5,35.85,21.85,37.85,56.85,38.1,,,,,,,168.96,https://doi.org/10.1016/j.actamat.2016.08.065,https://doi.org/10.2320/matertrans1989.31.1050,https://doi.org/10.2320/matertrans1989.31.959,100,0.972,"[0, 1, 1]",tension,7.759616175
0,0,0,5,0,0,0,0,0,0,45,0,0,0,0,50,0,0,0,Cu5.0Ni45.0Ti50.0,Cu1Ni9Ti10,NiTiCu,0.69802575,7.238289,10.5,1.999,53.52283,8.641,8.35,FALSE,3.027,2.903,4.147,4.613,96.22,B19prime,0.935851772,0.969,0.968738626,0.968738626,1.097790394,0.995252116,21,18.5,35.85,21.85,37.85,56.85,38.1,,,,,,,168.96,https://doi.org/10.1016/j.actamat.2016.08.065,https://doi.org/10.2320/matertrans1989.31.1050,https://doi.org/10.2320/matertrans1989.31.959,100,0.972,"[0, 1, 1]",compression,4.836138892
0,0,0,5,0,0,0,0,0,0,45,0,0,0,0,50,0,0,0,Cu5.0Ni45.0Ti50.0,Cu1Ni9Ti10,NiTiCu,0.69802575,7.238289,10.5,1.999,53.52283,8.641,8.35,FALSE,3.027,2.903,4.147,4.613,96.22,B19prime,0.935851772,0.969,0.968738626,0.968738626,1.097790394,0.995252116,21,18.5,35.85,21.85,37.85,56.85,38.1,,,,,,,168.96,https://doi.org/10.1016/j.actamat.2016.08.065,https://doi.org/10.2320/matertrans1989.31.1050,https://doi.org/10.2320/matertrans1989.31.959,100,0.972,"[1, 1, 2]",tension,8.700574217
0,0,0,5,0,0,0,0,0,0,45,0,0,0,0,50,0,0,0,Cu5.0Ni45.0Ti50.0,Cu1Ni9Ti10,NiTiCu,0.69802575,7.238289,10.5,1.999,53.52283,8.641,8.35,FALSE,3.027,2.903,4.147,4.613,96.22,B19prime,0.935851772,0.969,0.968738626,0.968738626,1.097790394,0.995252116,21,18.5,35.85,21.85,37.85,56.85,38.1,,,,,,,168.96,https://doi.org/10.1016/j.actamat.2016.08.065,https://doi.org/10.2320/matertrans1989.31.1050,https://doi.org/10.2320/matertrans1989.31.959,100,0.972,"[1, 1, 2]",compression,5.413009026
0,0,0,5,0,0,0,0,0,0,45,0,0,0,0,50,0,0,0,Cu5.0Ni45.0Ti50.0,Cu1Ni9Ti10,NiTiCu,0.69802575,7.238289,10.5,1.999,53.52283,8.641,8.35,FALSE,3.027,2.903,4.147,4.613,96.22,B19prime,0.935851772,0.969,0.968738626,0.968738626,1.097790394,0.995252116,21,18.5,35.85,21.85,37.85,56.85,38.1,,,,,,,168.96,https://doi.org/10.1016/j.actamat.2016.08.065,https://doi.org/10.2320/matertrans1989.31.1050,https://doi.org/10.2320/matertrans1989.31.959,100,0.972,"[1, 4, 8]",tension,7.688946613
0,0,0,5,0,0,0,0,0,0,45,0,0,0,0,50,0,0,0,Cu5.0Ni45.0Ti50.0,Cu1Ni9Ti10,NiTiCu,0.69802575,7.238289,10.5,1.999,53.52283,8.641,8.35,FALSE,3.027,2.903,4.147,4.613,96.22,B19prime,0.935851772,0.969,0.968738626,0.968738626,1.097790394,0.995252116,21,18.5,35.85,21.85,37.85,56.85,38.1,,,,,,,168.96,https://doi.org/10.1016/j.actamat.2016.08.065,https://doi.org/10.2320/matertrans1989.31.1050,https://doi.org/10.2320/matertrans1989.31.959,100,0.972,"[1, 4, 8]",compression,6.19951001
0,0,0,5,0,0,0,0,0,0,45,0,0,0,0,50,0,0,0,Cu5.0Ni45.0Ti50.0,Cu1Ni9Ti10,NiTiCu,0.69802575,7.238289,10.5,1.999,53.52283,8.641,8.35,FALSE,3.027,2.903,4.147,4.613,96.22,B19prime,0.935851772,0.969,0.968738626,0.968738626,1.097790394,0.995252116,21,18.5,35.85,21.85,37.85,56.85,38.1,,,,,,,168.96,https://doi.org/10.1016/j.actamat.2016.08.065,https://doi.org/10.2320/matertrans1989.31.1050,https://doi.org/10.2320/matertrans1989.31.959,100,0.972,"[2, -2, -1]",tension,9.761658758
0,0,0,5,0,0,0,0,0,0,45,0,0,0,0,50,0,0,0,Cu5.0Ni45.0Ti50.0,Cu1Ni9Ti10,NiTiCu,0.69802575,7.238289,10.5,1.999,53.52283,8.641,8.35,FALSE,3.027,2.903,4.147,4.613,96.22,B19prime,0.935851772,0.969,0.968738626,0.968738626,1.097790394,0.995252116,21,18.5,35.85,21.85,37.85,56.85,38.1,,,,,,,168.96,https://doi.org/10.1016/j.actamat.2016.08.065,https://doi.org/10.2320/matertrans1989.31.1050,https://doi.org/10.2320/matertrans1989.31.959,100,0.972,"[2, -2, -1]",compression,4.74626936
0,0,0,5,0,0,0,0,0,0,45,0,0,0,0,50,0,0,0,Cu5.0Ni45.0Ti50.0,Cu1Ni9Ti10,NiTiCu,0.69802575,7.238289,10.5,1.999,53.52283,8.641,8.35,FALSE,3.027,2.903,4.147,4.613,96.22,B19prime,0.935851772,0.969,0.968738626,0.968738626,1.097790394,0.995252116,21,18.5,35.85,21.85,37.85,56.85,38.1,,,,,,,168.96,https://doi.org/10.1016/j.actamat.2016.08.065,https://doi.org/10.2320/matertrans1989.31.1050,https://doi.org/10.2320/matertrans1989.31.959,100,0.972,"[8, -8, -1]",tension,8.580940649
0,0,0,5,0,0,0,0,0,0,45,0,0,0,0,50,0,0,0,Cu5.0Ni45.0Ti50.0,Cu1Ni9Ti10,NiTiCu,0.69802575,7.238289,10.5,1.999,53.52283,8.641,8.35,FALSE,3.027,2.903,4.147,4.613,96.22,B19prime,0.935851772,0.969,0.968738626,0.968738626,1.097790394,0.995252116,21,18.5,35.85,21.85,37.85,56.85,38.1,,,,,,,168.96,https://doi.org/10.1016/j.actamat.2016.08.065,https://doi.org/10.2320/matertrans1989.31.1050,https://doi.org/10.2320/matertrans1989.31.959,100,0.972,"[8, -8, -1]",compression,4.987384792
