Repository: sinazadeh/Theoretical-Transformation-Strain-Calculator

# Theoretical-Transformation-Strain-Calculator
This repository is dedicated to the theoretical calculation of transformation strain in NiTi shape memory alloys (SMAs) undergoing B2 to B19/B19' transformations.

## Usage

Explore the sample codes provided in [main.ipynb](main.ipynb) to get started.

## Citing

If this code or the accompanying dataset proves beneficial for your research or work, please cite our original paper. Acknowledging this source helps promote further research in this field and recognizes the efforts invested in this repository.

>

File: data_for_ml.csv (part 7 of 30)
Al,Au,Co,Cu,Hf,In,Mn,Mo,Nb,Nd,Ni,Pd,Pt,Sc,Ta,Ti,V,Zr,Zn,composition,formula,Alloy System,avg_first_ion_en_divi_voro_coord,avg_first_ion_en,avg_voro_coord,dev_mol_vol,avg_atom_mass,avg_mol_vol,Delta,NiTiHfCu base,a0 (A),a (A),b (A),c (A),beta,Transformation,lambda1_calculated,lambda2_reported,lambda2_calculated,lambda2_combined,lambda3_calculated,lambda1lambda2lambda3,Hysteresis (C),Hysteresis (C) new,Ms (C),Mf (C),As (C),Af (C),Tc (C),Enthalphy AtoM (J/g),Enthalphy MtoA (J/g),Enthalphy avg (J/g),Density_reported(g/cm^3),Enthalphy AtoM (J/cm3),Enthalphy MtoA (J/cm3),Enthalphy avg (J/cm3),Ref 1,Ref 2,Ref 3,Total,Predicted_Lambda2,deformation_direction,deformation_type,LDT_transformation_strain
0,0,0,5,0,0,0,0,0,0,45,0,0,0,0,50,0,0,0,Cu5.0Ni45.0Ti50.0,Cu1Ni9Ti10,NiTiCu,0.69802575,7.238289,10.5,1.999,53.52283,8.641,8.35,FALSE,3.027,2.903,4.147,4.613,96.22,B19prime,0.935851772,0.969,0.968738626,0.968738626,1.097790394,0.995252116,21,18.5,35.85,21.85,37.85,56.85,38.1,,,,,,,168.96,https://doi.org/10.1016/j.actamat.2016.08.065,https://doi.org/10.2320/matertrans1989.31.1050,https://doi.org/10.2320/matertrans1989.31.959,100,0.972,"[4, -4, 1]",tension,9.191777531
0,0,0,5,0,0,0,0,0,0,45,0,0,0,0,50,0,0,0,Cu5.0Ni45.0Ti50.0,Cu1Ni9Ti10,NiTiCu,0.69802575,7.238289,10.5,1.999,53.52283,8.641,8.35,FALSE,3.027,2.903,4.147,4.613,96.22,B19prime,0.935851772,0.969,0.968738626,0.968738626,1.097790394,0.995252116,21,18.5,35.85,21.85,37.85,56.85,38.1,,,,,,,168.96,https://doi.org/10.1016/j.actamat.2016.08.065,https://doi.org/10.2320/matertrans1989.31.1050,https://doi.org/10.2320/matertrans1989.31.959,100,0.972,"[4, -4, 1]",compression,5.016884288
0,0,0,5,0,0,0,0,0,0,45,0,0,0,0,50,0,0,0,Cu5.0Ni45.0Ti50.0,Cu1Ni9Ti10,NiTiCu,0.69802575,7.238289,10.5,1.999,53.52283,8.641,8.35,FALSE,3.027,2.903,4.147,4.613,96.22,B19prime,0.935851772,0.969,0.968738626,0.968738626,1.097790394,0.995252116,21,18.5,35.85,21.85,37.85,56.85,38.1,,,,,,,168.96,https://doi.org/10.1016/j.actamat.2016.08.065,https://doi.org/10.2320/matertrans1989.31.1050,https://doi.org/10.2320/matertrans1989.31.959,100,0.972,"[3, -3, 2]",tension,9.71253047
0,0,0,5,0,0,0,0,0,0,45,0,0,0,0,50,0,0,0,Cu5.0Ni45.0Ti50.0,Cu1Ni9Ti10,NiTiCu,0.69802575,7.238289,10.5,1.999,53.52283,8.641,8.35,FALSE,3.027,2.903,4.147,4.613,96.22,B19prime,0.935851772,0.969,0.968738626,0.968738626,1.097790394,0.995252116,21,18.5,35.85,21.85,37.85,56.85,38.1,,,,,,,168.96,https://doi.org/10.1016/j.actamat.2016.08.065,https://doi.org/10.2320/matertrans1989.31.1050,https://doi.org/10.2320/matertrans1989.31.959,100,0.972,"[3, -3, 2]",compression,4.3824489
0,0,0,5,0,0,0,0,0,0,45,0,0,0,0,50,0,0,0,Cu5.0Ni45.0Ti50.0,Cu1Ni9Ti10,NiTiCu,0.69802575,7.238289,10.5,1.999,53.52283,8.641,8.35,FALSE,3.027,2.903,4.147,4.613,96.22,B19prime,0.935851772,0.969,0.968738626,0.968738626,1.097790394,0.995252116,21,18.5,35.85,21.85,37.85,56.85,38.1,,,,,,,168.96,https://doi.org/10.1016/j.actamat.2016.08.065,https://doi.org/10.2320/matertrans1989.31.1050,https://doi.org/10.2320/matertrans1989.31.959,100,0.972,"[8, -8, 3]",tension,9.582452352
0,0,0,5,0,0,0,0,0,0,45,0,0,0,0,50,0,0,0,Cu5.0Ni45.0Ti50.0,Cu1Ni9Ti10,NiTiCu,0.69802575,7.238289,10.5,1.999,53.52283,8.641,8.35,FALSE,3.027,2.903,4.147,4.613,96.22,B19prime,0.935851772,0.969,0.968738626,0.968738626,1.097790394,0.995252116,21,18.5,35.85,21.85,37.85,56.85,38.1,,,,,,,168.96,https://doi.org/10.1016/j.actamat.2016.08.065,https://doi.org/10.2320/matertrans1989.31.1050,https://doi.org/10.2320/matertrans1989.31.959,100,0.972,"[8, -8, 3]",compression,4.931234253
0,0,0,5,0,0,0,0,0,0,45,0,0,0,0,50,0,0,0,Cu5.0Ni45.0Ti50.0,Cu1Ni9Ti10,NiTiCu,0.69802575,7.238289,10.5,1.999,53.52283,8.641,8.35,FALSE,3.027,2.903,4.147,4.613,96.22,B19prime,0.935851772,0.969,0.968738626,0.968738626,1.097790394,0.995252116,21,18.5,35.85,21.85,37.85,56.85,38.1,,,,,,,168.96,https://doi.org/10.1016/j.actamat.2016.08.065,https://doi.org/10.2320/matertrans1989.31.1050,https://doi.org/10.2320/matertrans1989.31.959,100,0.972,"[5, -5, 4]",tension,9.482725746
0,0,0,5,0,0,0,0,0,0,45,0,0,0,0,50,0,0,0,Cu5.0Ni45.0Ti50.0,Cu1Ni9Ti10,NiTiCu,0.69802575,7.238289,10.5,1.999,53.52283,8.641,8.35,FALSE,3.027,2.903,4.147,4.613,96.22,B19prime,0.935851772,0.969,0.968738626,0.968738626,1.097790394,0.995252116,21,18.5,35.85,21.85,37.85,56.85,38.1,,,,,,,168.96,https://doi.org/10.1016/j.actamat.2016.08.065,https://doi.org/10.2320/matertrans1989.31.1050,https://doi.org/10.2320/matertrans1989.31.959,100,0.972,"[5, -5, 4]",compression,4.028112177
0,0,0,5,0,0,0,0,0,0,45,0,0,0,0,50,0,0,0,Cu5.0Ni45.0Ti50.0,Cu1Ni9Ti10,NiTiCu,0.69802575,7.238289,10.5,1.999,53.52283,8.641,8.35,FALSE,3.027,2.903,4.147,4.613,96.22,B19prime,0.935851772,0.969,0.968738626,0.968738626,1.097790394,0.995252116,21,18.5,35.85,21.85,37.85,56.85,38.1,,,,,,,168.96,https://doi.org/10.1016/j.actamat.2016.08.065,https://doi.org/10.2320/matertrans1989.31.1050,https://doi.org/10.2320/matertrans1989.31.959,100,0.972,"[5, -5, 7]",tension,9.165356473
0,0,0,5,0,0,0,0,0,0,45,0,0,0,0,50,0,0,0,Cu5.0Ni45.0Ti50.0,Cu1Ni9Ti10,NiTiCu,0.69802575,7.238289,10.5,1.999,53.52283,8.641,8.35,FALSE,3.027,2.903,4.147,4.613,96.22,B19prime,0.935851772,0.969,0.968738626,0.968738626,1.097790394,0.995252116,21,18.5,35.85,21.85,37.85,56.85,38.1,,,,,,,168.96,https://doi.org/10.1016/j.actamat.2016.08.065,https://doi.org/10.2320/matertrans1989.31.1050,https://doi.org/10.2320/matertrans1989.31.959,100,0.972,"[5, -5, 7]",compression,3.966879823
0,0,0,5,0,0,0,0,0,0,45,0,0,0,0,50,0,0,0,Cu5.0Ni45.0Ti50.0,Cu1Ni9Ti10,NiTiCu,0.69802575,7.238289,10.5,1.999,53.52283,8.641,8.35,FALSE,3.027,2.903,4.147,4.613,96.22,B19prime,0.935851772,0.969,0.968738626,0.968738626,1.097790394,0.995252116,21,18.5,35.85,21.85,37.85,56.85,38.1,,,,,,,168.96,https://doi.org/10.1016/j.actamat.2016.08.065,https://doi.org/10.2320/matertrans1989.31.1050,https://doi.org/10.2320/matertrans1989.31.959,100,0.972,"[2, -2, 5]",tension,8.108644875
0,0,0,5,0,0,0,0,0,0,45,0,0,0,0,50,0,0,0,Cu5.0Ni45.0Ti50.0,Cu1Ni9Ti10,NiTiCu,0.69802575,7.238289,10.5,1.999,53.52283,8.641,8.35,FALSE,3.027,2.903,4.147,4.613,96.22,B19prime,0.935851772,0.969,0.968738626,0.968738626,1.097790394,0.995252116,21,18.5,35.85,21.85,37.85,56.85,38.1,,,,,,,168.96,https://doi.org/10.1016/j.actamat.2016.08.065,https://doi.org/10.2320/matertrans1989.31.1050,https://doi.org/10.2320/matertrans1989.31.959,100,0.972,"[2, -2, 5]",compression,6.068345918
0,0,0,12,0,0,0,0,0,0,34,0,0,0,0,54,0,0,0,Cu12.0Ni34.0Ti54.0,Cu6Ni17Ti27,NiTiCu,0.703412,7.2118824,10.38,1.944648,53.429456,8.8394,8.04,FALSE,3.039,4.257,2.901,4.52,90,B19,0.954590326,0.991,0.99050792,0.99050792,1.05170209,0.994415117,,,,,,,,,,,,,,,https://doi.org/10.1126/science.1261164,,,100,1.002,"[1, 1, 1]",tension,2.035896649
0,0,0,12,0,0,0,0,0,0,34,0,0,0,0,54,0,0,0,Cu12.0Ni34.0Ti54.0,Cu6Ni17Ti27,NiTiCu,0.703412,7.2118824,10.38,1.944648,53.429456,8.8394,8.04,FALSE,3.039,4.257,2.901,4.52,90,B19,0.954590326,0.991,0.99050792,0.99050792,1.05170209,0.994415117,,,,,,,,,,,,,,,https://doi.org/10.1126/science.1261164,,,100,1.002,"[1, 1, 1]",compression,2.131813691
0,0,0,12,0,0,0,0,0,0,34,0,0,0,0,54,0,0,0,Cu12.0Ni34.0Ti54.0,Cu6Ni17Ti27,NiTiCu,0.703412,7.2118824,10.38,1.944648,53.429456,8.8394,8.04,FALSE,3.039,4.257,2.901,4.52,90,B19,0.954590326,0.991,0.99050792,0.99050792,1.05170209,0.994415117,,,,,,,,,,,,,,,https://doi.org/10.1126/science.1261164,,,100,1.002,"[0, 1, 1]",tension,5.170208982
0,0,0,12,0,0,0,0,0,0,34,0,0,0,0,54,0,0,0,Cu12.0Ni34.0Ti54.0,Cu6Ni17Ti27,NiTiCu,0.703412,7.2118824,10.38,1.944648,53.429456,8.8394,8.04,FALSE,3.039,4.257,2.901,4.52,90,B19,0.954590326,0.991,0.99050792,0.99050792,1.05170209,0.994415117,,,,,,,,,,,,,,,https://doi.org/10.1126/science.1261164,,,100,1.002,"[0, 1, 1]",compression,1.13559027
0,0,0,12,0,0,0,0,0,0,34,0,0,0,0,54,0,0,0,Cu12.0Ni34.0Ti54.0,Cu6Ni17Ti27,NiTiCu,0.703412,7.2118824,10.38,1.944648,53.429456,8.8394,8.04,FALSE,3.039,4.257,2.901,4.52,90,B19,0.954590326,0.991,0.99050792,0.99050792,1.05170209,0.994415117,,,,,,,,,,,,,,,https://doi.org/10.1126/science.1261164,,,100,1.002,"[1, 1, 2]",tension,3.111132968
0,0,0,12,0,0,0,0,0,0,34,0,0,0,0,54,0,0,0,Cu12.0Ni34.0Ti54.0,Cu6Ni17Ti27,NiTiCu,0.703412,7.2118824,10.38,1.944648,53.429456,8.8394,8.04,FALSE,3.039,4.257,2.901,4.52,90,B19,0.954590326,0.991,0.99050792,0.99050792,1.05170209,0.994415117,,,,,,,,,,,,,,,https://doi.org/10.1126/science.1261164,,,100,1.002,"[1, 1, 2]",compression,3.328885411
0,0,0,12,0,0,0,0,0,0,34,0,0,0,0,54,0,0,0,Cu12.0Ni34.0Ti54.0,Cu6Ni17Ti27,NiTiCu,0.703412,7.2118824,10.38,1.944648,53.429456,8.8394,8.04,FALSE,3.039,4.257,2.901,4.52,90,B19,0.954590326,0.991,0.99050792,0.99050792,1.05170209,0.994415117,,,,,,,,,,,,,,,https://doi.org/10.1126/science.1261164,,,100,1.002,"[1, 4, 8]",tension,4.466696668
0,0,0,12,0,0,0,0,0,0,34,0,0,0,0,54,0,0,0,Cu12.0Ni34.0Ti54.0,Cu6Ni17Ti27,NiTiCu,0.703412,7.2118824,10.38,1.944648,53.429456,8.8394,8.04,FALSE,3.039,4.257,2.901,4.52,90,B19,0.954590326,0.991,0.99050792,0.99050792,1.05170209,0.994415117,,,,,,,,,,,,,,,https://doi.org/10.1126/science.1261164,,,100,1.002,"[1, 4, 8]",compression,3.415933002
0,0,0,12,0,0,0,0,0,0,34,0,0,0,0,54,0,0,0,Cu12.0Ni34.0Ti54.0,Cu6Ni17Ti27,NiTiCu,0.703412,7.2118824,10.38,1.944648,53.429456,8.8394,8.04,FALSE,3.039,4.257,2.901,4.52,90,B19,0.954590326,0.991,0.99050792,0.99050792,1.05170209,0.994415117,,,,,,,,,,,,,,,https://doi.org/10.1126/science.1261164,,,100,1.002,"[2, -2, -1]",tension,4.135920667
0,0,0,12,0,0,0,0,0,0,34,0,0,0,0,54,0,0,0,Cu12.0Ni34.0Ti54.0,Cu6Ni17Ti27,NiTiCu,0.703412,7.2118824,10.38,1.944648,53.429456,8.8394,8.04,FALSE,3.039,4.257,2.901,4.52,90,B19,0.954590326,0.991,0.99050792,0.99050792,1.05170209,0.994415117,,,,,,,,,,,,,,,https://doi.org/10.1126/science.1261164,,,100,1.002,"[2, -2, -1]",compression,2.173701973
0,0,0,12,0,0,0,0,0,0,34,0,0,0,0,54,0,0,0,Cu12.0Ni34.0Ti54.0,Cu6Ni17Ti27,NiTiCu,0.703412,7.2118824,10.38,1.944648,53.429456,8.8394,8.04,FALSE,3.039,4.257,2.901,4.52,90,B19,0.954590326,0.991,0.99050792,0.99050792,1.05170209,0.994415117,,,,,,,,,,,,,,,https://doi.org/10.1126/science.1261164,,,100,1.002,"[8, -8, -1]",tension,5.098379627
0,0,0,12,0,0,0,0,0,0,34,0,0,0,0,54,0,0,0,Cu12.0Ni34.0Ti54.0,Cu6Ni17Ti27,NiTiCu,0.703412,7.2118824,10.38,1.944648,53.429456,8.8394,8.04,FALSE,3.039,4.257,2.901,4.52,90,B19,0.954590326,0.991,0.99050792,0.99050792,1.05170209,0.994415117,,,,,,,,,,,,,,,https://doi.org/10.1126/science.1261164,,,100,1.002,"[8, -8, -1]",compression,1.502285794
0,0,0,12,0,0,0,0,0,0,34,0,0,0,0,54,0,0,0,Cu12.0Ni34.0Ti54.0,Cu6Ni17Ti27,NiTiCu,0.703412,7.2118824,10.38,1.944648,53.429456,8.8394,8.04,FALSE,3.039,4.257,2.901,4.52,90,B19,0.954590326,0.991,0.99050792,0.99050792,1.05170209,0.994415117,,,,,,,,,,,,,,,https://doi.org/10.1126/science.1261164,,,100,1.002,"[4, -4, 1]",tension,4.889141815
0,0,0,12,0,0,0,0,0,0,34,0,0,0,0,54,0,0,0,Cu12.0Ni34.0Ti54.0,Cu6Ni17Ti27,NiTiCu,0.703412,7.2118824,10.38,1.944648,53.429456,8.8394,8.04,FALSE,3.039,4.257,2.901,4.52,90,B19,0.954590326,0.991,0.99050792,0.99050792,1.05170209,0.994415117,,,,,,,,,,,,,,,https://doi.org/10.1126/science.1261164,,,100,1.002,"[4, -4, 1]",compression,1.802525707
0,0,0,12,0,0,0,0,0,0,34,0,0,0,0,54,0,0,0,Cu12.0Ni34.0Ti54.0,Cu6Ni17Ti27,NiTiCu,0.703412,7.2118824,10.38,1.944648,53.429456,8.8394,8.04,FALSE,3.039,4.257,2.901,4.52,90,B19,0.954590326,0.991,0.99050792,0.99050792,1.05170209,0.994415117,,,,,,,,,,,,,,,https://doi.org/10.1126/science.1261164,,,100,1.002,"[3, -3, 2]",tension,3.472354462
0,0,0,12,0,0,0,0,0,0,34,0,0,0,0,54,0,0,0,Cu12.0Ni34.0Ti54.0,Cu6Ni17Ti27,NiTiCu,0.703412,7.2118824,10.38,1.944648,53.429456,8.8394,8.04,FALSE,3.039,4.257,2.901,4.52,90,B19,0.954590326,0.991,0.99050792,0.99050792,1.05170209,0.994415117,,,,,,,,,,,,,,,https://doi.org/10.1126/science.1261164,,,100,1.002,"[3, -3, 2]",compression,2.2571856
0,0,0,12,0,0,0,0,0,0,34,0,0,0,0,54,0,0,0,Cu12.0Ni34.0Ti54.0,Cu6Ni17Ti27,NiTiCu,0.703412,7.2118824,10.38,1.944648,53.429456,8.8394,8.04,FALSE,3.039,4.257,2.901,4.52,90,B19,0.954590326,0.991,0.99050792,0.99050792,1.05170209,0.994415117,,,,,,,,,,,,,,,https://doi.org/10.1126/science.1261164,,,100,1.002,"[8, -8, 3]",tension,4.559931749
0,0,0,12,0,0,0,0,0,0,34,0,0,0,0,54,0,0,0,Cu12.0Ni34.0Ti54.0,Cu6Ni17Ti27,NiTiCu,0.703412,7.2118824,10.38,1.944648,53.429456,8.8394,8.04,FALSE,3.039,4.257,2.901,4.52,90,B19,0.954590326,0.991,0.99050792,0.99050792,1.05170209,0.994415117,,,,,,,,,,,,,,,https://doi.org/10.1126/science.1261164,,,100,1.002,"[8, -8, 3]",compression,2.026963517
0,0,0,12,0,0,0,0,0,0,34,0,0,0,0,54,0,0,0,Cu12.0Ni34.0Ti54.0,Cu6Ni17Ti27,NiTiCu,0.703412,7.2118824,10.38,1.944648,53.429456,8.8394,8.04,FALSE,3.039,4.257,2.901,4.52,90,B19,0.954590326,0.991,0.99050792,0.99050792,1.05170209,0.994415117,,,,,,,,,,,,,,,https://doi.org/10.1126/science.1261164,,,100,1.002,"[5, -5, 4]",tension,2.900177671
0,0,0,12,0,0,0,0,0,0,34,0,0,0,0,54,0,0,0,Cu12.0Ni34.0Ti54.0,Cu6Ni17Ti27,NiTiCu,0.703412,7.2118824,10.38,1.944648,53.429456,8.8394,8.04,FALSE,3.039,4.257,2.901,4.52,90,B19,0.954590326,0.991,0.99050792,0.99050792,1.05170209,0.994415117,,,,,,,,,,,,,,,https://doi.org/10.1126/science.1261164,,,100,1.002,"[5, -5, 4]",compression,2.245749987
0,0,0,12,0,0,0,0,0,0,34,0,0,0,0,54,0,0,0,Cu12.0Ni34.0Ti54.0,Cu6Ni17Ti27,NiTiCu,0.703412,7.2118824,10.38,1.944648,53.429456,8.8394,8.04,FALSE,3.039,4.257,2.901,4.52,90,B19,0.954590326,0.991,0.99050792,0.99050792,1.05170209,0.994415117,,,,,,,,,,,,,,,https://doi.org/10.1126/science.1261164,,,100,1.002,"[5, -5, 7]",tension,2.681641815
0,0,0,12,0,0,0,0,0,0,34,0,0,0,0,54,0,0,0,Cu12.0Ni34.0Ti54.0,Cu6Ni17Ti27,NiTiCu,0.703412,7.2118824,10.38,1.944648,53.429456,8.8394,8.04,FALSE,3.039,4.257,2.901,4.52,90,B19,0.954590326,0.991,0.99050792,0.99050792,1.05170209,0.994415117,,,,,,,,,,,,,,,https://doi.org/10.1126/science.1261164,,,100,1.002,"[5, -5, 7]",compression,2.710372647
0,0,0,12,0,0,0,0,0,0,34,0,0,0,0,54,0,0,0,Cu12.0Ni34.0Ti54.0,Cu6Ni17Ti27,NiTiCu,0.703412,7.2118824,10.38,1.944648,53.429456,8.8394,8.04,FALSE,3.039,4.257,2.901,4.52,90,B19,0.954590326,0.991,0.99050792,0.99050792,1.05170209,0.994415117,,,,,,,,,,,,,,,https://doi.org/10.1126/science.1261164,,,100,1.002,"[2, -2, 5]",tension,3.219156351
0,0,0,12,0,0,0,0,0,0,34,0,0,0,0,54,0,0,0,Cu12.0Ni34.0Ti54.0,Cu6Ni17Ti27,NiTiCu,0.703412,7.2118824,10.38,1.944648,53.429456,8.8394,8.04,FALSE,3.039,4.257,2.901,4.52,90,B19,0.954590326,0.991,0.99050792,0.99050792,1.05170209,0.994415117,,,,,,,,,,,,,,,https://doi.org/10.1126/science.1261164,,,100,1.002,"[2, -2, 5]",compression,3.6579409
0,0,0,10,0,0,0,0,0,0,40.5,0,0,0,0,49.5,0,0,0,Cu10.0Ni40.5Ti49.5,Cu20Ni81Ti99,NiTiCu,0.69777635,7.2466764,10.515,1.9733175,53.819592,8.64675,8.22,FALSE,3.03,2.881,4.279,4.514,90,B19,0.950825083,0.999,0.998584131,0.998584131,1.053425746,1.000205454,,,,,,,,,,,,,,,https://doi.org/10.2355/isijinternational.29.405,,,100,0.972,"[1, 1, 1]",tension,2.037247154
0,0,0,10,0,0,0,0,0,0,40.5,0,0,0,0,49.5,0,0,0,Cu10.0Ni40.5Ti49.5,Cu20Ni81Ti99,NiTiCu,0.69777635,7.2466764,10.515,1.9733175,53.819592,8.64675,8.22,FALSE,3.03,2.881,4.279,4.514,90,B19,0.950825083,0.999,0.998584131,0.998584131,1.053425746,1.000205454,,,,,,,,,,,,,,,https://doi.org/10.2355/isijinternational.29.405,,,100,0.972,"[1, 1, 1]",compression,1.707767845
0,0,0,10,0,0,0,0,0,0,40.5,0,0,0,0,49.5,0,0,0,Cu10.0Ni40.5Ti49.5,Cu20Ni81Ti99,NiTiCu,0.69777635,7.2466764,10.515,1.9733175,53.819592,8.64675,8.22,FALSE,3.03,2.881,4.279,4.514,90,B19,0.950825083,0.999,0.998584131,0.998584131,1.053425746,1.000205454,,,,,,,,,,,,,,,https://doi.org/10.2355/isijinternational.29.405,,,100,0.972,"[0, 1, 1]",tension,5.342574597
0,0,0,10,0,0,0,0,0,0,40.5,0,0,0,0,49.5,0,0,0,Cu10.0Ni40.5Ti49.5,Cu20Ni81Ti99,NiTiCu,0.69777635,7.2466764,10.515,1.9733175,53.819592,8.64675,8.22,FALSE,3.03,2.881,4.279,4.514,90,B19,0.950825083,0.999,0.998584131,0.998584131,1.053425746,1.000205454,,,,,,,,,,,,,,,https://doi.org/10.2355/isijinternational.29.405,,,100,0.972,"[0, 1, 1]",compression,1.068044295
0,0,0,10,0,0,0,0,0,0,40.5,0,0,0,0,49.5,0,0,0,Cu10.0Ni40.5Ti49.5,Cu20Ni81Ti99,NiTiCu,0.69777635,7.2466764,10.515,1.9733175,53.819592,8.64675,8.22,FALSE,3.03,2.881,4.279,4.514,90,B19,0.950825083,0.999,0.998584131,0.998584131,1.053425746,1.000205454,,,,,,,,,,,,,,,https://doi.org/10.2355/isijinternational.29.405,,,100,0.972,"[1, 1, 2]",tension,3.249936085
0,0,0,10,0,0,0,0,0,0,40.5,0,0,0,0,49.5,0,0,0,Cu10.0Ni40.5Ti49.5,Cu20Ni81Ti99,NiTiCu,0.69777635,7.2466764,10.515,1.9733175,53.819592,8.64675,8.22,FALSE,3.03,2.881,4.279,4.514,90,B19,0.950825083,0.999,0.998584131,0.998584131,1.053425746,1.000205454,,,,,,,,,,,,,,,https://doi.org/10.2355/isijinternational.29.405,,,100,0.972,"[1, 1, 2]",compression,3.299311592
0,0,0,10,0,0,0,0,0,0,40.5,0,0,0,0,49.5,0,0,0,Cu10.0Ni40.5Ti49.5,Cu20Ni81Ti99,NiTiCu,0.69777635,7.2466764,10.515,1.9733175,53.819592,8.64675,8.22,FALSE,3.03,2.881,4.279,4.514,90,B19,0.950825083,0.999,0.998584131,0.998584131,1.053425746,1.000205454,,,,,,,,,,,,,,,https://doi.org/10.2355/isijinternational.29.405,,,100,0.972,"[1, 4, 8]",tension,4.692523483
0,0,0,10,0,0,0,0,0,0,40.5,0,0,0,0,49.5,0,0,0,Cu10.0Ni40.5Ti49.5,Cu20Ni81Ti99,NiTiCu,0.69777635,7.2466764,10.515,1.9733175,53.819592,8.64675,8.22,FALSE,3.03,2.881,4.279,4.514,90,B19,0.950825083,0.999,0.998584131,0.998584131,1.053425746,1.000205454,,,,,,,,,,,,,,,https://doi.org/10.2355/isijinternational.29.405,,,100,0.972,"[1, 4, 8]",compression,3.570739775
0,0,0,10,0,0,0,0,0,0,40.5,0,0,0,0,49.5,0,0,0,Cu10.0Ni40.5Ti49.5,Cu20Ni81Ti99,NiTiCu,0.69777635,7.2466764,10.515,1.9733175,53.819592,8.64675,8.22,FALSE,3.03,2.881,4.279,4.514,90,B19,0.950825083,0.999,0.998584131,0.998584131,1.053425746,1.000205454,,,,,,,,,,,,,,,https://doi.org/10.2355/isijinternational.29.405,,,100,0.972,"[2, -2, -1]",tension,4.25244338
0,0,0,10,0,0,0,0,0,0,40.5,0,0,0,0,49.5,0,0,0,Cu10.0Ni40.5Ti49.5,Cu20Ni81Ti99,NiTiCu,0.69777635,7.2466764,10.515,1.9733175,53.819592,8.64675,8.22,FALSE,3.03,2.881,4.279,4.514,90,B19,0.950825083,0.999,0.998584131,0.998584131,1.053425746,1.000205454,,,,,,,,,,,,,,,https://doi.org/10.2355/isijinternational.29.405,,,100,0.972,"[2, -2, -1]",compression,1.916178417
0,0,0,10,0,0,0,0,0,0,40.5,0,0,0,0,49.5,0,0,0,Cu10.0Ni40.5Ti49.5,Cu20Ni81Ti99,NiTiCu,0.69777635,7.2466764,10.515,1.9733175,53.819592,8.64675,8.22,FALSE,3.03,2.881,4.279,4.514,90,B19,0.950825083,0.999,0.998584131,0.998584131,1.053425746,1.000205454,,,,,,,,,,,,,,,https://doi.org/10.2355/isijinternational.29.405,,,100,0.972,"[8, -8, -1]",tension,5.266885267
0,0,0,10,0,0,0,0,0,0,40.5,0,0,0,0,49.5,0,0,0,Cu10.0Ni40.5Ti49.5,Cu20Ni81Ti99,NiTiCu,0.69777635,7.2466764,10.515,1.9733175,53.819592,8.64675,8.22,FALSE,3.03,2.881,4.279,4.514,90,B19,0.950825083,0.999,0.998584131,0.998584131,1.053425746,1.000205454,,,,,,,,,,,,,,,https://doi.org/10.2355/isijinternational.29.405,,,100,0.972,"[8, -8, -1]",compression,1.39202921
0,0,0,10,0,0,0,0,0,0,40.5,0,0,0,0,49.5,0,0,0,Cu10.0Ni40.5Ti49.5,Cu20Ni81Ti99,NiTiCu,0.69777635,7.2466764,10.515,1.9733175,53.819592,8.64675,8.22,FALSE,3.03,2.881,4.279,4.514,90,B19,0.950825083,0.999,0.998584131,0.998584131,1.053425746,1.000205454,,,,,,,,,,,,,,,https://doi.org/10.2355/isijinternational.29.405,,,100,0.972,"[4, -4, 1]",tension,5.046388036
0,0,0,10,0,0,0,0,0,0,40.5,0,0,0,0,49.5,0,0,0,Cu10.0Ni40.5Ti49.5,Cu20Ni81Ti99,NiTiCu,0.69777635,7.2466764,10.515,1.9733175,53.819592,8.64675,8.22,FALSE,3.03,2.881,4.279,4.514,90,B19,0.950825083,0.999,0.998584131,0.998584131,1.053425746,1.000205454,,,,,,,,,,,,,,,https://doi.org/10.2355/isijinternational.29.405,,,100,0.972,"[4, -4, 1]",compression,1.64474126
0,0,0,10,0,0,0,0,0,0,40.5,0,0,0,0,49.5,0,0,0,Cu10.0Ni40.5Ti49.5,Cu20Ni81Ti99,NiTiCu,0.69777635,7.2466764,10.515,1.9733175,53.819592,8.64675,8.22,FALSE,3.03,2.881,4.279,4.514,90,B19,0.950825083,0.999,0.998584131,0.998584131,1.053425746,1.000205454,,,,,,,,,,,,,,,https://doi.org/10.2355/isijinternational.29.405,,,100,0.972,"[3, -3, 2]",tension,3.552748506
0,0,0,10,0,0,0,0,0,0,40.5,0,0,0,0,49.5,0,0,0,Cu10.0Ni40.5Ti49.5,Cu20Ni81Ti99,NiTiCu,0.69777635,7.2466764,10.515,1.9733175,53.819592,8.64675,8.22,FALSE,3.03,2.881,4.279,4.514,90,B19,0.950825083,0.999,0.998584131,0.998584131,1.053425746,1.000205454,,,,,,,,,,,,,,,https://doi.org/10.2355/isijinternational.29.405,,,100,0.972,"[3, -3, 2]",compression,1.936717393
0,0,0,10,0,0,0,0,0,0,40.5,0,0,0,0,49.5,0,0,0,Cu10.0Ni40.5Ti49.5,Cu20Ni81Ti99,NiTiCu,0.69777635,7.2466764,10.515,1.9733175,53.819592,8.64675,8.22,FALSE,3.03,2.881,4.279,4.514,90,B19,0.950825083,0.999,0.998584131,0.998584131,1.053425746,1.000205454,,,,,,,,,,,,,,,https://doi.org/10.2355/isijinternational.29.405,,,100,0.972,"[8, -8, 3]",tension,4.699416031
0,0,0,10,0,0,0,0,0,0,40.5,0,0,0,0,49.5,0,0,0,Cu10.0Ni40.5Ti49.5,Cu20Ni81Ti99,NiTiCu,0.69777635,7.2466764,10.515,1.9733175,53.819592,8.64675,8.22,FALSE,3.03,2.881,4.279,4.514,90,B19,0.950825083,0.999,0.998584131,0.998584131,1.053425746,1.000205454,,,,,,,,,,,,,,,https://doi.org/10.2355/isijinternational.29.405,,,100,0.972,"[8, -8, 3]",compression,1.819287259
0,0,0,10,0,0,0,0,0,0,40.5,0,0,0,0,49.5,0,0,0,Cu10.0Ni40.5Ti49.5,Cu20Ni81Ti99,NiTiCu,0.69777635,7.2466764,10.515,1.9733175,53.819592,8.64675,8.22,FALSE,3.03,2.881,4.279,4.514,90,B19,0.950825083,0.999,0.998584131,0.998584131,1.053425746,1.000205454,,,,,,,,,,,,,,,https://doi.org/10.2355/isijinternational.29.405,,,100,0.972,"[5, -5, 4]",tension,2.949225138
0,0,0,10,0,0,0,0,0,0,40.5,0,0,0,0,49.5,0,0,0,Cu10.0Ni40.5Ti49.5,Cu20Ni81Ti99,NiTiCu,0.69777635,7.2466764,10.515,1.9733175,53.819592,8.64675,8.22,FALSE,3.03,2.881,4.279,4.514,90,B19,0.950825083,0.999,0.998584131,0.998584131,1.053425746,1.000205454,,,,,,,,,,,,,,,https://doi.org/10.2355/isijinternational.29.405,,,100,0.972,"[5, -5, 4]",compression,1.879822347
0,0,0,10,0,0,0,0,0,0,40.5,0,0,0,0,49.5,0,0,0,Cu10.0Ni40.5Ti49.5,Cu20Ni81Ti99,NiTiCu,0.69777635,7.2466764,10.515,1.9733175,53.819592,8.64675,8.22,FALSE,3.03,2.881,4.279,4.514,90,B19,0.950825083,0.999,0.998584131,0.998584131,1.053425746,1.000205454,,,,,,,,,,,,,,,https://doi.org/10.2355/isijinternational.29.405,,,100,0.972,"[5, -5, 7]",tension,2.737709941
0,0,0,10,0,0,0,0,0,0,40.5,0,0,0,0,49.5,0,0,0,Cu10.0Ni40.5Ti49.5,Cu20Ni81Ti99,NiTiCu,0.69777635,7.2466764,10.515,1.9733175,53.819592,8.64675,8.22,FALSE,3.03,2.881,4.279,4.514,90,B19,0.950825083,0.999,0.998584131,0.998584131,1.053425746,1.000205454,,,,,,,,,,,,,,,https://doi.org/10.2355/isijinternational.29.405,,,100,0.972,"[5, -5, 7]",compression,2.476181689
0,0,0,10,0,0,0,0,0,0,40.5,0,0,0,0,49.5,0,0,0,Cu10.0Ni40.5Ti49.5,Cu20Ni81Ti99,NiTiCu,0.69777635,7.2466764,10.515,1.9733175,53.819592,8.64675,8.22,FALSE,3.03,2.881,4.279,4.514,90,B19,0.950825083,0.999,0.998584131,0.998584131,1.053425746,1.000205454,,,,,,,,,,,,,,,https://doi.org/10.2355/isijinternational.29.405,,,100,0.972,"[2, -2, 5]",tension,3.413456285
0,0,0,10,0,0,0,0,0,0,40.5,0,0,0,0,49.5,0,0,0,Cu10.0Ni40.5Ti49.5,Cu20Ni81Ti99,NiTiCu,0.69777635,7.2466764,10.515,1.9733175,53.819592,8.64675,8.22,FALSE,3.03,2.881,4.279,4.514,90,B19,0.950825083,0.999,0.998584131,0.998584131,1.053425746,1.000205454,,,,,,,,,,,,,,,https://doi.org/10.2355/isijinternational.29.405,,,100,0.972,"[2, -2, 5]",compression,3.73793571
0,0,0,13,0,0,0,0,0,0,36,0,0,0,0,51,0,0,0,Cu13.0Ni36.0Ti51.0,Cu13Ni36Ti51,NiTiCu,0.69982325,7.2370986,10.47,1.955238,53.802774,8.7231,8.1,FALSE,3.036,4.247,2.895,4.528,90,B19,0.953557312,0.989,0.989157609,0.989157609,1.05460458,0.994722519,,,,,,,,,,,,,,,https://doi.org/10.1126/science.1261164,,,100,0.974,"[1, 1, 1]",tension,2.203280908
0,0,0,13,0,0,0,0,0,0,36,0,0,0,0,51,0,0,0,Cu13.0Ni36.0Ti51.0,Cu13Ni36Ti51,NiTiCu,0.69982325,7.2370986,10.47,1.955238,53.802774,8.7231,8.1,FALSE,3.036,4.247,2.895,4.528,90,B19,0.953557312,0.989,0.989157609,0.989157609,1.05460458,0.994722519,,,,,,,,,,,,,,,https://doi.org/10.1126/science.1261164,,,100,0.974,"[1, 1, 1]",compression,2.256507513
0,0,0,13,0,0,0,0,0,0,36,0,0,0,0,51,0,0,0,Cu13.0Ni36.0Ti51.0,Cu13Ni36Ti51,NiTiCu,0.69982325,7.2370986,10.47,1.955238,53.802774,8.7231,8.1,FALSE,3.036,4.247,2.895,4.528,90,B19,0.953557312,0.989,0.989157609,0.989157609,1.05460458,0.994722519,,,,,,,,,,,,,,,https://doi.org/10.1126/science.1261164,,,100,0.974,"[0, 1, 1]",tension,5.460458011
0,0,0,13,0,0,0,0,0,0,36,0,0,0,0,51,0,0,0,Cu13.0Ni36.0Ti51.0,Cu13Ni36Ti51,NiTiCu,0.69982325,7.2370986,10.47,1.955238,53.802774,8.7231,8.1,FALSE,3.036,4.247,2.895,4.528,90,B19,0.953557312,0.989,0.989157609,0.989157609,1.05460458,0.994722519,,,,,,,,,,,,,,,https://doi.org/10.1126/science.1261164,,,100,0.974,"[0, 1, 1]",compression,1.141936463
0,0,0,13,0,0,0,0,0,0,36,0,0,0,0,51,0,0,0,Cu13.0Ni36.0Ti51.0,Cu13Ni36Ti51,NiTiCu,0.69982325,7.2370986,10.47,1.955238,53.802774,8.7231,8.1,FALSE,3.036,4.247,2.895,4.528,90,B19,0.953557312,0.989,0.989157609,0.989157609,1.05460458,0.994722519,,,,,,,,,,,,,,,https://doi.org/10.1126/science.1261164,,,100,0.974,"[1, 1, 2]",tension,3.306555349
0,0,0,13,0,0,0,0,0,0,36,0,0,0,0,51,0,0,0,Cu13.0Ni36.0Ti51.0,Cu13Ni36Ti51,NiTiCu,0.69982325,7.2370986,10.47,1.955238,53.802774,8.7231,8.1,FALSE,3.036,4.247,2.895,4.528,90,B19,0.953557312,0.989,0.989157609,0.989157609,1.05460458,0.994722519,,,,,,,,,,,,,,,https://doi.org/10.1126/science.1261164,,,100,0.974,"[1, 1, 2]",compression,3.443006983
0,0,0,13,0,0,0,0,0,0,36,0,0,0,0,51,0,0,0,Cu13.0Ni36.0Ti51.0,Cu13Ni36Ti51,NiTiCu,0.69982325,7.2370986,10.47,1.955238,53.802774,8.7231,8.1,FALSE,3.036,4.247,2.895,4.528,90,B19,0.953557312,0.989,0.989157609,0.989157609,1.05460458,0.994722519,,,,,,,,,,,,,,,https://doi.org/10.1126/science.1261164,,,100,0.974,"[1, 4, 8]",tension,4.712700901
0,0,0,13,0,0,0,0,0,0,36,0,0,0,0,51,0,0,0,Cu13.0Ni36.0Ti51.0,Cu13Ni36Ti51,NiTiCu,0.69982325,7.2370986,10.47,1.955238,53.802774,8.7231,8.1,FALSE,3.036,4.247,2.895,4.528,90,B19,0.953557312,0.989,0.989157609,0.989157609,1.05460458,0.994722519,,,,,,,,,,,,,,,https://doi.org/10.1126/science.1261164,,,100,0.974,"[1, 4, 8]",compression,3.500369456
0,0,0,13,0,0,0,0,0,0,36,0,0,0,0,51,0,0,0,Cu13.0Ni36.0Ti51.0,Cu13Ni36Ti51,NiTiCu,0.69982325,7.2370986,10.47,1.955238,53.802774,8.7231,8.1,FALSE,3.036,4.247,2.895,4.528,90,B19,0.953557312,0.989,0.989157609,0.989157609,1.05460458,0.994722519,,,,,,,,,,,,,,,https://doi.org/10.1126/science.1261164,,,100,0.974,"[2, -2, -1]",tension,4.386025623
0,0,0,13,0,0,0,0,0,0,36,0,0,0,0,51,0,0,0,Cu13.0Ni36.0Ti51.0,Cu13Ni36Ti51,NiTiCu,0.69982325,7.2370986,10.47,1.955238,53.802774,8.7231,8.1,FALSE,3.036,4.247,2.895,4.528,90,B19,0.953557312,0.989,0.989157609,0.989157609,1.05460458,0.994722519,,,,,,,,,,,,,,,https://doi.org/10.1126/science.1261164,,,100,0.974,"[2, -2, -1]",compression,2.269479991
0,0,0,13,0,0,0,0,0,0,36,0,0,0,0,51,0,0,0,Cu13.0Ni36.0Ti51.0,Cu13Ni36Ti51,NiTiCu,0.69982325,7.2370986,10.47,1.955238,53.802774,8.7231,8.1,FALSE,3.036,4.247,2.895,4.528,90,B19,0.953557312,0.989,0.989157609,0.989157609,1.05460458,0.994722519,,,,,,,,,,,,,,,https://doi.org/10.1126/science.1261164,,,100,0.974,"[8, -8, -1]",tension,5.385853072
0,0,0,13,0,0,0,0,0,0,36,0,0,0,0,51,0,0,0,Cu13.0Ni36.0Ti51.0,Cu13Ni36Ti51,NiTiCu,0.69982325,7.2370986,10.47,1.955238,53.802774,8.7231,8.1,FALSE,3.036,4.247,2.895,4.528,90,B19,0.953557312,0.989,0.989157609,0.989157609,1.05460458,0.994722519,,,,,,,,,,,,,,,https://doi.org/10.1126/science.1261164,,,100,0.974,"[8, -8, -1]",compression,1.535595883
0,0,0,13,0,0,0,0,0,0,36,0,0,0,0,51,0,0,0,Cu13.0Ni36.0Ti51.0,Cu13Ni36Ti51,NiTiCu,0.69982325,7.2370986,10.47,1.955238,53.802774,8.7231,8.1,FALSE,3.036,4.247,2.895,4.528,90,B19,0.953557312,0.989,0.989157609,0.989157609,1.05460458,0.994722519,,,,,,,,,,,,,,,https://doi.org/10.1126/science.1261164,,,100,0.974,"[4, -4, 1]",tension,5.168519602
0,0,0,13,0,0,0,0,0,0,36,0,0,0,0,51,0,0,0,Cu13.0Ni36.0Ti51.0,Cu13Ni36Ti51,NiTiCu,0.69982325,7.2370986,10.47,1.955238,53.802774,8.7231,8.1,FALSE,3.036,4.247,2.895,4.528,90,B19,0.953557312,0.989,0.989157609,0.989157609,1.05460458,0.994722519,,,,,,,,,,,,,,,https://doi.org/10.1126/science.1261164,,,100,0.974,"[4, -4, 1]",compression,1.860314241
0,0,0,13,0,0,0,0,0,0,36,0,0,0,0,51,0,0,0,Cu13.0Ni36.0Ti51.0,Cu13Ni36Ti51,NiTiCu,0.69982325,7.2370986,10.47,1.955238,53.802774,8.7231,8.1,FALSE,3.036,4.247,2.895,4.528,90,B19,0.953557312,0.989,0.989157609,0.989157609,1.05460458,0.994722519,,,,,,,,,,,,,,,https://doi.org/10.1126/science.1261164,,,100,0.974,"[3, -3, 2]",tension,3.696499805
0,0,0,13,0,0,0,0,0,0,36,0,0,0,0,51,0,0,0,Cu13.0Ni36.0Ti51.0,Cu13Ni36Ti51,NiTiCu,0.69982325,7.2370986,10.47,1.955238,53.802774,8.7231,8.1,FALSE,3.036,4.247,2.895,4.528,90,B19,0.953557312,0.989,0.989157609,0.989157609,1.05460458,0.994722519,,,,,,,,,,,,,,,https://doi.org/10.1126/science.1261164,,,100,0.974,"[3, -3, 2]",compression,2.369087834
0,0,0,13,0,0,0,0,0,0,36,0,0,0,0,51,0,0,0,Cu13.0Ni36.0Ti51.0,Cu13Ni36Ti51,NiTiCu,0.69982325,7.2370986,10.47,1.955238,53.802774,8.7231,8.1,FALSE,3.036,4.247,2.895,4.528,90,B19,0.953557312,0.989,0.989157609,0.989157609,1.05460458,0.994722519,,,,,,,,,,,,,,,https://doi.org/10.1126/science.1261164,,,100,0.974,"[8, -8, 3]",tension,4.8265404
0,0,0,13,0,0,0,0,0,0,36,0,0,0,0,51,0,0,0,Cu13.0Ni36.0Ti51.0,Cu13Ni36Ti51,NiTiCu,0.69982325,7.2370986,10.47,1.955238,53.802774,8.7231,8.1,FALSE,3.036,4.247,2.895,4.528,90,B19,0.953557312,0.989,0.989157609,0.989157609,1.05460458,0.994722519,,,,,,,,,,,,,,,https://doi.org/10.1126/science.1261164,,,100,0.974,"[8, -8, 3]",compression,2.105767198
0,0,0,13,0,0,0,0,0,0,36,0,0,0,0,51,0,0,0,Cu13.0Ni36.0Ti51.0,Cu13Ni36Ti51,NiTiCu,0.69982325,7.2370986,10.47,1.955238,53.802774,8.7231,8.1,FALSE,3.036,4.247,2.895,4.528,90,B19,0.953557312,0.989,0.989157609,0.989157609,1.05460458,0.994722519,,,,,,,,,,,,,,,https://doi.org/10.1126/science.1261164,,,100,0.974,"[5, -5, 4]",tension,3.101807426
0,0,0,13,0,0,0,0,0,0,36,0,0,0,0,51,0,0,0,Cu13.0Ni36.0Ti51.0,Cu13Ni36Ti51,NiTiCu,0.69982325,7.2370986,10.47,1.955238,53.802774,8.7231,8.1,FALSE,3.036,4.247,2.895,4.528,90,B19,0.953557312,0.989,0.989157609,0.989157609,1.05460458,0.994722519,,,,,,,,,,,,,,,https://doi.org/10.1126/science.1261164,,,100,0.974,"[5, -5, 4]",compression,2.365546105
0,0,0,13,0,0,0,0,0,0,36,0,0,0,0,51,0,0,0,Cu13.0Ni36.0Ti51.0,Cu13Ni36Ti51,NiTiCu,0.69982325,7.2370986,10.47,1.955238,53.802774,8.7231,8.1,FALSE,3.036,4.247,2.895,4.528,90,B19,0.953557312,0.989,0.989157609,0.989157609,1.05460458,0.994722519,,,,,,,,,,,,,,,https://doi.org/10.1126/science.1261164,,,100,0.974,"[5, -5, 7]",tension,2.871103673
0,0,0,13,0,0,0,0,0,0,36,0,0,0,0,51,0,0,0,Cu13.0Ni36.0Ti51.0,Cu13Ni36Ti51,NiTiCu,0.69982325,7.2370986,10.47,1.955238,53.802774,8.7231,8.1,FALSE,3.036,4.247,2.895,4.528,90,B19,0.953557312,0.989,0.989157609,0.989157609,1.05460458,0.994722519,,,,,,,,,,,,,,,https://doi.org/10.1126/science.1261164,,,100,0.974,"[5, -5, 7]",compression,2.829970653
0,0,0,13,0,0,0,0,0,0,36,0,0,0,0,51,0,0,0,Cu13.0Ni36.0Ti51.0,Cu13Ni36Ti51,NiTiCu,0.69982325,7.2370986,10.47,1.955238,53.802774,8.7231,8.1,FALSE,3.036,4.247,2.895,4.528,90,B19,0.953557312,0.989,0.989157609,0.989157609,1.05460458,0.994722519,,,,,,,,,,,,,,,https://doi.org/10.1126/science.1261164,,,100,0.974,"[2, -2, 5]",tension,3.409613257
0,0,0,13,0,0,0,0,0,0,36,0,0,0,0,51,0,0,0,Cu13.0Ni36.0Ti51.0,Cu13Ni36Ti51,NiTiCu,0.69982325,7.2370986,10.47,1.955238,53.802774,8.7231,8.1,FALSE,3.036,4.247,2.895,4.528,90,B19,0.953557312,0.989,0.989157609,0.989157609,1.05460458,0.994722519,,,,,,,,,,,,,,,https://doi.org/10.1126/science.1261164,,,100,0.974,"[2, -2, 5]",compression,3.769136667
0,0,0,10,0,0,0,0,0,0,40,0,0,0,0,50,0,0,0,Cu10.0Ni40.0Ti50.0,Cu1Ni4Ti5,NiTiCu,0.6983865,7.242618,10.5,1.973,53.76546,8.667,8.21,FALSE,3.031,2.872,4.192,4.577,95.204,B19prime,0.931130354,0.978,0.977958306,0.977958306,1.082116854,0.985382819,8,10.5,18.85,-94.15,-81.15,26.85,-32.4,,,,,,,,https://doi.org/10.1016/j.actamat.2016.08.065,https://doi.org/10.2320/matertrans1989.31.1050,https://doi.org/10.2320/matertrans1989.31.959,100,0.973,"[1, 1, 1]",tension,7.046518208
0,0,0,10,0,0,0,0,0,0,40,0,0,0,0,50,0,0,0,Cu10.0Ni40.0Ti50.0,Cu1Ni4Ti5,NiTiCu,0.6983865,7.242618,10.5,1.973,53.76546,8.667,8.21,FALSE,3.031,2.872,4.192,4.577,95.204,B19prime,0.931130354,0.978,0.977958306,0.977958306,1.082116854,0.985382819,8,10.5,18.85,-94.15,-81.15,26.85,-32.4,,,,,,,,https://doi.org/10.1016/j.actamat.2016.08.065,https://doi.org/10.2320/matertrans1989.31.1050,https://doi.org/10.2320/matertrans1989.31.959,100,0.973,"[1, 1, 1]",compression,3.20742343
0,0,0,10,0,0,0,0,0,0,40,0,0,0,0,50,0,0,0,Cu10.0Ni40.0Ti50.0,Cu1Ni4Ti5,NiTiCu,0.6983865,7.242618,10.5,1.973,53.76546,8.667,8.21,FALSE,3.031,2.872,4.192,4.577,95.204,B19prime,0.931130354,0.978,0.977958306,0.977958306,1.082116854,0.985382819,8,10.5,18.85,-94.15,-81.15,26.85,-32.4,,,,,,,,https://doi.org/10.1016/j.actamat.2016.08.065,https://doi.org/10.2320/matertrans1989.31.1050,https://doi.org/10.2320/matertrans1989.31.959,100,0.973,"[0, 1, 1]",tension,6.777556499
0,0,0,10,0,0,0,0,0,0,40,0,0,0,0,50,0,0,0,Cu10.0Ni40.0Ti50.0,Cu1Ni4Ti5,NiTiCu,0.6983865,7.242618,10.5,1.973,53.76546,8.667,8.21,FALSE,3.031,2.872,4.192,4.577,95.204,B19prime,0.931130354,0.978,0.977958306,0.977958306,1.082116854,0.985382819,8,10.5,18.85,-94.15,-81.15,26.85,-32.4,,,,,,,,https://doi.org/10.1016/j.actamat.2016.08.065,https://doi.org/10.2320/matertrans1989.31.1050,https://doi.org/10.2320/matertrans1989.31.959,100,0.973,"[0, 1, 1]",compression,4.702345265
0,0,0,10,0,0,0,0,0,0,40,0,0,0,0,50,0,0,0,Cu10.0Ni40.0Ti50.0,Cu1Ni4Ti5,NiTiCu,0.6983865,7.242618,10.5,1.973,53.76546,8.667,8.21,FALSE,3.031,2.872,4.192,4.577,95.204,B19prime,0.931130354,0.978,0.977958306,0.977958306,1.082116854,0.985382819,8,10.5,18.85,-94.15,-81.15,26.85,-32.4,,,,,,,,https://doi.org/10.1016/j.actamat.2016.08.065,https://doi.org/10.2320/matertrans1989.31.1050,https://doi.org/10.2320/matertrans1989.31.959,100,0.973,"[1, 1, 2]",tension,7.207205174
0,0,0,10,0,0,0,0,0,0,40,0,0,0,0,50,0,0,0,Cu10.0Ni40.0Ti50.0,Cu1Ni4Ti5,NiTiCu,0.6983865,7.242618,10.5,1.973,53.76546,8.667,8.21,FALSE,3.031,2.872,4.192,4.577,95.204,B19prime,0.931130354,0.978,0.977958306,0.977958306,1.082116854,0.985382819,8,10.5,18.85,-94.15,-81.15,26.85,-32.4,,,,,,,,https://doi.org/10.1016/j.actamat.2016.08.065,https://doi.org/10.2320/matertrans1989.31.1050,https://doi.org/10.2320/matertrans1989.31.959,100,0.973,"[1, 1, 2]",compression,5.549752953
0,0,0,10,0,0,0,0,0,0,40,0,0,0,0,50,0,0,0,Cu10.0Ni40.0Ti50.0,Cu1Ni4Ti5,NiTiCu,0.6983865,7.242618,10.5,1.973,53.76546,8.667,8.21,FALSE,3.031,2.872,4.192,4.577,95.204,B19prime,0.931130354,0.978,0.977958306,0.977958306,1.082116854,0.985382819,8,10.5,18.85,-94.15,-81.15,26.85,-32.4,,,,,,,,https://doi.org/10.1016/j.actamat.2016.08.065,https://doi.org/10.2320/matertrans1989.31.1050,https://doi.org/10.2320/matertrans1989.31.959,100,0.973,"[1, 4, 8]",tension,6.687985083
0,0,0,10,0,0,0,0,0,0,40,0,0,0,0,50,0,0,0,Cu10.0Ni40.0Ti50.0,Cu1Ni4Ti5,NiTiCu,0.6983865,7.242618,10.5,1.973,53.76546,8.667,8.21,FALSE,3.031,2.872,4.192,4.577,95.204,B19prime,0.931130354,0.978,0.977958306,0.977958306,1.082116854,0.985382819,8,10.5,18.85,-94.15,-81.15,26.85,-32.4,,,,,,,,https://doi.org/10.1016/j.actamat.2016.08.065,https://doi.org/10.2320/matertrans1989.31.1050,https://doi.org/10.2320/matertrans1989.31.959,100,0.973,"[1, 4, 8]",compression,6.49098263
0,0,0,10,0,0,0,0,0,0,40,0,0,0,0,50,0,0,0,Cu10.0Ni40.0Ti50.0,Cu1Ni4Ti5,NiTiCu,0.6983865,7.242618,10.5,1.973,53.76546,8.667,8.21,FALSE,3.031,2.872,4.192,4.577,95.204,B19prime,0.931130354,0.978,0.977958306,0.977958306,1.082116854,0.985382819,8,10.5,18.85,-94.15,-81.15,26.85,-32.4,,,,,,,,https://doi.org/10.1016/j.actamat.2016.08.065,https://doi.org/10.2320/matertrans1989.31.1050,https://doi.org/10.2320/matertrans1989.31.959,100,0.973,"[2, -2, -1]",tension,8.208219545
0,0,0,10,0,0,0,0,0,0,40,0,0,0,0,50,0,0,0,Cu10.0Ni40.0Ti50.0,Cu1Ni4Ti5,NiTiCu,0.6983865,7.242618,10.5,1.973,53.76546,8.667,8.21,FALSE,3.031,2.872,4.192,4.577,95.204,B19prime,0.931130354,0.978,0.977958306,0.977958306,1.082116854,0.985382819,8,10.5,18.85,-94.15,-81.15,26.85,-32.4,,,,,,,,https://doi.org/10.1016/j.actamat.2016.08.065,https://doi.org/10.2320/matertrans1989.31.1050,https://doi.org/10.2320/matertrans1989.31.959,100,0.973,"[2, -2, -1]",compression,4.514891367
0,0,0,10,0,0,0,0,0,0,40,0,0,0,0,50,0,0,0,Cu10.0Ni40.0Ti50.0,Cu1Ni4Ti5,NiTiCu,0.6983865,7.242618,10.5,1.973,53.76546,8.667,8.21,FALSE,3.031,2.872,4.192,4.577,95.204,B19prime,0.931130354,0.978,0.977958306,0.977958306,1.082116854,0.985382819,8,10.5,18.85,-94.15,-81.15,26.85,-32.4,,,,,,,,https://doi.org/10.1016/j.actamat.2016.08.065,https://doi.org/10.2320/matertrans1989.31.1050,https://doi.org/10.2320/matertrans1989.31.959,100,0.973,"[8, -8, -1]",tension,7.441293432
0,0,0,10,0,0,0,0,0,0,40,0,0,0,0,50,0,0,0,Cu10.0Ni40.0Ti50.0,Cu1Ni4Ti5,NiTiCu,0.6983865,7.242618,10.5,1.973,53.76546,8.667,8.21,FALSE,3.031,2.872,4.192,4.577,95.204,B19prime,0.931130354,0.978,0.977958306,0.977958306,1.082116854,0.985382819,8,10.5,18.85,-94.15,-81.15,26.85,-32.4,,,,,,,,https://doi.org/10.1016/j.actamat.2016.08.065,https://doi.org/10.2320/matertrans1989.31.1050,https://doi.org/10.2320/matertrans1989.31.959,100,0.973,"[8, -8, -1]",compression,4.821011693
0,0,0,10,0,0,0,0,0,0,40,0,0,0,0,50,0,0,0,Cu10.0Ni40.0Ti50.0,Cu1Ni4Ti5,NiTiCu,0.6983865,7.242618,10.5,1.973,53.76546,8.667,8.21,FALSE,3.031,2.872,4.192,4.577,95.204,B19prime,0.931130354,0.978,0.977958306,0.977958306,1.082116854,0.985382819,8,10.5,18.85,-94.15,-81.15,26.85,-32.4,,,,,,,,https://doi.org/10.1016/j.actamat.2016.08.065,https://doi.org/10.2320/matertrans1989.31.1050,https://doi.org/10.2320/matertrans1989.31.959,100,0.973,"[4, -4, 1]",tension,7.901066286
0,0,0,10,0,0,0,0,0,0,40,0,0,0,0,50,0,0,0,Cu10.0Ni40.0Ti50.0,Cu1Ni4Ti5,NiTiCu,0.6983865,7.242618,10.5,1.973,53.76546,8.667,8.21,FALSE,3.031,2.872,4.192,4.577,95.204,B19prime,0.931130354,0.978,0.977958306,0.977958306,1.082116854,0.985382819,8,10.5,18.85,-94.15,-81.15,26.85,-32.4,,,,,,,,https://doi.org/10.1016/j.actamat.2016.08.065,https://doi.org/10.2320/matertrans1989.31.1050,https://doi.org/10.2320/matertrans1989.31.959,100,0.973,"[4, -4, 1]",compression,4.822835068
0,0,0,10,0,0,0,0,0,0,40,0,0,0,0,50,0,0,0,Cu10.0Ni40.0Ti50.0,Cu1Ni4Ti5,NiTiCu,0.6983865,7.242618,10.5,1.973,53.76546,8.667,8.21,FALSE,3.031,2.872,4.192,4.577,95.204,B19prime,0.931130354,0.978,0.977958306,0.977958306,1.082116854,0.985382819,8,10.5,18.85,-94.15,-81.15,26.85,-32.4,,,,,,,,https://doi.org/10.1016/j.actamat.2016.08.065,https://doi.org/10.2320/matertrans1989.31.1050,https://doi.org/10.2320/matertrans1989.31.959,100,0.973,"[3, -3, 2]",tension,8.022133087
0,0,0,10,0,0,0,0,0,0,40,0,0,0,0,50,0,0,0,Cu10.0Ni40.0Ti50.0,Cu1Ni4Ti5,NiTiCu,0.6983865,7.242618,10.5,1.973,53.76546,8.667,8.21,FALSE,3.031,2.872,4.192,4.577,95.204,B19prime,0.931130354,0.978,0.977958306,0.977958306,1.082116854,0.985382819,8,10.5,18.85,-94.15,-81.15,26.85,-32.4,,,,,,,,https://doi.org/10.1016/j.actamat.2016.08.065,https://doi.org/10.2320/matertrans1989.31.1050,https://doi.org/10.2320/matertrans1989.31.959,100,0.973,"[3, -3, 2]",compression,4.139580936
0,0,0,10,0,0,0,0,0,0,40,0,0,0,0,50,0,0,0,Cu10.0Ni40.0Ti50.0,Cu1Ni4Ti5,NiTiCu,0.6983865,7.242618,10.5,1.973,53.76546,8.667,8.21,FALSE,3.031,2.872,4.192,4.577,95.204,B19prime,0.931130354,0.978,0.977958306,0.977958306,1.082116854,0.985382819,8,10.5,18.85,-94.15,-81.15,26.85,-32.4,,,,,,,,https://doi.org/10.1016/j.actamat.2016.08.065,https://doi.org/10.2320/matertrans1989.31.1050,https://doi.org/10.2320/matertrans1989.31.959,100,0.973,"[8, -8, 3]",tension,8.152542963
0,0,0,10,0,0,0,0,0,0,40,0,0,0,0,50,0,0,0,Cu10.0Ni40.0Ti50.0,Cu1Ni4Ti5,NiTiCu,0.6983865,7.242618,10.5,1.973,53.76546,8.667,8.21,FALSE,3.031,2.872,4.192,4.577,95.204,B19prime,0.931130354,0.978,0.977958306,0.977958306,1.082116854,0.985382819,8,10.5,18.85,-94.15,-81.15,26.85,-32.4,,,,,,,,https://doi.org/10.1016/j.actamat.2016.08.065,https://doi.org/10.2320/matertrans1989.31.1050,https://doi.org/10.2320/matertrans1989.31.959,100,0.973,"[8, -8, 3]",compression,4.715400783
0,0,0,10,0,0,0,0,0,0,40,0,0,0,0,50,0,0,0,Cu10.0Ni40.0Ti50.0,Cu1Ni4Ti5,NiTiCu,0.6983865,7.242618,10.5,1.973,53.76546,8.667,8.21,FALSE,3.031,2.872,4.192,4.577,95.204,B19prime,0.931130354,0.978,0.977958306,0.977958306,1.082116854,0.985382819,8,10.5,18.85,-94.15,-81.15,26.85,-32.4,,,,,,,,https://doi.org/10.1016/j.actamat.2016.08.065,https://doi.org/10.2320/matertrans1989.31.1050,https://doi.org/10.2320/matertrans1989.31.959,100,0.973,"[5, -5, 4]",tension,7.706000699
0,0,0,10,0,0,0,0,0,0,40,0,0,0,0,50,0,0,0,Cu10.0Ni40.0Ti50.0,Cu1Ni4Ti5,NiTiCu,0.6983865,7.242618,10.5,1.973,53.76546,8.667,8.21,FALSE,3.031,2.872,4.192,4.577,95.204,B19prime,0.931130354,0.978,0.977958306,0.977958306,1.082116854,0.985382819,8,10.5,18.85,-94.15,-81.15,26.85,-32.4,,,,,,,,https://doi.org/10.1016/j.actamat.2016.08.065,https://doi.org/10.2320/matertrans1989.31.1050,https://doi.org/10.2320/matertrans1989.31.959,100,0.973,"[5, -5, 4]",compression,3.782627679
