Repository: sinazadeh/Theoretical-Transformation-Strain-Calculator

# Theoretical-Transformation-Strain-Calculator
This repository is dedicated to the theoretical calculation of transformation strain in NiTi shape memory alloys (SMAs) undergoing B2 to B19/B19' transformations.

## Usage

Explore the sample codes provided in [main.ipynb](main.ipynb) to get started.

## Citing

If this code or the accompanying dataset proves beneficial for your research or work, please cite our original paper. Acknowledging this source helps promote further research in this field and recognizes the efforts invested in this repository.

>

File: data_for_ml.csv (part 8 of 30)
Al,Au,Co,Cu,Hf,In,Mn,Mo,Nb,Nd,Ni,Pd,Pt,Sc,Ta,Ti,V,Zr,Zn,composition,formula,Alloy System,avg_first_ion_en_divi_voro_coord,avg_first_ion_en,avg_voro_coord,dev_mol_vol,avg_atom_mass,avg_mol_vol,Delta,NiTiHfCu base,a0 (A),a (A),b (A),c (A),beta,Transformation,lambda1_calculated,lambda2_reported,lambda2_calculated,lambda2_combined,lambda3_calculated,lambda1lambda2lambda3,Hysteresis (C),Hysteresis (C) new,Ms (C),Mf (C),As (C),Af (C),Tc (C),Enthalphy AtoM (J/g),Enthalphy MtoA (J/g),Enthalphy avg (J/g),Density_reported(g/cm^3),Enthalphy AtoM (J/cm3),Enthalphy MtoA (J/cm3),Enthalphy avg (J/cm3),Ref 1,Ref 2,Ref 3,Total,Predicted_Lambda2,deformation_direction,deformation_type,LDT_transformation_strain
0,0,0,10,0,0,0,0,0,0,40,0,0,0,0,50,0,0,0,Cu10.0Ni40.0Ti50.0,Cu1Ni4Ti5,NiTiCu,0.6983865,7.242618,10.5,1.973,53.76546,8.667,8.21,FALSE,3.031,2.872,4.192,4.577,95.204,B19prime,0.931130354,0.978,0.977958306,0.977958306,1.082116854,0.985382819,8,10.5,18.85,-94.15,-81.15,26.85,-32.4,,,,,,,,https://doi.org/10.1016/j.actamat.2016.08.065,https://doi.org/10.2320/matertrans1989.31.1050,https://doi.org/10.2320/matertrans1989.31.959,100,0.973,"[5, -5, 7]",tension,7.419678473
0,0,0,10,0,0,0,0,0,0,40,0,0,0,0,50,0,0,0,Cu10.0Ni40.0Ti50.0,Cu1Ni4Ti5,NiTiCu,0.6983865,7.242618,10.5,1.973,53.76546,8.667,8.21,FALSE,3.031,2.872,4.192,4.577,95.204,B19prime,0.931130354,0.978,0.977958306,0.977958306,1.082116854,0.985382819,8,10.5,18.85,-94.15,-81.15,26.85,-32.4,,,,,,,,https://doi.org/10.1016/j.actamat.2016.08.065,https://doi.org/10.2320/matertrans1989.31.1050,https://doi.org/10.2320/matertrans1989.31.959,100,0.973,"[5, -5, 7]",compression,3.697611782
0,0,0,10,0,0,0,0,0,0,40,0,0,0,0,50,0,0,0,Cu10.0Ni40.0Ti50.0,Cu1Ni4Ti5,NiTiCu,0.6983865,7.242618,10.5,1.973,53.76546,8.667,8.21,FALSE,3.031,2.872,4.192,4.577,95.204,B19prime,0.931130354,0.978,0.977958306,0.977958306,1.082116854,0.985382819,8,10.5,18.85,-94.15,-81.15,26.85,-32.4,,,,,,,,https://doi.org/10.1016/j.actamat.2016.08.065,https://doi.org/10.2320/matertrans1989.31.1050,https://doi.org/10.2320/matertrans1989.31.959,100,0.973,"[2, -2, 5]",tension,6.807149703
0,0,0,10,0,0,0,0,0,0,40,0,0,0,0,50,0,0,0,Cu10.0Ni40.0Ti50.0,Cu1Ni4Ti5,NiTiCu,0.6983865,7.242618,10.5,1.973,53.76546,8.667,8.21,FALSE,3.031,2.872,4.192,4.577,95.204,B19prime,0.931130354,0.978,0.977958306,0.977958306,1.082116854,0.985382819,8,10.5,18.85,-94.15,-81.15,26.85,-32.4,,,,,,,,https://doi.org/10.1016/j.actamat.2016.08.065,https://doi.org/10.2320/matertrans1989.31.1050,https://doi.org/10.2320/matertrans1989.31.959,100,0.973,"[2, -2, 5]",compression,6.302488609
0,0,0,7.5,0,0,0,0,0,0,42.5,0,0,0,0,50,0,0,0,Cu7.5Ni42.5Ti50.0,Cu3Ni17Ti20,NiTiCu,0.698206125,7.2404535,10.5,1.986,53.644145,8.654,8.28,FALSE,3.03,2.907,4.17,4.596,95.487,B19prime,0.94026703,0.973,0.973146956,0.973146956,1.089379112,0.996801494,8,12,16.85,-53.15,-37.15,24.85,-12.15,,,,,,,,https://doi.org/10.1016/j.actamat.2016.08.065,https://doi.org/10.2320/matertrans1989.31.1050,https://doi.org/10.2320/matertrans1989.31.959,100,0.973,"[1, 1, 1]",tension,8.005265913
0,0,0,7.5,0,0,0,0,0,0,42.5,0,0,0,0,50,0,0,0,Cu7.5Ni42.5Ti50.0,Cu3Ni17Ti20,NiTiCu,0.698206125,7.2404535,10.5,1.986,53.644145,8.654,8.28,FALSE,3.03,2.907,4.17,4.596,95.487,B19prime,0.94026703,0.973,0.973146956,0.973146956,1.089379112,0.996801494,8,12,16.85,-53.15,-37.15,24.85,-12.15,,,,,,,,https://doi.org/10.1016/j.actamat.2016.08.065,https://doi.org/10.2320/matertrans1989.31.1050,https://doi.org/10.2320/matertrans1989.31.959,100,0.973,"[1, 1, 1]",compression,3.141172216
0,0,0,7.5,0,0,0,0,0,0,42.5,0,0,0,0,50,0,0,0,Cu7.5Ni42.5Ti50.0,Cu3Ni17Ti20,NiTiCu,0.698206125,7.2404535,10.5,1.986,53.644145,8.654,8.28,FALSE,3.03,2.907,4.17,4.596,95.487,B19prime,0.94026703,0.973,0.973146956,0.973146956,1.089379112,0.996801494,8,12,16.85,-53.15,-37.15,24.85,-12.15,,,,,,,,https://doi.org/10.1016/j.actamat.2016.08.065,https://doi.org/10.2320/matertrans1989.31.1050,https://doi.org/10.2320/matertrans1989.31.959,100,0.973,"[0, 1, 1]",tension,7.256196909
0,0,0,7.5,0,0,0,0,0,0,42.5,0,0,0,0,50,0,0,0,Cu7.5Ni42.5Ti50.0,Cu3Ni17Ti20,NiTiCu,0.698206125,7.2404535,10.5,1.986,53.644145,8.654,8.28,FALSE,3.03,2.907,4.17,4.596,95.487,B19prime,0.94026703,0.973,0.973146956,0.973146956,1.089379112,0.996801494,8,12,16.85,-53.15,-37.15,24.85,-12.15,,,,,,,,https://doi.org/10.1016/j.actamat.2016.08.065,https://doi.org/10.2320/matertrans1989.31.1050,https://doi.org/10.2320/matertrans1989.31.959,100,0.973,"[0, 1, 1]",compression,4.344098873
0,0,0,7.5,0,0,0,0,0,0,42.5,0,0,0,0,50,0,0,0,Cu7.5Ni42.5Ti50.0,Cu3Ni17Ti20,NiTiCu,0.698206125,7.2404535,10.5,1.986,53.644145,8.654,8.28,FALSE,3.03,2.907,4.17,4.596,95.487,B19prime,0.94026703,0.973,0.973146956,0.973146956,1.089379112,0.996801494,8,12,16.85,-53.15,-37.15,24.85,-12.15,,,,,,,,https://doi.org/10.1016/j.actamat.2016.08.065,https://doi.org/10.2320/matertrans1989.31.1050,https://doi.org/10.2320/matertrans1989.31.959,100,0.973,"[1, 1, 2]",tension,7.921061008
0,0,0,7.5,0,0,0,0,0,0,42.5,0,0,0,0,50,0,0,0,Cu7.5Ni42.5Ti50.0,Cu3Ni17Ti20,NiTiCu,0.698206125,7.2404535,10.5,1.986,53.644145,8.654,8.28,FALSE,3.03,2.907,4.17,4.596,95.487,B19prime,0.94026703,0.973,0.973146956,0.973146956,1.089379112,0.996801494,8,12,16.85,-53.15,-37.15,24.85,-12.15,,,,,,,,https://doi.org/10.1016/j.actamat.2016.08.065,https://doi.org/10.2320/matertrans1989.31.1050,https://doi.org/10.2320/matertrans1989.31.959,100,0.973,"[1, 1, 2]",compression,4.903460112
0,0,0,7.5,0,0,0,0,0,0,42.5,0,0,0,0,50,0,0,0,Cu7.5Ni42.5Ti50.0,Cu3Ni17Ti20,NiTiCu,0.698206125,7.2404535,10.5,1.986,53.644145,8.654,8.28,FALSE,3.03,2.907,4.17,4.596,95.487,B19prime,0.94026703,0.973,0.973146956,0.973146956,1.089379112,0.996801494,8,12,16.85,-53.15,-37.15,24.85,-12.15,,,,,,,,https://doi.org/10.1016/j.actamat.2016.08.065,https://doi.org/10.2320/matertrans1989.31.1050,https://doi.org/10.2320/matertrans1989.31.959,100,0.973,"[1, 4, 8]",tension,7.148460111
0,0,0,7.5,0,0,0,0,0,0,42.5,0,0,0,0,50,0,0,0,Cu7.5Ni42.5Ti50.0,Cu3Ni17Ti20,NiTiCu,0.698206125,7.2404535,10.5,1.986,53.644145,8.654,8.28,FALSE,3.03,2.907,4.17,4.596,95.487,B19prime,0.94026703,0.973,0.973146956,0.973146956,1.089379112,0.996801494,8,12,16.85,-53.15,-37.15,24.85,-12.15,,,,,,,,https://doi.org/10.1016/j.actamat.2016.08.065,https://doi.org/10.2320/matertrans1989.31.1050,https://doi.org/10.2320/matertrans1989.31.959,100,0.973,"[1, 4, 8]",compression,5.729051994
0,0,0,7.5,0,0,0,0,0,0,42.5,0,0,0,0,50,0,0,0,Cu7.5Ni42.5Ti50.0,Cu3Ni17Ti20,NiTiCu,0.698206125,7.2404535,10.5,1.986,53.644145,8.654,8.28,FALSE,3.03,2.907,4.17,4.596,95.487,B19prime,0.94026703,0.973,0.973146956,0.973146956,1.089379112,0.996801494,8,12,16.85,-53.15,-37.15,24.85,-12.15,,,,,,,,https://doi.org/10.1016/j.actamat.2016.08.065,https://doi.org/10.2320/matertrans1989.31.1050,https://doi.org/10.2320/matertrans1989.31.959,100,0.973,"[2, -2, -1]",tension,8.935145998
0,0,0,7.5,0,0,0,0,0,0,42.5,0,0,0,0,50,0,0,0,Cu7.5Ni42.5Ti50.0,Cu3Ni17Ti20,NiTiCu,0.698206125,7.2404535,10.5,1.986,53.644145,8.654,8.28,FALSE,3.03,2.907,4.17,4.596,95.487,B19prime,0.94026703,0.973,0.973146956,0.973146956,1.089379112,0.996801494,8,12,16.85,-53.15,-37.15,24.85,-12.15,,,,,,,,https://doi.org/10.1016/j.actamat.2016.08.065,https://doi.org/10.2320/matertrans1989.31.1050,https://doi.org/10.2320/matertrans1989.31.959,100,0.973,"[2, -2, -1]",compression,4.313602546
0,0,0,7.5,0,0,0,0,0,0,42.5,0,0,0,0,50,0,0,0,Cu7.5Ni42.5Ti50.0,Cu3Ni17Ti20,NiTiCu,0.698206125,7.2404535,10.5,1.986,53.644145,8.654,8.28,FALSE,3.03,2.907,4.17,4.596,95.487,B19prime,0.94026703,0.973,0.973146956,0.973146956,1.089379112,0.996801494,8,12,16.85,-53.15,-37.15,24.85,-12.15,,,,,,,,https://doi.org/10.1016/j.actamat.2016.08.065,https://doi.org/10.2320/matertrans1989.31.1050,https://doi.org/10.2320/matertrans1989.31.959,100,0.973,"[8, -8, -1]",tension,7.975269738
0,0,0,7.5,0,0,0,0,0,0,42.5,0,0,0,0,50,0,0,0,Cu7.5Ni42.5Ti50.0,Cu3Ni17Ti20,NiTiCu,0.698206125,7.2404535,10.5,1.986,53.644145,8.654,8.28,FALSE,3.03,2.907,4.17,4.596,95.487,B19prime,0.94026703,0.973,0.973146956,0.973146956,1.089379112,0.996801494,8,12,16.85,-53.15,-37.15,24.85,-12.15,,,,,,,,https://doi.org/10.1016/j.actamat.2016.08.065,https://doi.org/10.2320/matertrans1989.31.1050,https://doi.org/10.2320/matertrans1989.31.959,100,0.973,"[8, -8, -1]",compression,4.498232761
0,0,0,7.5,0,0,0,0,0,0,42.5,0,0,0,0,50,0,0,0,Cu7.5Ni42.5Ti50.0,Cu3Ni17Ti20,NiTiCu,0.698206125,7.2404535,10.5,1.986,53.644145,8.654,8.28,FALSE,3.03,2.907,4.17,4.596,95.487,B19prime,0.94026703,0.973,0.973146956,0.973146956,1.089379112,0.996801494,8,12,16.85,-53.15,-37.15,24.85,-12.15,,,,,,,,https://doi.org/10.1016/j.actamat.2016.08.065,https://doi.org/10.2320/matertrans1989.31.1050,https://doi.org/10.2320/matertrans1989.31.959,100,0.973,"[4, -4, 1]",tension,8.496789426
0,0,0,7.5,0,0,0,0,0,0,42.5,0,0,0,0,50,0,0,0,Cu7.5Ni42.5Ti50.0,Cu3Ni17Ti20,NiTiCu,0.698206125,7.2404535,10.5,1.986,53.644145,8.654,8.28,FALSE,3.03,2.907,4.17,4.596,95.487,B19prime,0.94026703,0.973,0.973146956,0.973146956,1.089379112,0.996801494,8,12,16.85,-53.15,-37.15,24.85,-12.15,,,,,,,,https://doi.org/10.1016/j.actamat.2016.08.065,https://doi.org/10.2320/matertrans1989.31.1050,https://doi.org/10.2320/matertrans1989.31.959,100,0.973,"[4, -4, 1]",compression,4.539431957
0,0,0,7.5,0,0,0,0,0,0,42.5,0,0,0,0,50,0,0,0,Cu7.5Ni42.5Ti50.0,Cu3Ni17Ti20,NiTiCu,0.698206125,7.2404535,10.5,1.986,53.644145,8.654,8.28,FALSE,3.03,2.907,4.17,4.596,95.487,B19prime,0.94026703,0.973,0.973146956,0.973146956,1.089379112,0.996801494,8,12,16.85,-53.15,-37.15,24.85,-12.15,,,,,,,,https://doi.org/10.1016/j.actamat.2016.08.065,https://doi.org/10.2320/matertrans1989.31.1050,https://doi.org/10.2320/matertrans1989.31.959,100,0.973,"[3, -3, 2]",tension,8.834033331
0,0,0,7.5,0,0,0,0,0,0,42.5,0,0,0,0,50,0,0,0,Cu7.5Ni42.5Ti50.0,Cu3Ni17Ti20,NiTiCu,0.698206125,7.2404535,10.5,1.986,53.644145,8.654,8.28,FALSE,3.03,2.907,4.17,4.596,95.487,B19prime,0.94026703,0.973,0.973146956,0.973146956,1.089379112,0.996801494,8,12,16.85,-53.15,-37.15,24.85,-12.15,,,,,,,,https://doi.org/10.1016/j.actamat.2016.08.065,https://doi.org/10.2320/matertrans1989.31.1050,https://doi.org/10.2320/matertrans1989.31.959,100,0.973,"[3, -3, 2]",compression,3.989666248
0,0,0,7.5,0,0,0,0,0,0,42.5,0,0,0,0,50,0,0,0,Cu7.5Ni42.5Ti50.0,Cu3Ni17Ti20,NiTiCu,0.698206125,7.2404535,10.5,1.986,53.644145,8.654,8.28,FALSE,3.03,2.907,4.17,4.596,95.487,B19prime,0.94026703,0.973,0.973146956,0.973146956,1.089379112,0.996801494,8,12,16.85,-53.15,-37.15,24.85,-12.15,,,,,,,,https://doi.org/10.1016/j.actamat.2016.08.065,https://doi.org/10.2320/matertrans1989.31.1050,https://doi.org/10.2320/matertrans1989.31.959,100,0.973,"[8, -8, 3]",tension,8.813517425
0,0,0,7.5,0,0,0,0,0,0,42.5,0,0,0,0,50,0,0,0,Cu7.5Ni42.5Ti50.0,Cu3Ni17Ti20,NiTiCu,0.698206125,7.2404535,10.5,1.986,53.644145,8.654,8.28,FALSE,3.03,2.907,4.17,4.596,95.487,B19prime,0.94026703,0.973,0.973146956,0.973146956,1.089379112,0.996801494,8,12,16.85,-53.15,-37.15,24.85,-12.15,,,,,,,,https://doi.org/10.1016/j.actamat.2016.08.065,https://doi.org/10.2320/matertrans1989.31.1050,https://doi.org/10.2320/matertrans1989.31.959,100,0.973,"[8, -8, 3]",compression,4.473172574
0,0,0,7.5,0,0,0,0,0,0,42.5,0,0,0,0,50,0,0,0,Cu7.5Ni42.5Ti50.0,Cu3Ni17Ti20,NiTiCu,0.698206125,7.2404535,10.5,1.986,53.644145,8.654,8.28,FALSE,3.03,2.907,4.17,4.596,95.487,B19prime,0.94026703,0.973,0.973146956,0.973146956,1.089379112,0.996801494,8,12,16.85,-53.15,-37.15,24.85,-12.15,,,,,,,,https://doi.org/10.1016/j.actamat.2016.08.065,https://doi.org/10.2320/matertrans1989.31.1050,https://doi.org/10.2320/matertrans1989.31.959,100,0.973,"[5, -5, 4]",tension,8.580983274
0,0,0,7.5,0,0,0,0,0,0,42.5,0,0,0,0,50,0,0,0,Cu7.5Ni42.5Ti50.0,Cu3Ni17Ti20,NiTiCu,0.698206125,7.2404535,10.5,1.986,53.644145,8.654,8.28,FALSE,3.03,2.907,4.17,4.596,95.487,B19prime,0.94026703,0.973,0.973146956,0.973146956,1.089379112,0.996801494,8,12,16.85,-53.15,-37.15,24.85,-12.15,,,,,,,,https://doi.org/10.1016/j.actamat.2016.08.065,https://doi.org/10.2320/matertrans1989.31.1050,https://doi.org/10.2320/matertrans1989.31.959,100,0.973,"[5, -5, 4]",compression,3.669572614
0,0,0,7.5,0,0,0,0,0,0,42.5,0,0,0,0,50,0,0,0,Cu7.5Ni42.5Ti50.0,Cu3Ni17Ti20,NiTiCu,0.698206125,7.2404535,10.5,1.986,53.644145,8.654,8.28,FALSE,3.03,2.907,4.17,4.596,95.487,B19prime,0.94026703,0.973,0.973146956,0.973146956,1.089379112,0.996801494,8,12,16.85,-53.15,-37.15,24.85,-12.15,,,,,,,,https://doi.org/10.1016/j.actamat.2016.08.065,https://doi.org/10.2320/matertrans1989.31.1050,https://doi.org/10.2320/matertrans1989.31.959,100,0.973,"[5, -5, 7]",tension,8.284435827
0,0,0,7.5,0,0,0,0,0,0,42.5,0,0,0,0,50,0,0,0,Cu7.5Ni42.5Ti50.0,Cu3Ni17Ti20,NiTiCu,0.698206125,7.2404535,10.5,1.986,53.644145,8.654,8.28,FALSE,3.03,2.907,4.17,4.596,95.487,B19prime,0.94026703,0.973,0.973146956,0.973146956,1.089379112,0.996801494,8,12,16.85,-53.15,-37.15,24.85,-12.15,,,,,,,,https://doi.org/10.1016/j.actamat.2016.08.065,https://doi.org/10.2320/matertrans1989.31.1050,https://doi.org/10.2320/matertrans1989.31.959,100,0.973,"[5, -5, 7]",compression,3.544726128
0,0,0,7.5,0,0,0,0,0,0,42.5,0,0,0,0,50,0,0,0,Cu7.5Ni42.5Ti50.0,Cu3Ni17Ti20,NiTiCu,0.698206125,7.2404535,10.5,1.986,53.644145,8.654,8.28,FALSE,3.03,2.907,4.17,4.596,95.487,B19prime,0.94026703,0.973,0.973146956,0.973146956,1.089379112,0.996801494,8,12,16.85,-53.15,-37.15,24.85,-12.15,,,,,,,,https://doi.org/10.1016/j.actamat.2016.08.065,https://doi.org/10.2320/matertrans1989.31.1050,https://doi.org/10.2320/matertrans1989.31.959,100,0.973,"[2, -2, 5]",tension,7.416018299
0,0,0,7.5,0,0,0,0,0,0,42.5,0,0,0,0,50,0,0,0,Cu7.5Ni42.5Ti50.0,Cu3Ni17Ti20,NiTiCu,0.698206125,7.2404535,10.5,1.986,53.644145,8.654,8.28,FALSE,3.03,2.907,4.17,4.596,95.487,B19prime,0.94026703,0.973,0.973146956,0.973146956,1.089379112,0.996801494,8,12,16.85,-53.15,-37.15,24.85,-12.15,,,,,,,,https://doi.org/10.1016/j.actamat.2016.08.065,https://doi.org/10.2320/matertrans1989.31.1050,https://doi.org/10.2320/matertrans1989.31.959,100,0.973,"[2, -2, 5]",compression,5.561345652
0,0,0,12,0,0,0,0,0,0,34,0,0,0,0,54,0,0,0,Cu12.0Ni34.0Ti54.0,Cu6Ni17Ti27,NiTiCu,0.703412,7.2118824,10.38,1.944648,53.429456,8.8394,8.04,FALSE,3.026,2.895,4.258,4.477,90,B19,0.956708526,0.995,0.994996918,0.994996918,1.046172194,0.995874364,9.4,9.4,,,,,,,,,,,,,https://doi.org/10.1016/j.jallcom.2018.12.219,,,100,1.002,"[1, 1, 1]",tension,1.722559336
0,0,0,12,0,0,0,0,0,0,34,0,0,0,0,54,0,0,0,Cu12.0Ni34.0Ti54.0,Cu6Ni17Ti27,NiTiCu,0.703412,7.2118824,10.38,1.944648,53.429456,8.8394,8.04,FALSE,3.026,2.895,4.258,4.477,90,B19,0.956708526,0.995,0.994996918,0.994996918,1.046172194,0.995874364,9.4,9.4,,,,,,,,,,,,,https://doi.org/10.1016/j.jallcom.2018.12.219,,,100,1.002,"[1, 1, 1]",compression,1.7600058
0,0,0,12,0,0,0,0,0,0,34,0,0,0,0,54,0,0,0,Cu12.0Ni34.0Ti54.0,Cu6Ni17Ti27,NiTiCu,0.703412,7.2118824,10.38,1.944648,53.429456,8.8394,8.04,FALSE,3.026,2.895,4.258,4.477,90,B19,0.956708526,0.995,0.994996918,0.994996918,1.046172194,0.995874364,9.4,9.4,,,,,,,,,,,,,https://doi.org/10.1016/j.jallcom.2018.12.219,,,100,1.002,"[0, 1, 1]",tension,4.617219411
0,0,0,12,0,0,0,0,0,0,34,0,0,0,0,54,0,0,0,Cu12.0Ni34.0Ti54.0,Cu6Ni17Ti27,NiTiCu,0.703412,7.2118824,10.38,1.944648,53.429456,8.8394,8.04,FALSE,3.026,2.895,4.258,4.477,90,B19,0.956708526,0.995,0.994996918,0.994996918,1.046172194,0.995874364,9.4,9.4,,,,,,,,,,,,,https://doi.org/10.1016/j.jallcom.2018.12.219,,,100,1.002,"[0, 1, 1]",compression,1.06722567
0,0,0,12,0,0,0,0,0,0,34,0,0,0,0,54,0,0,0,Cu12.0Ni34.0Ti54.0,Cu6Ni17Ti27,NiTiCu,0.703412,7.2118824,10.38,1.944648,53.429456,8.8394,8.04,FALSE,3.026,2.895,4.258,4.477,90,B19,0.956708526,0.995,0.994996918,0.994996918,1.046172194,0.995874364,9.4,9.4,,,,,,,,,,,,,https://doi.org/10.1016/j.jallcom.2018.12.219,,,100,1.002,"[1, 1, 2]",tension,2.757350153
0,0,0,12,0,0,0,0,0,0,34,0,0,0,0,54,0,0,0,Cu12.0Ni34.0Ti54.0,Cu6Ni17Ti27,NiTiCu,0.703412,7.2118824,10.38,1.944648,53.429456,8.8394,8.04,FALSE,3.026,2.895,4.258,4.477,90,B19,0.956708526,0.995,0.994996918,0.994996918,1.046172194,0.995874364,9.4,9.4,,,,,,,,,,,,,https://doi.org/10.1016/j.jallcom.2018.12.219,,,100,1.002,"[1, 1, 2]",compression,3.036067273
0,0,0,12,0,0,0,0,0,0,34,0,0,0,0,54,0,0,0,Cu12.0Ni34.0Ti54.0,Cu6Ni17Ti27,NiTiCu,0.703412,7.2118824,10.38,1.944648,53.429456,8.8394,8.04,FALSE,3.026,2.895,4.258,4.477,90,B19,0.956708526,0.995,0.994996918,0.994996918,1.046172194,0.995874364,9.4,9.4,,,,,,,,,,,,,https://doi.org/10.1016/j.jallcom.2018.12.219,,,100,1.002,"[1, 4, 8]",tension,4.01669669
0,0,0,12,0,0,0,0,0,0,34,0,0,0,0,54,0,0,0,Cu12.0Ni34.0Ti54.0,Cu6Ni17Ti27,NiTiCu,0.703412,7.2118824,10.38,1.944648,53.429456,8.8394,8.04,FALSE,3.026,2.895,4.258,4.477,90,B19,0.956708526,0.995,0.994996918,0.994996918,1.046172194,0.995874364,9.4,9.4,,,,,,,,,,,,,https://doi.org/10.1016/j.jallcom.2018.12.219,,,100,1.002,"[1, 4, 8]",compression,3.212708684
0,0,0,12,0,0,0,0,0,0,34,0,0,0,0,54,0,0,0,Cu12.0Ni34.0Ti54.0,Cu6Ni17Ti27,NiTiCu,0.703412,7.2118824,10.38,1.944648,53.429456,8.8394,8.04,FALSE,3.026,2.895,4.258,4.477,90,B19,0.956708526,0.995,0.994996918,0.994996918,1.046172194,0.995874364,9.4,9.4,,,,,,,,,,,,,https://doi.org/10.1016/j.jallcom.2018.12.219,,,100,1.002,"[2, -2, -1]",tension,3.661314341
0,0,0,12,0,0,0,0,0,0,34,0,0,0,0,54,0,0,0,Cu12.0Ni34.0Ti54.0,Cu6Ni17Ti27,NiTiCu,0.703412,7.2118824,10.38,1.944648,53.429456,8.8394,8.04,FALSE,3.026,2.895,4.258,4.477,90,B19,0.956708526,0.995,0.994996918,0.994996918,1.046172194,0.995874364,9.4,9.4,,,,,,,,,,,,,https://doi.org/10.1016/j.jallcom.2018.12.219,,,100,1.002,"[2, -2, -1]",compression,1.887321877
0,0,0,12,0,0,0,0,0,0,34,0,0,0,0,54,0,0,0,Cu12.0Ni34.0Ti54.0,Cu6Ni17Ti27,NiTiCu,0.703412,7.2118824,10.38,1.944648,53.429456,8.8394,8.04,FALSE,3.026,2.895,4.258,4.477,90,B19,0.956708526,0.995,0.994996918,0.994996918,1.046172194,0.995874364,9.4,9.4,,,,,,,,,,,,,https://doi.org/10.1016/j.jallcom.2018.12.219,,,100,1.002,"[8, -8, -1]",tension,4.550811966
0,0,0,12,0,0,0,0,0,0,34,0,0,0,0,54,0,0,0,Cu12.0Ni34.0Ti54.0,Cu6Ni17Ti27,NiTiCu,0.703412,7.2118824,10.38,1.944648,53.429456,8.8394,8.04,FALSE,3.026,2.895,4.258,4.477,90,B19,0.956708526,0.995,0.994996918,0.994996918,1.046172194,0.995874364,9.4,9.4,,,,,,,,,,,,,https://doi.org/10.1016/j.jallcom.2018.12.219,,,100,1.002,"[8, -8, -1]",compression,1.370213183
0,0,0,12,0,0,0,0,0,0,34,0,0,0,0,54,0,0,0,Cu12.0Ni34.0Ti54.0,Cu6Ni17Ti27,NiTiCu,0.703412,7.2118824,10.38,1.944648,53.429456,8.8394,8.04,FALSE,3.026,2.895,4.258,4.477,90,B19,0.956708526,0.995,0.994996918,0.994996918,1.046172194,0.995874364,9.4,9.4,,,,,,,,,,,,,https://doi.org/10.1016/j.jallcom.2018.12.219,,,100,1.002,"[4, -4, 1]",tension,4.357386396
0,0,0,12,0,0,0,0,0,0,34,0,0,0,0,54,0,0,0,Cu12.0Ni34.0Ti54.0,Cu6Ni17Ti27,NiTiCu,0.703412,7.2118824,10.38,1.944648,53.429456,8.8394,8.04,FALSE,3.026,2.895,4.258,4.477,90,B19,0.956708526,0.995,0.994996918,0.994996918,1.046172194,0.995874364,9.4,9.4,,,,,,,,,,,,,https://doi.org/10.1016/j.jallcom.2018.12.219,,,100,1.002,"[4, -4, 1]",compression,1.611410075
0,0,0,12,0,0,0,0,0,0,34,0,0,0,0,54,0,0,0,Cu12.0Ni34.0Ti54.0,Cu6Ni17Ti27,NiTiCu,0.703412,7.2118824,10.38,1.944648,53.429456,8.8394,8.04,FALSE,3.026,2.895,4.258,4.477,90,B19,0.956708526,0.995,0.994996918,0.994996918,1.046172194,0.995874364,9.4,9.4,,,,,,,,,,,,,https://doi.org/10.1016/j.jallcom.2018.12.219,,,100,1.002,"[3, -3, 2]",tension,3.048394392
0,0,0,12,0,0,0,0,0,0,34,0,0,0,0,54,0,0,0,Cu12.0Ni34.0Ti54.0,Cu6Ni17Ti27,NiTiCu,0.703412,7.2118824,10.38,1.944648,53.429456,8.8394,8.04,FALSE,3.026,2.895,4.258,4.477,90,B19,0.956708526,0.995,0.994996918,0.994996918,1.046172194,0.995874364,9.4,9.4,,,,,,,,,,,,,https://doi.org/10.1016/j.jallcom.2018.12.219,,,100,1.002,"[3, -3, 2]",compression,1.927450778
0,0,0,12,0,0,0,0,0,0,34,0,0,0,0,54,0,0,0,Cu12.0Ni34.0Ti54.0,Cu6Ni17Ti27,NiTiCu,0.703412,7.2118824,10.38,1.944648,53.429456,8.8394,8.04,FALSE,3.026,2.895,4.258,4.477,90,B19,0.956708526,0.995,0.994996918,0.994996918,1.046172194,0.995874364,9.4,9.4,,,,,,,,,,,,,https://doi.org/10.1016/j.jallcom.2018.12.219,,,100,1.002,"[8, -8, 3]",tension,4.053110414
0,0,0,12,0,0,0,0,0,0,34,0,0,0,0,54,0,0,0,Cu12.0Ni34.0Ti54.0,Cu6Ni17Ti27,NiTiCu,0.703412,7.2118824,10.38,1.944648,53.429456,8.8394,8.04,FALSE,3.026,2.895,4.258,4.477,90,B19,0.956708526,0.995,0.994996918,0.994996918,1.046172194,0.995874364,9.4,9.4,,,,,,,,,,,,,https://doi.org/10.1016/j.jallcom.2018.12.219,,,100,1.002,"[8, -8, 3]",compression,1.783892472
0,0,0,12,0,0,0,0,0,0,34,0,0,0,0,54,0,0,0,Cu12.0Ni34.0Ti54.0,Cu6Ni17Ti27,NiTiCu,0.703412,7.2118824,10.38,1.944648,53.429456,8.8394,8.04,FALSE,3.026,2.895,4.258,4.477,90,B19,0.956708526,0.995,0.994996918,0.994996918,1.046172194,0.995874364,9.4,9.4,,,,,,,,,,,,,https://doi.org/10.1016/j.jallcom.2018.12.219,,,100,1.002,"[5, -5, 4]",tension,2.520117944
0,0,0,12,0,0,0,0,0,0,34,0,0,0,0,54,0,0,0,Cu12.0Ni34.0Ti54.0,Cu6Ni17Ti27,NiTiCu,0.703412,7.2118824,10.38,1.944648,53.429456,8.8394,8.04,FALSE,3.026,2.895,4.258,4.477,90,B19,0.956708526,0.995,0.994996918,0.994996918,1.046172194,0.995874364,9.4,9.4,,,,,,,,,,,,,https://doi.org/10.1016/j.jallcom.2018.12.219,,,100,1.002,"[5, -5, 4]",compression,1.892697623
0,0,0,12,0,0,0,0,0,0,34,0,0,0,0,54,0,0,0,Cu12.0Ni34.0Ti54.0,Cu6Ni17Ti27,NiTiCu,0.703412,7.2118824,10.38,1.944648,53.429456,8.8394,8.04,FALSE,3.026,2.895,4.258,4.477,90,B19,0.956708526,0.995,0.994996918,0.994996918,1.046172194,0.995874364,9.4,9.4,,,,,,,,,,,,,https://doi.org/10.1016/j.jallcom.2018.12.219,,,100,1.002,"[5, -5, 7]",tension,2.328747569
0,0,0,12,0,0,0,0,0,0,34,0,0,0,0,54,0,0,0,Cu12.0Ni34.0Ti54.0,Cu6Ni17Ti27,NiTiCu,0.703412,7.2118824,10.38,1.944648,53.429456,8.8394,8.04,FALSE,3.026,2.895,4.258,4.477,90,B19,0.956708526,0.995,0.994996918,0.994996918,1.046172194,0.995874364,9.4,9.4,,,,,,,,,,,,,https://doi.org/10.1016/j.jallcom.2018.12.219,,,100,1.002,"[5, -5, 7]",compression,2.376619196
0,0,0,12,0,0,0,0,0,0,34,0,0,0,0,54,0,0,0,Cu12.0Ni34.0Ti54.0,Cu6Ni17Ti27,NiTiCu,0.703412,7.2118824,10.38,1.944648,53.429456,8.8394,8.04,FALSE,3.026,2.895,4.258,4.477,90,B19,0.956708526,0.995,0.994996918,0.994996918,1.046172194,0.995874364,9.4,9.4,,,,,,,,,,,,,https://doi.org/10.1016/j.jallcom.2018.12.219,,,100,1.002,"[2, -2, 5]",tension,2.884044882
0,0,0,12,0,0,0,0,0,0,34,0,0,0,0,54,0,0,0,Cu12.0Ni34.0Ti54.0,Cu6Ni17Ti27,NiTiCu,0.703412,7.2118824,10.38,1.944648,53.429456,8.8394,8.04,FALSE,3.026,2.895,4.258,4.477,90,B19,0.956708526,0.995,0.994996918,0.994996918,1.046172194,0.995874364,9.4,9.4,,,,,,,,,,,,,https://doi.org/10.1016/j.jallcom.2018.12.219,,,100,1.002,"[2, -2, 5]",compression,3.3870091
0,0,0,8,0,0,0,0,0,0,42,0,0,0,0,50,0,0,0,Cu8.0Ni42.0Ti50.0,Cu4Ni21Ti25,NiTiCu,0.6982422,7.2408864,10.5,1.9834,53.668408,8.6566,8.27,FALSE,3.03,2.9,4.13,4.62,96.85,B19prime,0.930101781,,0.963812213,0.963812213,1.101534352,0.987463262,,,,,,,,,,,,,,,https://doi.org/10.1016/S1359-6454(97)00479-5,,,100,0.973,"[1, 1, 1]",tension,9.377224371
0,0,0,8,0,0,0,0,0,0,42,0,0,0,0,50,0,0,0,Cu8.0Ni42.0Ti50.0,Cu4Ni21Ti25,NiTiCu,0.6982422,7.2408864,10.5,1.9834,53.668408,8.6566,8.27,FALSE,3.03,2.9,4.13,4.62,96.85,B19prime,0.930101781,,0.963812213,0.963812213,1.101534352,0.987463262,,,,,,,,,,,,,,,https://doi.org/10.1016/S1359-6454(97)00479-5,,,100,0.973,"[1, 1, 1]",compression,3.84214086
0,0,0,8,0,0,0,0,0,0,42,0,0,0,0,50,0,0,0,Cu8.0Ni42.0Ti50.0,Cu4Ni21Ti25,NiTiCu,0.6982422,7.2408864,10.5,1.9834,53.668408,8.6566,8.27,FALSE,3.03,2.9,4.13,4.62,96.85,B19prime,0.930101781,,0.963812213,0.963812213,1.101534352,0.987463262,,,,,,,,,,,,,,,https://doi.org/10.1016/S1359-6454(97)00479-5,,,100,0.973,"[0, 1, 1]",tension,7.816281488
0,0,0,8,0,0,0,0,0,0,42,0,0,0,0,50,0,0,0,Cu8.0Ni42.0Ti50.0,Cu4Ni21Ti25,NiTiCu,0.6982422,7.2408864,10.5,1.9834,53.668408,8.6566,8.27,FALSE,3.03,2.9,4.13,4.62,96.85,B19prime,0.930101781,,0.963812213,0.963812213,1.101534352,0.987463262,,,,,,,,,,,,,,,https://doi.org/10.1016/S1359-6454(97)00479-5,,,100,0.973,"[0, 1, 1]",compression,5.457382927
0,0,0,8,0,0,0,0,0,0,42,0,0,0,0,50,0,0,0,Cu8.0Ni42.0Ti50.0,Cu4Ni21Ti25,NiTiCu,0.6982422,7.2408864,10.5,1.9834,53.668408,8.6566,8.27,FALSE,3.03,2.9,4.13,4.62,96.85,B19prime,0.930101781,,0.963812213,0.963812213,1.101534352,0.987463262,,,,,,,,,,,,,,,https://doi.org/10.1016/S1359-6454(97)00479-5,,,100,0.973,"[1, 1, 2]",tension,9.038397065
0,0,0,8,0,0,0,0,0,0,42,0,0,0,0,50,0,0,0,Cu8.0Ni42.0Ti50.0,Cu4Ni21Ti25,NiTiCu,0.6982422,7.2408864,10.5,1.9834,53.668408,8.6566,8.27,FALSE,3.03,2.9,4.13,4.62,96.85,B19prime,0.930101781,,0.963812213,0.963812213,1.101534352,0.987463262,,,,,,,,,,,,,,,https://doi.org/10.1016/S1359-6454(97)00479-5,,,100,0.973,"[1, 1, 2]",compression,6.078248975
0,0,0,8,0,0,0,0,0,0,42,0,0,0,0,50,0,0,0,Cu8.0Ni42.0Ti50.0,Cu4Ni21Ti25,NiTiCu,0.6982422,7.2408864,10.5,1.9834,53.668408,8.6566,8.27,FALSE,3.03,2.9,4.13,4.62,96.85,B19prime,0.930101781,,0.963812213,0.963812213,1.101534352,0.987463262,,,,,,,,,,,,,,,https://doi.org/10.1016/S1359-6454(97)00479-5,,,100,0.973,"[1, 4, 8]",tension,7.801539864
0,0,0,8,0,0,0,0,0,0,42,0,0,0,0,50,0,0,0,Cu8.0Ni42.0Ti50.0,Cu4Ni21Ti25,NiTiCu,0.6982422,7.2408864,10.5,1.9834,53.668408,8.6566,8.27,FALSE,3.03,2.9,4.13,4.62,96.85,B19prime,0.930101781,,0.963812213,0.963812213,1.101534352,0.987463262,,,,,,,,,,,,,,,https://doi.org/10.1016/S1359-6454(97)00479-5,,,100,0.973,"[1, 4, 8]",compression,6.789442768
0,0,0,8,0,0,0,0,0,0,42,0,0,0,0,50,0,0,0,Cu8.0Ni42.0Ti50.0,Cu4Ni21Ti25,NiTiCu,0.6982422,7.2408864,10.5,1.9834,53.668408,8.6566,8.27,FALSE,3.03,2.9,4.13,4.62,96.85,B19prime,0.930101781,,0.963812213,0.963812213,1.101534352,0.987463262,,,,,,,,,,,,,,,https://doi.org/10.1016/S1359-6454(97)00479-5,,,100,0.973,"[2, -2, -1]",tension,10.10971473
0,0,0,8,0,0,0,0,0,0,42,0,0,0,0,50,0,0,0,Cu8.0Ni42.0Ti50.0,Cu4Ni21Ti25,NiTiCu,0.6982422,7.2408864,10.5,1.9834,53.668408,8.6566,8.27,FALSE,3.03,2.9,4.13,4.62,96.85,B19prime,0.930101781,,0.963812213,0.963812213,1.101534352,0.987463262,,,,,,,,,,,,,,,https://doi.org/10.1016/S1359-6454(97)00479-5,,,100,0.973,"[2, -2, -1]",compression,5.26388473
0,0,0,8,0,0,0,0,0,0,42,0,0,0,0,50,0,0,0,Cu8.0Ni42.0Ti50.0,Cu4Ni21Ti25,NiTiCu,0.6982422,7.2408864,10.5,1.9834,53.668408,8.6566,8.27,FALSE,3.03,2.9,4.13,4.62,96.85,B19prime,0.930101781,,0.963812213,0.963812213,1.101534352,0.987463262,,,,,,,,,,,,,,,https://doi.org/10.1016/S1359-6454(97)00479-5,,,100,0.973,"[8, -8, -1]",tension,8.725030504
0,0,0,8,0,0,0,0,0,0,42,0,0,0,0,50,0,0,0,Cu8.0Ni42.0Ti50.0,Cu4Ni21Ti25,NiTiCu,0.6982422,7.2408864,10.5,1.9834,53.668408,8.6566,8.27,FALSE,3.03,2.9,4.13,4.62,96.85,B19prime,0.930101781,,0.963812213,0.963812213,1.101534352,0.987463262,,,,,,,,,,,,,,,https://doi.org/10.1016/S1359-6454(97)00479-5,,,100,0.973,"[8, -8, -1]",compression,5.590188303
0,0,0,8,0,0,0,0,0,0,42,0,0,0,0,50,0,0,0,Cu8.0Ni42.0Ti50.0,Cu4Ni21Ti25,NiTiCu,0.6982422,7.2408864,10.5,1.9834,53.668408,8.6566,8.27,FALSE,3.03,2.9,4.13,4.62,96.85,B19prime,0.930101781,,0.963812213,0.963812213,1.101534352,0.987463262,,,,,,,,,,,,,,,https://doi.org/10.1016/S1359-6454(97)00479-5,,,100,0.973,"[4, -4, 1]",tension,9.414969602
0,0,0,8,0,0,0,0,0,0,42,0,0,0,0,50,0,0,0,Cu8.0Ni42.0Ti50.0,Cu4Ni21Ti25,NiTiCu,0.6982422,7.2408864,10.5,1.9834,53.668408,8.6566,8.27,FALSE,3.03,2.9,4.13,4.62,96.85,B19prime,0.930101781,,0.963812213,0.963812213,1.101534352,0.987463262,,,,,,,,,,,,,,,https://doi.org/10.1016/S1359-6454(97)00479-5,,,100,0.973,"[4, -4, 1]",compression,5.595193761
0,0,0,8,0,0,0,0,0,0,42,0,0,0,0,50,0,0,0,Cu8.0Ni42.0Ti50.0,Cu4Ni21Ti25,NiTiCu,0.6982422,7.2408864,10.5,1.9834,53.668408,8.6566,8.27,FALSE,3.03,2.9,4.13,4.62,96.85,B19prime,0.930101781,,0.963812213,0.963812213,1.101534352,0.987463262,,,,,,,,,,,,,,,https://doi.org/10.1016/S1359-6454(97)00479-5,,,100,0.973,"[3, -3, 2]",tension,10.11693148
0,0,0,8,0,0,0,0,0,0,42,0,0,0,0,50,0,0,0,Cu8.0Ni42.0Ti50.0,Cu4Ni21Ti25,NiTiCu,0.6982422,7.2408864,10.5,1.9834,53.668408,8.6566,8.27,FALSE,3.03,2.9,4.13,4.62,96.85,B19prime,0.930101781,,0.963812213,0.963812213,1.101534352,0.987463262,,,,,,,,,,,,,,,https://doi.org/10.1016/S1359-6454(97)00479-5,,,100,0.973,"[3, -3, 2]",compression,4.856529862
0,0,0,8,0,0,0,0,0,0,42,0,0,0,0,50,0,0,0,Cu8.0Ni42.0Ti50.0,Cu4Ni21Ti25,NiTiCu,0.6982422,7.2408864,10.5,1.9834,53.668408,8.6566,8.27,FALSE,3.03,2.9,4.13,4.62,96.85,B19prime,0.930101781,,0.963812213,0.963812213,1.101534352,0.987463262,,,,,,,,,,,,,,,https://doi.org/10.1016/S1359-6454(97)00479-5,,,100,0.973,"[8, -8, 3]",tension,9.874061082
0,0,0,8,0,0,0,0,0,0,42,0,0,0,0,50,0,0,0,Cu8.0Ni42.0Ti50.0,Cu4Ni21Ti25,NiTiCu,0.6982422,7.2408864,10.5,1.9834,53.668408,8.6566,8.27,FALSE,3.03,2.9,4.13,4.62,96.85,B19prime,0.930101781,,0.963812213,0.963812213,1.101534352,0.987463262,,,,,,,,,,,,,,,https://doi.org/10.1016/S1359-6454(97)00479-5,,,100,0.973,"[8, -8, 3]",compression,5.480551704
0,0,0,8,0,0,0,0,0,0,42,0,0,0,0,50,0,0,0,Cu8.0Ni42.0Ti50.0,Cu4Ni21Ti25,NiTiCu,0.6982422,7.2408864,10.5,1.9834,53.668408,8.6566,8.27,FALSE,3.03,2.9,4.13,4.62,96.85,B19prime,0.930101781,,0.963812213,0.963812213,1.101534352,0.987463262,,,,,,,,,,,,,,,https://doi.org/10.1016/S1359-6454(97)00479-5,,,100,0.973,"[5, -5, 4]",tension,9.917658597
0,0,0,8,0,0,0,0,0,0,42,0,0,0,0,50,0,0,0,Cu8.0Ni42.0Ti50.0,Cu4Ni21Ti25,NiTiCu,0.6982422,7.2408864,10.5,1.9834,53.668408,8.6566,8.27,FALSE,3.03,2.9,4.13,4.62,96.85,B19prime,0.930101781,,0.963812213,0.963812213,1.101534352,0.987463262,,,,,,,,,,,,,,,https://doi.org/10.1016/S1359-6454(97)00479-5,,,100,0.973,"[5, -5, 4]",compression,4.46833651
0,0,0,8,0,0,0,0,0,0,42,0,0,0,0,50,0,0,0,Cu8.0Ni42.0Ti50.0,Cu4Ni21Ti25,NiTiCu,0.6982422,7.2408864,10.5,1.9834,53.668408,8.6566,8.27,FALSE,3.03,2.9,4.13,4.62,96.85,B19prime,0.930101781,,0.963812213,0.963812213,1.101534352,0.987463262,,,,,,,,,,,,,,,https://doi.org/10.1016/S1359-6454(97)00479-5,,,100,0.973,"[5, -5, 7]",tension,9.589372477
0,0,0,8,0,0,0,0,0,0,42,0,0,0,0,50,0,0,0,Cu8.0Ni42.0Ti50.0,Cu4Ni21Ti25,NiTiCu,0.6982422,7.2408864,10.5,1.9834,53.668408,8.6566,8.27,FALSE,3.03,2.9,4.13,4.62,96.85,B19prime,0.930101781,,0.963812213,0.963812213,1.101534352,0.987463262,,,,,,,,,,,,,,,https://doi.org/10.1016/S1359-6454(97)00479-5,,,100,0.973,"[5, -5, 7]",compression,4.45881553
0,0,0,8,0,0,0,0,0,0,42,0,0,0,0,50,0,0,0,Cu8.0Ni42.0Ti50.0,Cu4Ni21Ti25,NiTiCu,0.6982422,7.2408864,10.5,1.9834,53.668408,8.6566,8.27,FALSE,3.03,2.9,4.13,4.62,96.85,B19prime,0.930101781,,0.963812213,0.963812213,1.101534352,0.987463262,,,,,,,,,,,,,,,https://doi.org/10.1016/S1359-6454(97)00479-5,,,100,0.973,"[2, -2, 5]",tension,8.377519969
0,0,0,8,0,0,0,0,0,0,42,0,0,0,0,50,0,0,0,Cu8.0Ni42.0Ti50.0,Cu4Ni21Ti25,NiTiCu,0.6982422,7.2408864,10.5,1.9834,53.668408,8.6566,8.27,FALSE,3.03,2.9,4.13,4.62,96.85,B19prime,0.930101781,,0.963812213,0.963812213,1.101534352,0.987463262,,,,,,,,,,,,,,,https://doi.org/10.1016/S1359-6454(97)00479-5,,,100,0.973,"[2, -2, 5]",compression,6.711303711
0,0,2,12.3,0,0,0,0,0,0,31.7,0,0,0,0,54,0,0,0,Co2.0Cu12.3Ni31.7Ti54.0,Co20Cu123Ni317Ti540,NiTiCuCo,0.703835662,7.21696634,10.38,1.9412352,53.4488097,8.84256,8.01,FALSE,3.046,4.322,2.918,4.527,90,B19,0.957977676,1.003,1.003320915,1.003320915,1.050910177,1.010091815,,,,,,,,,,,,,,,https://doi.org/10.1016/j.scriptamat.2021.113899,,,100,1.002,"[1, 1, 1]",tension,2.087309467
0,0,2,12.3,0,0,0,0,0,0,31.7,0,0,0,0,54,0,0,0,Co2.0Cu12.3Ni31.7Ti54.0,Co20Cu123Ni317Ti540,NiTiCuCo,0.703835662,7.21696634,10.38,1.9412352,53.4488097,8.84256,8.01,FALSE,3.046,4.322,2.918,4.527,90,B19,0.957977676,1.003,1.003320915,1.003320915,1.050910177,1.010091815,,,,,,,,,,,,,,,https://doi.org/10.1016/j.scriptamat.2021.113899,,,100,1.002,"[1, 1, 1]",compression,1.156235308
0,0,2,12.3,0,0,0,0,0,0,31.7,0,0,0,0,54,0,0,0,Co2.0Cu12.3Ni31.7Ti54.0,Co20Cu123Ni317Ti540,NiTiCuCo,0.703835662,7.21696634,10.38,1.9412352,53.4488097,8.84256,8.01,FALSE,3.046,4.322,2.918,4.527,90,B19,0.957977676,1.003,1.003320915,1.003320915,1.050910177,1.010091815,,,,,,,,,,,,,,,https://doi.org/10.1016/j.scriptamat.2021.113899,,,100,1.002,"[0, 1, 1]",tension,5.091017677
0,0,2,12.3,0,0,0,0,0,0,31.7,0,0,0,0,54,0,0,0,Co2.0Cu12.3Ni31.7Ti54.0,Co20Cu123Ni317Ti540,NiTiCuCo,0.703835662,7.21696634,10.38,1.9412352,53.4488097,8.84256,8.01,FALSE,3.046,4.322,2.918,4.527,90,B19,0.957977676,1.003,1.003320915,1.003320915,1.050910177,1.010091815,,,,,,,,,,,,,,,https://doi.org/10.1016/j.scriptamat.2021.113899,,,100,1.002,"[0, 1, 1]",compression,0.670906667
0,0,2,12.3,0,0,0,0,0,0,31.7,0,0,0,0,54,0,0,0,Co2.0Cu12.3Ni31.7Ti54.0,Co20Cu123Ni317Ti540,NiTiCuCo,0.703835662,7.21696634,10.38,1.9412352,53.4488097,8.84256,8.01,FALSE,3.046,4.322,2.918,4.527,90,B19,0.957977676,1.003,1.003320915,1.003320915,1.050910177,1.010091815,,,,,,,,,,,,,,,https://doi.org/10.1016/j.scriptamat.2021.113899,,,100,1.002,"[1, 1, 2]",tension,3.206125101
0,0,2,12.3,0,0,0,0,0,0,31.7,0,0,0,0,54,0,0,0,Co2.0Cu12.3Ni31.7Ti54.0,Co20Cu123Ni317Ti540,NiTiCuCo,0.703835662,7.21696634,10.38,1.9412352,53.4488097,8.84256,8.01,FALSE,3.046,4.322,2.918,4.527,90,B19,0.957977676,1.003,1.003320915,1.003320915,1.050910177,1.010091815,,,,,,,,,,,,,,,https://doi.org/10.1016/j.scriptamat.2021.113899,,,100,1.002,"[1, 1, 2]",compression,2.667317697
0,0,2,12.3,0,0,0,0,0,0,31.7,0,0,0,0,54,0,0,0,Co2.0Cu12.3Ni31.7Ti54.0,Co20Cu123Ni317Ti540,NiTiCuCo,0.703835662,7.21696634,10.38,1.9412352,53.4488097,8.84256,8.01,FALSE,3.046,4.322,2.918,4.527,90,B19,0.957977676,1.003,1.003320915,1.003320915,1.050910177,1.010091815,,,,,,,,,,,,,,,https://doi.org/10.1016/j.scriptamat.2021.113899,,,100,1.002,"[1, 4, 8]",tension,4.520434811
0,0,2,12.3,0,0,0,0,0,0,31.7,0,0,0,0,54,0,0,0,Co2.0Cu12.3Ni31.7Ti54.0,Co20Cu123Ni317Ti540,NiTiCuCo,0.703835662,7.21696634,10.38,1.9412352,53.4488097,8.84256,8.01,FALSE,3.046,4.322,2.918,4.527,90,B19,0.957977676,1.003,1.003320915,1.003320915,1.050910177,1.010091815,,,,,,,,,,,,,,,https://doi.org/10.1016/j.scriptamat.2021.113899,,,100,1.002,"[1, 4, 8]",compression,2.952745271
0,0,2,12.3,0,0,0,0,0,0,31.7,0,0,0,0,54,0,0,0,Co2.0Cu12.3Ni31.7Ti54.0,Co20Cu123Ni317Ti540,NiTiCuCo,0.703835662,7.21696634,10.38,1.9412352,53.4488097,8.84256,8.01,FALSE,3.046,4.322,2.918,4.527,90,B19,0.957977676,1.003,1.003320915,1.003320915,1.050910177,1.010091815,,,,,,,,,,,,,,,https://doi.org/10.1016/j.scriptamat.2021.113899,,,100,1.002,"[2, -2, -1]",tension,4.099412017
0,0,2,12.3,0,0,0,0,0,0,31.7,0,0,0,0,54,0,0,0,Co2.0Cu12.3Ni31.7Ti54.0,Co20Cu123Ni317Ti540,NiTiCuCo,0.703835662,7.21696634,10.38,1.9412352,53.4488097,8.84256,8.01,FALSE,3.046,4.322,2.918,4.527,90,B19,0.957977676,1.003,1.003320915,1.003320915,1.050910177,1.010091815,,,,,,,,,,,,,,,https://doi.org/10.1016/j.scriptamat.2021.113899,,,100,1.002,"[2, -2, -1]",compression,1.381605983
0,0,2,12.3,0,0,0,0,0,0,31.7,0,0,0,0,54,0,0,0,Co2.0Cu12.3Ni31.7Ti54.0,Co20Cu123Ni317Ti540,NiTiCuCo,0.703835662,7.21696634,10.38,1.9412352,53.4488097,8.84256,8.01,FALSE,3.046,4.322,2.918,4.527,90,B19,0.957977676,1.003,1.003320915,1.003320915,1.050910177,1.010091815,,,,,,,,,,,,,,,https://doi.org/10.1016/j.scriptamat.2021.113899,,,100,1.002,"[8, -8, -1]",tension,5.022139703
0,0,2,12.3,0,0,0,0,0,0,31.7,0,0,0,0,54,0,0,0,Co2.0Cu12.3Ni31.7Ti54.0,Co20Cu123Ni317Ti540,NiTiCuCo,0.703835662,7.21696634,10.38,1.9412352,53.4488097,8.84256,8.01,FALSE,3.046,4.322,2.918,4.527,90,B19,0.957977676,1.003,1.003320915,1.003320915,1.050910177,1.010091815,,,,,,,,,,,,,,,https://doi.org/10.1016/j.scriptamat.2021.113899,,,100,1.002,"[8, -8, -1]",compression,0.949586784
0,0,2,12.3,0,0,0,0,0,0,31.7,0,0,0,0,54,0,0,0,Co2.0Cu12.3Ni31.7Ti54.0,Co20Cu123Ni317Ti540,NiTiCuCo,0.703835662,7.21696634,10.38,1.9412352,53.4488097,8.84256,8.01,FALSE,3.046,4.322,2.918,4.527,90,B19,0.957977676,1.003,1.003320915,1.003320915,1.050910177,1.010091815,,,,,,,,,,,,,,,https://doi.org/10.1016/j.scriptamat.2021.113899,,,100,1.002,"[4, -4, 1]",tension,4.821510075
0,0,2,12.3,0,0,0,0,0,0,31.7,0,0,0,0,54,0,0,0,Co2.0Cu12.3Ni31.7Ti54.0,Co20Cu123Ni317Ti540,NiTiCuCo,0.703835662,7.21696634,10.38,1.9412352,53.4488097,8.84256,8.01,FALSE,3.046,4.322,2.918,4.527,90,B19,0.957977676,1.003,1.003320915,1.003320915,1.050910177,1.010091815,,,,,,,,,,,,,,,https://doi.org/10.1016/j.scriptamat.2021.113899,,,100,1.002,"[4, -4, 1]",compression,1.163503135
0,0,2,12.3,0,0,0,0,0,0,31.7,0,0,0,0,54,0,0,0,Co2.0Cu12.3Ni31.7Ti54.0,Co20Cu123Ni317Ti540,NiTiCuCo,0.703835662,7.21696634,10.38,1.9412352,53.4488097,8.84256,8.01,FALSE,3.046,4.322,2.918,4.527,90,B19,0.957977676,1.003,1.003320915,1.003320915,1.050910177,1.010091815,,,,,,,,,,,,,,,https://doi.org/10.1016/j.scriptamat.2021.113899,,,100,1.002,"[3, -3, 2]",tension,3.463442163
0,0,2,12.3,0,0,0,0,0,0,31.7,0,0,0,0,54,0,0,0,Co2.0Cu12.3Ni31.7Ti54.0,Co20Cu123Ni317Ti540,NiTiCuCo,0.703835662,7.21696634,10.38,1.9412352,53.4488097,8.84256,8.01,FALSE,3.046,4.322,2.918,4.527,90,B19,0.957977676,1.003,1.003320915,1.003320915,1.050910177,1.010091815,,,,,,,,,,,,,,,https://doi.org/10.1016/j.scriptamat.2021.113899,,,100,1.002,"[3, -3, 2]",compression,1.38491291
0,0,2,12.3,0,0,0,0,0,0,31.7,0,0,0,0,54,0,0,0,Co2.0Cu12.3Ni31.7Ti54.0,Co20Cu123Ni317Ti540,NiTiCuCo,0.703835662,7.21696634,10.38,1.9412352,53.4488097,8.84256,8.01,FALSE,3.046,4.322,2.918,4.527,90,B19,0.957977676,1.003,1.003320915,1.003320915,1.050910177,1.010091815,,,,,,,,,,,,,,,https://doi.org/10.1016/j.scriptamat.2021.113899,,,100,1.002,"[8, -8, 3]",tension,4.505876828
0,0,2,12.3,0,0,0,0,0,0,31.7,0,0,0,0,54,0,0,0,Co2.0Cu12.3Ni31.7Ti54.0,Co20Cu123Ni317Ti540,NiTiCuCo,0.703835662,7.21696634,10.38,1.9412352,53.4488097,8.84256,8.01,FALSE,3.046,4.322,2.918,4.527,90,B19,0.957977676,1.003,1.003320915,1.003320915,1.050910177,1.010091815,,,,,,,,,,,,,,,https://doi.org/10.1016/j.scriptamat.2021.113899,,,100,1.002,"[8, -8, 3]",compression,1.307153096
0,0,2,12.3,0,0,0,0,0,0,31.7,0,0,0,0,54,0,0,0,Co2.0Cu12.3Ni31.7Ti54.0,Co20Cu123Ni317Ti540,NiTiCuCo,0.703835662,7.21696634,10.38,1.9412352,53.4488097,8.84256,8.01,FALSE,3.046,4.322,2.918,4.527,90,B19,0.957977676,1.003,1.003320915,1.003320915,1.050910177,1.010091815,,,,,,,,,,,,,,,https://doi.org/10.1016/j.scriptamat.2021.113899,,,100,1.002,"[5, -5, 4]",tension,2.915197227
0,0,2,12.3,0,0,0,0,0,0,31.7,0,0,0,0,54,0,0,0,Co2.0Cu12.3Ni31.7Ti54.0,Co20Cu123Ni317Ti540,NiTiCuCo,0.703835662,7.21696634,10.38,1.9412352,53.4488097,8.84256,8.01,FALSE,3.046,4.322,2.918,4.527,90,B19,0.957977676,1.003,1.003320915,1.003320915,1.050910177,1.010091815,,,,,,,,,,,,,,,https://doi.org/10.1016/j.scriptamat.2021.113899,,,100,1.002,"[5, -5, 4]",compression,1.323395073
0,0,2,12.3,0,0,0,0,0,0,31.7,0,0,0,0,54,0,0,0,Co2.0Cu12.3Ni31.7Ti54.0,Co20Cu123Ni317Ti540,NiTiCuCo,0.703835662,7.21696634,10.38,1.9412352,53.4488097,8.84256,8.01,FALSE,3.046,4.322,2.918,4.527,90,B19,0.957977676,1.003,1.003320915,1.003320915,1.050910177,1.010091815,,,,,,,,,,,,,,,https://doi.org/10.1016/j.scriptamat.2021.113899,,,100,1.002,"[5, -5, 7]",tension,2.727458766
0,0,2,12.3,0,0,0,0,0,0,31.7,0,0,0,0,54,0,0,0,Co2.0Cu12.3Ni31.7Ti54.0,Co20Cu123Ni317Ti540,NiTiCuCo,0.703835662,7.21696634,10.38,1.9412352,53.4488097,8.84256,8.01,FALSE,3.046,4.322,2.918,4.527,90,B19,0.957977676,1.003,1.003320915,1.003320915,1.050910177,1.010091815,,,,,,,,,,,,,,,https://doi.org/10.1016/j.scriptamat.2021.113899,,,100,1.002,"[5, -5, 7]",compression,1.885974866
0,0,2,12.3,0,0,0,0,0,0,31.7,0,0,0,0,54,0,0,0,Co2.0Cu12.3Ni31.7Ti54.0,Co20Cu123Ni317Ti540,NiTiCuCo,0.703835662,7.21696634,10.38,1.9412352,53.4488097,8.84256,8.01,FALSE,3.046,4.322,2.918,4.527,90,B19,0.957977676,1.003,1.003320915,1.003320915,1.050910177,1.010091815,,,,,,,,,,,,,,,https://doi.org/10.1016/j.scriptamat.2021.113899,,,100,1.002,"[2, -2, 5]",tension,3.365960146
0,0,2,12.3,0,0,0,0,0,0,31.7,0,0,0,0,54,0,0,0,Co2.0Cu12.3Ni31.7Ti54.0,Co20Cu123Ni317Ti540,NiTiCuCo,0.703835662,7.21696634,10.38,1.9412352,53.4488097,8.84256,8.01,FALSE,3.046,4.322,2.918,4.527,90,B19,0.957977676,1.003,1.003320915,1.003320915,1.050910177,1.010091815,,,,,,,,,,,,,,,https://doi.org/10.1016/j.scriptamat.2021.113899,,,100,1.002,"[2, -2, 5]",compression,3.083519946
0,0,2.5,22.5,0,0,0,0,0,0,22.2,0,0,0,0,52.8,0,0,0,Co2.5Cu22.5Ni22.2Ti52.8,Co25Cu225Ni222Ti528,NiTiCuCo,0.703207736,7.23674371,10.416,1.8929856,54.07489068,8.8474,7.73,FALSE,3.042,2.926,4.277,4.497,90,B19,0.961867193,0.994,0.994180047,0.994180047,1.045318605,0.999605955,13.7,13.25,-10.9,-16.7,-3.9,2.8,-7.175,8.5,8.6,8.55,,51.95,52.56,52.255,https://doi.org/10.1063/5.0006301,,,100,1.002,"[1, 1, 1]",tension,1.82616668
0,0,2.5,22.5,0,0,0,0,0,0,22.2,0,0,0,0,52.8,0,0,0,Co2.5Cu22.5Ni22.2Ti52.8,Co25Cu225Ni222Ti528,NiTiCuCo,0.703207736,7.23674371,10.416,1.8929856,54.07489068,8.8474,7.73,FALSE,3.042,2.926,4.277,4.497,90,B19,0.961867193,0.994,0.994180047,0.994180047,1.045318605,0.999605955,13.7,13.25,-10.9,-16.7,-3.9,2.8,-7.175,8.5,8.6,8.55,,51.95,52.56,52.255,https://doi.org/10.1063/5.0006301,,,100,1.002,"[1, 1, 1]",compression,1.647294086
0,0,2.5,22.5,0,0,0,0,0,0,22.2,0,0,0,0,52.8,0,0,0,Co2.5Cu22.5Ni22.2Ti52.8,Co25Cu225Ni222Ti528,NiTiCuCo,0.703207736,7.23674371,10.416,1.8929856,54.07489068,8.8474,7.73,FALSE,3.042,2.926,4.277,4.497,90,B19,0.961867193,0.994,0.994180047,0.994180047,1.045318605,0.999605955,13.7,13.25,-10.9,-16.7,-3.9,2.8,-7.175,8.5,8.6,8.55,,51.95,52.56,52.255,https://doi.org/10.1063/5.0006301,,,100,1.002,"[0, 1, 1]",tension,4.531860454
