Repository: sinazadeh/Theoretical-Transformation-Strain-Calculator

# Theoretical-Transformation-Strain-Calculator
This repository is dedicated to the theoretical calculation of transformation strain in NiTi shape memory alloys (SMAs) undergoing B2 to B19/B19' transformations.

## Usage

Explore the sample codes provided in [main.ipynb](main.ipynb) to get started.

## Citing

If this code or the accompanying dataset proves beneficial for your research or work, please cite our original paper. Acknowledging this source helps promote further research in this field and recognizes the efforts invested in this repository.

>

File: data_for_ml.csv (part 9 of 30)
Al,Au,Co,Cu,Hf,In,Mn,Mo,Nb,Nd,Ni,Pd,Pt,Sc,Ta,Ti,V,Zr,Zn,composition,formula,Alloy System,avg_first_ion_en_divi_voro_coord,avg_first_ion_en,avg_voro_coord,dev_mol_vol,avg_atom_mass,avg_mol_vol,Delta,NiTiHfCu base,a0 (A),a (A),b (A),c (A),beta,Transformation,lambda1_calculated,lambda2_reported,lambda2_calculated,lambda2_combined,lambda3_calculated,lambda1lambda2lambda3,Hysteresis (C),Hysteresis (C) new,Ms (C),Mf (C),As (C),Af (C),Tc (C),Enthalphy AtoM (J/g),Enthalphy MtoA (J/g),Enthalphy avg (J/g),Density_reported(g/cm^3),Enthalphy AtoM (J/cm3),Enthalphy MtoA (J/cm3),Enthalphy avg (J/cm3),Ref 1,Ref 2,Ref 3,Total,Predicted_Lambda2,deformation_direction,deformation_type,LDT_transformation_strain
0,0,2.5,22.5,0,0,0,0,0,0,22.2,0,0,0,0,52.8,0,0,0,Co2.5Cu22.5Ni22.2Ti52.8,Co25Cu225Ni222Ti528,NiTiCuCo,0.703207736,7.23674371,10.416,1.8929856,54.07489068,8.8474,7.73,FALSE,3.042,2.926,4.277,4.497,90,B19,0.961867193,0.994,0.994180047,0.994180047,1.045318605,0.999605955,13.7,13.25,-10.9,-16.7,-3.9,2.8,-7.175,8.5,8.6,8.55,,51.95,52.56,52.255,https://doi.org/10.1063/5.0006301,,,100,1.002,"[0, 1, 1]",compression,0.860427383
0,0,2.5,22.5,0,0,0,0,0,0,22.2,0,0,0,0,52.8,0,0,0,Co2.5Cu22.5Ni22.2Ti52.8,Co25Cu225Ni222Ti528,NiTiCuCo,0.703207736,7.23674371,10.416,1.8929856,54.07489068,8.8474,7.73,FALSE,3.042,2.926,4.277,4.497,90,B19,0.961867193,0.994,0.994180047,0.994180047,1.045318605,0.999605955,13.7,13.25,-10.9,-16.7,-3.9,2.8,-7.175,8.5,8.6,8.55,,51.95,52.56,52.255,https://doi.org/10.1063/5.0006301,,,100,1.002,"[1, 1, 2]",tension,2.76587397
0,0,2.5,22.5,0,0,0,0,0,0,22.2,0,0,0,0,52.8,0,0,0,Co2.5Cu22.5Ni22.2Ti52.8,Co25Cu225Ni222Ti528,NiTiCuCo,0.703207736,7.23674371,10.416,1.8929856,54.07489068,8.8474,7.73,FALSE,3.042,2.926,4.277,4.497,90,B19,0.961867193,0.994,0.994180047,0.994180047,1.045318605,0.999605955,13.7,13.25,-10.9,-16.7,-3.9,2.8,-7.175,8.5,8.6,8.55,,51.95,52.56,52.255,https://doi.org/10.1063/5.0006301,,,100,1.002,"[1, 1, 2]",compression,2.724258617
0,0,2.5,22.5,0,0,0,0,0,0,22.2,0,0,0,0,52.8,0,0,0,Co2.5Cu22.5Ni22.2Ti52.8,Co25Cu225Ni222Ti528,NiTiCuCo,0.703207736,7.23674371,10.416,1.8929856,54.07489068,8.8474,7.73,FALSE,3.042,2.926,4.277,4.497,90,B19,0.961867193,0.994,0.994180047,0.994180047,1.045318605,0.999605955,13.7,13.25,-10.9,-16.7,-3.9,2.8,-7.175,8.5,8.6,8.55,,51.95,52.56,52.255,https://doi.org/10.1063/5.0006301,,,100,1.002,"[1, 4, 8]",tension,3.938544962
0,0,2.5,22.5,0,0,0,0,0,0,22.2,0,0,0,0,52.8,0,0,0,Co2.5Cu22.5Ni22.2Ti52.8,Co25Cu225Ni222Ti528,NiTiCuCo,0.703207736,7.23674371,10.416,1.8929856,54.07489068,8.8474,7.73,FALSE,3.042,2.926,4.277,4.497,90,B19,0.961867193,0.994,0.994180047,0.994180047,1.045318605,0.999605955,13.7,13.25,-10.9,-16.7,-3.9,2.8,-7.175,8.5,8.6,8.55,,51.95,52.56,52.255,https://doi.org/10.1063/5.0006301,,,100,1.002,"[1, 4, 8]",compression,2.827569723
0,0,2.5,22.5,0,0,0,0,0,0,22.2,0,0,0,0,52.8,0,0,0,Co2.5Cu22.5Ni22.2Ti52.8,Co25Cu225Ni222Ti528,NiTiCuCo,0.703207736,7.23674371,10.416,1.8929856,54.07489068,8.8474,7.73,FALSE,3.042,2.926,4.277,4.497,90,B19,0.961867193,0.994,0.994180047,0.994180047,1.045318605,0.999605955,13.7,13.25,-10.9,-16.7,-3.9,2.8,-7.175,8.5,8.6,8.55,,51.95,52.56,52.255,https://doi.org/10.1063/5.0006301,,,100,1.002,"[2, -2, -1]",tension,3.637811505
0,0,2.5,22.5,0,0,0,0,0,0,22.2,0,0,0,0,52.8,0,0,0,Co2.5Cu22.5Ni22.2Ti52.8,Co25Cu225Ni222Ti528,NiTiCuCo,0.703207736,7.23674371,10.416,1.8929856,54.07489068,8.8474,7.73,FALSE,3.042,2.926,4.277,4.497,90,B19,0.961867193,0.994,0.994180047,0.994180047,1.045318605,0.999605955,13.7,13.25,-10.9,-16.7,-3.9,2.8,-7.175,8.5,8.6,8.55,,51.95,52.56,52.255,https://doi.org/10.1063/5.0006301,,,100,1.002,"[2, -2, -1]",compression,1.709770326
0,0,2.5,22.5,0,0,0,0,0,0,22.2,0,0,0,0,52.8,0,0,0,Co2.5Cu22.5Ni22.2Ti52.8,Co25Cu225Ni222Ti528,NiTiCuCo,0.703207736,7.23674371,10.416,1.8929856,54.07489068,8.8474,7.73,FALSE,3.042,2.926,4.277,4.497,90,B19,0.961867193,0.994,0.994180047,0.994180047,1.045318605,0.999605955,13.7,13.25,-10.9,-16.7,-3.9,2.8,-7.175,8.5,8.6,8.55,,51.95,52.56,52.255,https://doi.org/10.1063/5.0006301,,,100,1.002,"[8, -8, -1]",tension,4.469733228
0,0,2.5,22.5,0,0,0,0,0,0,22.2,0,0,0,0,52.8,0,0,0,Co2.5Cu22.5Ni22.2Ti52.8,Co25Cu225Ni222Ti528,NiTiCuCo,0.703207736,7.23674371,10.416,1.8929856,54.07489068,8.8474,7.73,FALSE,3.042,2.926,4.277,4.497,90,B19,0.961867193,0.994,0.994180047,0.994180047,1.045318605,0.999605955,13.7,13.25,-10.9,-16.7,-3.9,2.8,-7.175,8.5,8.6,8.55,,51.95,52.56,52.255,https://doi.org/10.1063/5.0006301,,,100,1.002,"[8, -8, -1]",compression,1.16455281
0,0,2.5,22.5,0,0,0,0,0,0,22.2,0,0,0,0,52.8,0,0,0,Co2.5Cu22.5Ni22.2Ti52.8,Co25Cu225Ni222Ti528,NiTiCuCo,0.703207736,7.23674371,10.416,1.8929856,54.07489068,8.8474,7.73,FALSE,3.042,2.926,4.277,4.497,90,B19,0.961867193,0.994,0.994180047,0.994180047,1.045318605,0.999605955,13.7,13.25,-10.9,-16.7,-3.9,2.8,-7.175,8.5,8.6,8.55,,51.95,52.56,52.255,https://doi.org/10.1063/5.0006301,,,100,1.002,"[4, -4, 1]",tension,4.288789043
0,0,2.5,22.5,0,0,0,0,0,0,22.2,0,0,0,0,52.8,0,0,0,Co2.5Cu22.5Ni22.2Ti52.8,Co25Cu225Ni222Ti528,NiTiCuCo,0.703207736,7.23674371,10.416,1.8929856,54.07489068,8.8474,7.73,FALSE,3.042,2.926,4.277,4.497,90,B19,0.961867193,0.994,0.994180047,0.994180047,1.045318605,0.999605955,13.7,13.25,-10.9,-16.7,-3.9,2.8,-7.175,8.5,8.6,8.55,,51.95,52.56,52.255,https://doi.org/10.1063/5.0006301,,,100,1.002,"[4, -4, 1]",compression,1.41139972
0,0,2.5,22.5,0,0,0,0,0,0,22.2,0,0,0,0,52.8,0,0,0,Co2.5Cu22.5Ni22.2Ti52.8,Co25Cu225Ni222Ti528,NiTiCuCo,0.703207736,7.23674371,10.416,1.8929856,54.07489068,8.8474,7.73,FALSE,3.042,2.926,4.277,4.497,90,B19,0.961867193,0.994,0.994180047,0.994180047,1.045318605,0.999605955,13.7,13.25,-10.9,-16.7,-3.9,2.8,-7.175,8.5,8.6,8.55,,51.95,52.56,52.255,https://doi.org/10.1063/5.0006301,,,100,1.002,"[3, -3, 2]",tension,3.064833335
0,0,2.5,22.5,0,0,0,0,0,0,22.2,0,0,0,0,52.8,0,0,0,Co2.5Cu22.5Ni22.2Ti52.8,Co25Cu225Ni222Ti528,NiTiCuCo,0.703207736,7.23674371,10.416,1.8929856,54.07489068,8.8474,7.73,FALSE,3.042,2.926,4.277,4.497,90,B19,0.961867193,0.994,0.994180047,0.994180047,1.045318605,0.999605955,13.7,13.25,-10.9,-16.7,-3.9,2.8,-7.175,8.5,8.6,8.55,,51.95,52.56,52.255,https://doi.org/10.1063/5.0006301,,,100,1.002,"[3, -3, 2]",compression,1.770291169
0,0,2.5,22.5,0,0,0,0,0,0,22.2,0,0,0,0,52.8,0,0,0,Co2.5Cu22.5Ni22.2Ti52.8,Co25Cu225Ni222Ti528,NiTiCuCo,0.703207736,7.23674371,10.416,1.8929856,54.07489068,8.8474,7.73,FALSE,3.042,2.926,4.277,4.497,90,B19,0.961867193,0.994,0.994180047,0.994180047,1.045318605,0.999605955,13.7,13.25,-10.9,-16.7,-3.9,2.8,-7.175,8.5,8.6,8.55,,51.95,52.56,52.255,https://doi.org/10.1063/5.0006301,,,100,1.002,"[8, -8, 3]",tension,4.00419087
0,0,2.5,22.5,0,0,0,0,0,0,22.2,0,0,0,0,52.8,0,0,0,Co2.5Cu22.5Ni22.2Ti52.8,Co25Cu225Ni222Ti528,NiTiCuCo,0.703207736,7.23674371,10.416,1.8929856,54.07489068,8.8474,7.73,FALSE,3.042,2.926,4.277,4.497,90,B19,0.961867193,0.994,0.994180047,0.994180047,1.045318605,0.999605955,13.7,13.25,-10.9,-16.7,-3.9,2.8,-7.175,8.5,8.6,8.55,,51.95,52.56,52.255,https://doi.org/10.1063/5.0006301,,,100,1.002,"[8, -8, 3]",compression,1.593522848
0,0,2.5,22.5,0,0,0,0,0,0,22.2,0,0,0,0,52.8,0,0,0,Co2.5Cu22.5Ni22.2Ti52.8,Co25Cu225Ni222Ti528,NiTiCuCo,0.703207736,7.23674371,10.416,1.8929856,54.07489068,8.8474,7.73,FALSE,3.042,2.926,4.277,4.497,90,B19,0.961867193,0.994,0.994180047,0.994180047,1.045318605,0.999605955,13.7,13.25,-10.9,-16.7,-3.9,2.8,-7.175,8.5,8.6,8.55,,51.95,52.56,52.255,https://doi.org/10.1063/5.0006301,,,100,1.002,"[5, -5, 4]",tension,2.571161691
0,0,2.5,22.5,0,0,0,0,0,0,22.2,0,0,0,0,52.8,0,0,0,Co2.5Cu22.5Ni22.2Ti52.8,Co25Cu225Ni222Ti528,NiTiCuCo,0.703207736,7.23674371,10.416,1.8929856,54.07489068,8.8474,7.73,FALSE,3.042,2.926,4.277,4.497,90,B19,0.961867193,0.994,0.994180047,0.994180047,1.045318605,0.999605955,13.7,13.25,-10.9,-16.7,-3.9,2.8,-7.175,8.5,8.6,8.55,,51.95,52.56,52.255,https://doi.org/10.1063/5.0006301,,,100,1.002,"[5, -5, 4]",compression,1.753237758
0,0,2.5,22.5,0,0,0,0,0,0,22.2,0,0,0,0,52.8,0,0,0,Co2.5Cu22.5Ni22.2Ti52.8,Co25Cu225Ni222Ti528,NiTiCuCo,0.703207736,7.23674371,10.416,1.8929856,54.07489068,8.8474,7.73,FALSE,3.042,2.926,4.277,4.497,90,B19,0.961867193,0.994,0.994180047,0.994180047,1.045318605,0.999605955,13.7,13.25,-10.9,-16.7,-3.9,2.8,-7.175,8.5,8.6,8.55,,51.95,52.56,52.255,https://doi.org/10.1063/5.0006301,,,100,1.002,"[5, -5, 7]",tension,2.385807915
0,0,2.5,22.5,0,0,0,0,0,0,22.2,0,0,0,0,52.8,0,0,0,Co2.5Cu22.5Ni22.2Ti52.8,Co25Cu225Ni222Ti528,NiTiCuCo,0.703207736,7.23674371,10.416,1.8929856,54.07489068,8.8474,7.73,FALSE,3.042,2.926,4.277,4.497,90,B19,0.961867193,0.994,0.994180047,0.994180047,1.045318605,0.999605955,13.7,13.25,-10.9,-16.7,-3.9,2.8,-7.175,8.5,8.6,8.55,,51.95,52.56,52.255,https://doi.org/10.1063/5.0006301,,,100,1.002,"[5, -5, 7]",compression,2.167978113
0,0,2.5,22.5,0,0,0,0,0,0,22.2,0,0,0,0,52.8,0,0,0,Co2.5Cu22.5Ni22.2Ti52.8,Co25Cu225Ni222Ti528,NiTiCuCo,0.703207736,7.23674371,10.416,1.8929856,54.07489068,8.8474,7.73,FALSE,3.042,2.926,4.277,4.497,90,B19,0.961867193,0.994,0.994180047,0.994180047,1.045318605,0.999605955,13.7,13.25,-10.9,-16.7,-3.9,2.8,-7.175,8.5,8.6,8.55,,51.95,52.56,52.255,https://doi.org/10.1063/5.0006301,,,100,1.002,"[2, -2, 5]",tension,2.86716348
0,0,2.5,22.5,0,0,0,0,0,0,22.2,0,0,0,0,52.8,0,0,0,Co2.5Cu22.5Ni22.2Ti52.8,Co25Cu225Ni222Ti528,NiTiCuCo,0.703207736,7.23674371,10.416,1.8929856,54.07489068,8.8474,7.73,FALSE,3.042,2.926,4.277,4.497,90,B19,0.961867193,0.994,0.994180047,0.994180047,1.045318605,0.999605955,13.7,13.25,-10.9,-16.7,-3.9,2.8,-7.175,8.5,8.6,8.55,,51.95,52.56,52.255,https://doi.org/10.1063/5.0006301,,,100,1.002,"[2, -2, 5]",compression,3.020051847
0,0,2,12.3,0,0,0,0,0,0,31.7,0,0,0,0,54,0,0,0,Co2.0Cu12.3Ni31.7Ti54.0,Co20Cu123Ni317Ti540,NiTiCuCo,0.703835662,7.21696634,10.38,1.9412352,53.4488097,8.84256,8.01,FALSE,3.055,4.317,2.921,4.531,90,B19,0.95613748,0.999,0.999207848,0.999207848,1.048740041,1.001945337,,,,,,,,,,,,,,,https://doi.org/10.1016/j.scriptamat.2021.113899,,,100,1.002,"[1, 1, 1]",tension,1.880816437
0,0,2,12.3,0,0,0,0,0,0,31.7,0,0,0,0,54,0,0,0,Co2.0Cu12.3Ni31.7Ti54.0,Co20Cu123Ni317Ti540,NiTiCuCo,0.703835662,7.21696634,10.38,1.9412352,53.4488097,8.84256,8.01,FALSE,3.055,4.317,2.921,4.531,90,B19,0.95613748,0.999,0.999207848,0.999207848,1.048740041,1.001945337,,,,,,,,,,,,,,,https://doi.org/10.1016/j.scriptamat.2021.113899,,,100,1.002,"[1, 1, 1]",compression,1.49396761
0,0,2,12.3,0,0,0,0,0,0,31.7,0,0,0,0,54,0,0,0,Co2.0Cu12.3Ni31.7Ti54.0,Co20Cu123Ni317Ti540,NiTiCuCo,0.703835662,7.21696634,10.38,1.9412352,53.4488097,8.84256,8.01,FALSE,3.055,4.317,2.921,4.531,90,B19,0.95613748,0.999,0.999207848,0.999207848,1.048740041,1.001945337,,,,,,,,,,,,,,,https://doi.org/10.1016/j.scriptamat.2021.113899,,,100,1.002,"[0, 1, 1]",tension,4.87400411
0,0,2,12.3,0,0,0,0,0,0,31.7,0,0,0,0,54,0,0,0,Co2.0Cu12.3Ni31.7Ti54.0,Co20Cu123Ni317Ti540,NiTiCuCo,0.703835662,7.21696634,10.38,1.9412352,53.4488097,8.84256,8.01,FALSE,3.055,4.317,2.921,4.531,90,B19,0.95613748,0.999,0.999207848,0.999207848,1.048740041,1.001945337,,,,,,,,,,,,,,,https://doi.org/10.1016/j.scriptamat.2021.113899,,,100,1.002,"[0, 1, 1]",compression,0.920868039
0,0,2,12.3,0,0,0,0,0,0,31.7,0,0,0,0,54,0,0,0,Co2.0Cu12.3Ni31.7Ti54.0,Co20Cu123Ni317Ti540,NiTiCuCo,0.703835662,7.21696634,10.38,1.9412352,53.4488097,8.84256,8.01,FALSE,3.055,4.317,2.921,4.531,90,B19,0.95613748,0.999,0.999207848,0.999207848,1.048740041,1.001945337,,,,,,,,,,,,,,,https://doi.org/10.1016/j.scriptamat.2021.113899,,,100,1.002,"[1, 1, 2]",tension,2.978618924
0,0,2,12.3,0,0,0,0,0,0,31.7,0,0,0,0,54,0,0,0,Co2.0Cu12.3Ni31.7Ti54.0,Co20Cu123Ni317Ti540,NiTiCuCo,0.703835662,7.21696634,10.38,1.9412352,53.4488097,8.84256,8.01,FALSE,3.055,4.317,2.921,4.531,90,B19,0.95613748,0.999,0.999207848,0.999207848,1.048740041,1.001945337,,,,,,,,,,,,,,,https://doi.org/10.1016/j.scriptamat.2021.113899,,,100,1.002,"[1, 1, 2]",compression,2.92933704
0,0,2,12.3,0,0,0,0,0,0,31.7,0,0,0,0,54,0,0,0,Co2.0Cu12.3Ni31.7Ti54.0,Co20Cu123Ni317Ti540,NiTiCuCo,0.703835662,7.21696634,10.38,1.9412352,53.4488097,8.84256,8.01,FALSE,3.055,4.317,2.921,4.531,90,B19,0.95613748,0.999,0.999207848,0.999207848,1.048740041,1.001945337,,,,,,,,,,,,,,,https://doi.org/10.1016/j.scriptamat.2021.113899,,,100,1.002,"[1, 4, 8]",tension,4.285421477
0,0,2,12.3,0,0,0,0,0,0,31.7,0,0,0,0,54,0,0,0,Co2.0Cu12.3Ni31.7Ti54.0,Co20Cu123Ni317Ti540,NiTiCuCo,0.703835662,7.21696634,10.38,1.9412352,53.4488097,8.84256,8.01,FALSE,3.055,4.317,2.921,4.531,90,B19,0.95613748,0.999,0.999207848,0.999207848,1.048740041,1.001945337,,,,,,,,,,,,,,,https://doi.org/10.1016/j.scriptamat.2021.113899,,,100,1.002,"[1, 4, 8]",compression,3.174917243
0,0,2,12.3,0,0,0,0,0,0,31.7,0,0,0,0,54,0,0,0,Co2.0Cu12.3Ni31.7Ti54.0,Co20Cu123Ni317Ti540,NiTiCuCo,0.703835662,7.21696634,10.38,1.9412352,53.4488097,8.84256,8.01,FALSE,3.055,4.317,2.921,4.531,90,B19,0.95613748,0.999,0.999207848,0.999207848,1.048740041,1.001945337,,,,,,,,,,,,,,,https://doi.org/10.1016/j.scriptamat.2021.113899,,,100,1.002,"[2, -2, -1]",tension,3.88585761
0,0,2,12.3,0,0,0,0,0,0,31.7,0,0,0,0,54,0,0,0,Co2.0Cu12.3Ni31.7Ti54.0,Co20Cu123Ni317Ti540,NiTiCuCo,0.703835662,7.21696634,10.38,1.9412352,53.4488097,8.84256,8.01,FALSE,3.055,4.317,2.921,4.531,90,B19,0.95613748,0.999,0.999207848,0.999207848,1.048740041,1.001945337,,,,,,,,,,,,,,,https://doi.org/10.1016/j.scriptamat.2021.113899,,,100,1.002,"[2, -2, -1]",compression,1.683070249
0,0,2,12.3,0,0,0,0,0,0,31.7,0,0,0,0,54,0,0,0,Co2.0Cu12.3Ni31.7Ti54.0,Co20Cu123Ni317Ti540,NiTiCuCo,0.703835662,7.21696634,10.38,1.9412352,53.4488097,8.84256,8.01,FALSE,3.055,4.317,2.921,4.531,90,B19,0.95613748,0.999,0.999207848,0.999207848,1.048740041,1.001945337,,,,,,,,,,,,,,,https://doi.org/10.1016/j.scriptamat.2021.113899,,,100,1.002,"[8, -8, -1]",tension,4.805365981
0,0,2,12.3,0,0,0,0,0,0,31.7,0,0,0,0,54,0,0,0,Co2.0Cu12.3Ni31.7Ti54.0,Co20Cu123Ni317Ti540,NiTiCuCo,0.703835662,7.21696634,10.38,1.9412352,53.4488097,8.84256,8.01,FALSE,3.055,4.317,2.921,4.531,90,B19,0.95613748,0.999,0.999207848,0.999207848,1.048740041,1.001945337,,,,,,,,,,,,,,,https://doi.org/10.1016/j.scriptamat.2021.113899,,,100,1.002,"[8, -8, -1]",compression,1.21236724
0,0,2,12.3,0,0,0,0,0,0,31.7,0,0,0,0,54,0,0,0,Co2.0Cu12.3Ni31.7Ti54.0,Co20Cu123Ni317Ti540,NiTiCuCo,0.703835662,7.21696634,10.38,1.9412352,53.4488097,8.84256,8.01,FALSE,3.055,4.317,2.921,4.531,90,B19,0.95613748,0.999,0.999207848,0.999207848,1.048740041,1.001945337,,,,,,,,,,,,,,,https://doi.org/10.1016/j.scriptamat.2021.113899,,,100,1.002,"[4, -4, 1]",tension,4.605435344
0,0,2,12.3,0,0,0,0,0,0,31.7,0,0,0,0,54,0,0,0,Co2.0Cu12.3Ni31.7Ti54.0,Co20Cu123Ni317Ti540,NiTiCuCo,0.703835662,7.21696634,10.38,1.9412352,53.4488097,8.84256,8.01,FALSE,3.055,4.317,2.921,4.531,90,B19,0.95613748,0.999,0.999207848,0.999207848,1.048740041,1.001945337,,,,,,,,,,,,,,,https://doi.org/10.1016/j.scriptamat.2021.113899,,,100,1.002,"[4, -4, 1]",compression,1.439548404
0,0,2,12.3,0,0,0,0,0,0,31.7,0,0,0,0,54,0,0,0,Co2.0Cu12.3Ni31.7Ti54.0,Co20Cu123Ni317Ti540,NiTiCuCo,0.703835662,7.21696634,10.38,1.9412352,53.4488097,8.84256,8.01,FALSE,3.055,4.317,2.921,4.531,90,B19,0.95613748,0.999,0.999207848,0.999207848,1.048740041,1.001945337,,,,,,,,,,,,,,,https://doi.org/10.1016/j.scriptamat.2021.113899,,,100,1.002,"[3, -3, 2]",tension,3.252113444
0,0,2,12.3,0,0,0,0,0,0,31.7,0,0,0,0,54,0,0,0,Co2.0Cu12.3Ni31.7Ti54.0,Co20Cu123Ni317Ti540,NiTiCuCo,0.703835662,7.21696634,10.38,1.9412352,53.4488097,8.84256,8.01,FALSE,3.055,4.317,2.921,4.531,90,B19,0.95613748,0.999,0.999207848,0.999207848,1.048740041,1.001945337,,,,,,,,,,,,,,,https://doi.org/10.1016/j.scriptamat.2021.113899,,,100,1.002,"[3, -3, 2]",compression,1.70100854
0,0,2,12.3,0,0,0,0,0,0,31.7,0,0,0,0,54,0,0,0,Co2.0Cu12.3Ni31.7Ti54.0,Co20Cu123Ni317Ti540,NiTiCuCo,0.703835662,7.21696634,10.38,1.9412352,53.4488097,8.84256,8.01,FALSE,3.055,4.317,2.921,4.531,90,B19,0.95613748,0.999,0.999207848,0.999207848,1.048740041,1.001945337,,,,,,,,,,,,,,,https://doi.org/10.1016/j.scriptamat.2021.113899,,,100,1.002,"[8, -8, 3]",tension,4.290902867
0,0,2,12.3,0,0,0,0,0,0,31.7,0,0,0,0,54,0,0,0,Co2.0Cu12.3Ni31.7Ti54.0,Co20Cu123Ni317Ti540,NiTiCuCo,0.703835662,7.21696634,10.38,1.9412352,53.4488097,8.84256,8.01,FALSE,3.055,4.317,2.921,4.531,90,B19,0.95613748,0.999,0.999207848,0.999207848,1.048740041,1.001945337,,,,,,,,,,,,,,,https://doi.org/10.1016/j.scriptamat.2021.113899,,,100,1.002,"[8, -8, 3]",compression,1.596276348
0,0,2,12.3,0,0,0,0,0,0,31.7,0,0,0,0,54,0,0,0,Co2.0Cu12.3Ni31.7Ti54.0,Co20Cu123Ni317Ti540,NiTiCuCo,0.703835662,7.21696634,10.38,1.9412352,53.4488097,8.84256,8.01,FALSE,3.055,4.317,2.921,4.531,90,B19,0.95613748,0.999,0.999207848,0.999207848,1.048740041,1.001945337,,,,,,,,,,,,,,,https://doi.org/10.1016/j.scriptamat.2021.113899,,,100,1.002,"[5, -5, 4]",tension,2.705791763
0,0,2,12.3,0,0,0,0,0,0,31.7,0,0,0,0,54,0,0,0,Co2.0Cu12.3Ni31.7Ti54.0,Co20Cu123Ni317Ti540,NiTiCuCo,0.703835662,7.21696634,10.38,1.9412352,53.4488097,8.84256,8.01,FALSE,3.055,4.317,2.921,4.531,90,B19,0.95613748,0.999,0.999207848,0.999207848,1.048740041,1.001945337,,,,,,,,,,,,,,,https://doi.org/10.1016/j.scriptamat.2021.113899,,,100,1.002,"[5, -5, 4]",compression,1.649389628
0,0,2,12.3,0,0,0,0,0,0,31.7,0,0,0,0,54,0,0,0,Co2.0Cu12.3Ni31.7Ti54.0,Co20Cu123Ni317Ti540,NiTiCuCo,0.703835662,7.21696634,10.38,1.9412352,53.4488097,8.84256,8.01,FALSE,3.055,4.317,2.921,4.531,90,B19,0.95613748,0.999,0.999207848,0.999207848,1.048740041,1.001945337,,,,,,,,,,,,,,,https://doi.org/10.1016/j.scriptamat.2021.113899,,,100,1.002,"[5, -5, 7]",tension,2.514553366
0,0,2,12.3,0,0,0,0,0,0,31.7,0,0,0,0,54,0,0,0,Co2.0Cu12.3Ni31.7Ti54.0,Co20Cu123Ni317Ti540,NiTiCuCo,0.703835662,7.21696634,10.38,1.9412352,53.4488097,8.84256,8.01,FALSE,3.055,4.317,2.921,4.531,90,B19,0.95613748,0.999,0.999207848,0.999207848,1.048740041,1.001945337,,,,,,,,,,,,,,,https://doi.org/10.1016/j.scriptamat.2021.113899,,,100,1.002,"[5, -5, 7]",compression,2.187273739
0,0,2,12.3,0,0,0,0,0,0,31.7,0,0,0,0,54,0,0,0,Co2.0Cu12.3Ni31.7Ti54.0,Co20Cu123Ni317Ti540,NiTiCuCo,0.703835662,7.21696634,10.38,1.9412352,53.4488097,8.84256,8.01,FALSE,3.055,4.317,2.921,4.531,90,B19,0.95613748,0.999,0.999207848,0.999207848,1.048740041,1.001945337,,,,,,,,,,,,,,,https://doi.org/10.1016/j.scriptamat.2021.113899,,,100,1.002,"[2, -2, 5]",tension,3.12706634
0,0,2,12.3,0,0,0,0,0,0,31.7,0,0,0,0,54,0,0,0,Co2.0Cu12.3Ni31.7Ti54.0,Co20Cu123Ni317Ti540,NiTiCuCo,0.703835662,7.21696634,10.38,1.9412352,53.4488097,8.84256,8.01,FALSE,3.055,4.317,2.921,4.531,90,B19,0.95613748,0.999,0.999207848,0.999207848,1.048740041,1.001945337,,,,,,,,,,,,,,,https://doi.org/10.1016/j.scriptamat.2021.113899,,,100,1.002,"[2, -2, 5]",compression,3.324500023
0,0,2,12.3,0,0,0,0,0,0,31.7,0,0,0,0,54,0,0,0,Co2.0Cu12.3Ni31.7Ti54.0,Co20Cu123Ni317Ti540,NiTiCuCo,0.703835662,7.21696634,10.38,1.9412352,53.4488097,8.84256,8.01,FALSE,3.064,4.336,2.969,4.567,90,B19,0.968994778,1.001,1.000657638,1.000657638,1.053967581,1.021960721,,,,,,,,,,,,,,,https://doi.org/10.1016/j.scriptamat.2021.113899,,,100,1.002,"[1, 1, 1]",tension,2.642522143
0,0,2,12.3,0,0,0,0,0,0,31.7,0,0,0,0,54,0,0,0,Co2.0Cu12.3Ni31.7Ti54.0,Co20Cu123Ni317Ti540,NiTiCuCo,0.703835662,7.21696634,10.38,1.9412352,53.4488097,8.84256,8.01,FALSE,3.064,4.336,2.969,4.567,90,B19,0.968994778,1.001,1.000657638,1.000657638,1.053967581,1.021960721,,,,,,,,,,,,,,,https://doi.org/10.1016/j.scriptamat.2021.113899,,,100,1.002,"[1, 1, 1]",compression,0.978414855
0,0,2,12.3,0,0,0,0,0,0,31.7,0,0,0,0,54,0,0,0,Co2.0Cu12.3Ni31.7Ti54.0,Co20Cu123Ni317Ti540,NiTiCuCo,0.703835662,7.21696634,10.38,1.9412352,53.4488097,8.84256,8.01,FALSE,3.064,4.336,2.969,4.567,90,B19,0.968994778,1.001,1.000657638,1.000657638,1.053967581,1.021960721,,,,,,,,,,,,,,,https://doi.org/10.1016/j.scriptamat.2021.113899,,,100,1.002,"[0, 1, 1]",tension,5.396758149
0,0,2,12.3,0,0,0,0,0,0,31.7,0,0,0,0,54,0,0,0,Co2.0Cu12.3Ni31.7Ti54.0,Co20Cu123Ni317Ti540,NiTiCuCo,0.703835662,7.21696634,10.38,1.9412352,53.4488097,8.84256,8.01,FALSE,3.064,4.336,2.969,4.567,90,B19,0.968994778,1.001,1.000657638,1.000657638,1.053967581,1.021960721,,,,,,,,,,,,,,,https://doi.org/10.1016/j.scriptamat.2021.113899,,,100,1.002,"[0, 1, 1]",compression,0.124263064
0,0,2,12.3,0,0,0,0,0,0,31.7,0,0,0,0,54,0,0,0,Co2.0Cu12.3Ni31.7Ti54.0,Co20Cu123Ni317Ti540,NiTiCuCo,0.703835662,7.21696634,10.38,1.9412352,53.4488097,8.84256,8.01,FALSE,3.064,4.336,2.969,4.567,90,B19,0.968994778,1.001,1.000657638,1.000657638,1.053967581,1.021960721,,,,,,,,,,,,,,,https://doi.org/10.1016/j.scriptamat.2021.113899,,,100,1.002,"[1, 1, 2]",tension,3.589117969
0,0,2,12.3,0,0,0,0,0,0,31.7,0,0,0,0,54,0,0,0,Co2.0Cu12.3Ni31.7Ti54.0,Co20Cu123Ni317Ti540,NiTiCuCo,0.703835662,7.21696634,10.38,1.9412352,53.4488097,8.84256,8.01,FALSE,3.064,4.336,2.969,4.567,90,B19,0.968994778,1.001,1.000657638,1.000657638,1.053967581,1.021960721,,,,,,,,,,,,,,,https://doi.org/10.1016/j.scriptamat.2021.113899,,,100,1.002,"[1, 1, 2]",compression,2.033722323
0,0,2,12.3,0,0,0,0,0,0,31.7,0,0,0,0,54,0,0,0,Co2.0Cu12.3Ni31.7Ti54.0,Co20Cu123Ni317Ti540,NiTiCuCo,0.703835662,7.21696634,10.38,1.9412352,53.4488097,8.84256,8.01,FALSE,3.064,4.336,2.969,4.567,90,B19,0.968994778,1.001,1.000657638,1.000657638,1.053967581,1.021960721,,,,,,,,,,,,,,,https://doi.org/10.1016/j.scriptamat.2021.113899,,,100,1.002,"[1, 4, 8]",tension,4.781081763
0,0,2,12.3,0,0,0,0,0,0,31.7,0,0,0,0,54,0,0,0,Co2.0Cu12.3Ni31.7Ti54.0,Co20Cu123Ni317Ti540,NiTiCuCo,0.703835662,7.21696634,10.38,1.9412352,53.4488097,8.84256,8.01,FALSE,3.064,4.336,2.969,4.567,90,B19,0.968994778,1.001,1.000657638,1.000657638,1.053967581,1.021960721,,,,,,,,,,,,,,,https://doi.org/10.1016/j.scriptamat.2021.113899,,,100,1.002,"[1, 4, 8]",compression,2.116145194
0,0,2,12.3,0,0,0,0,0,0,31.7,0,0,0,0,54,0,0,0,Co2.0Cu12.3Ni31.7Ti54.0,Co20Cu123Ni317Ti540,NiTiCuCo,0.703835662,7.21696634,10.38,1.9412352,53.4488097,8.84256,8.01,FALSE,3.064,4.336,2.969,4.567,90,B19,0.968994778,1.001,1.000657638,1.000657638,1.053967581,1.021960721,,,,,,,,,,,,,,,https://doi.org/10.1016/j.scriptamat.2021.113899,,,100,1.002,"[2, -2, -1]",tension,4.486746541
0,0,2,12.3,0,0,0,0,0,0,31.7,0,0,0,0,54,0,0,0,Co2.0Cu12.3Ni31.7Ti54.0,Co20Cu123Ni317Ti540,NiTiCuCo,0.703835662,7.21696634,10.38,1.9412352,53.4488097,8.84256,8.01,FALSE,3.064,4.336,2.969,4.567,90,B19,0.968994778,1.001,1.000657638,1.000657638,1.053967581,1.021960721,,,,,,,,,,,,,,,https://doi.org/10.1016/j.scriptamat.2021.113899,,,100,1.002,"[2, -2, -1]",compression,1.021057007
0,0,2,12.3,0,0,0,0,0,0,31.7,0,0,0,0,54,0,0,0,Co2.0Cu12.3Ni31.7Ti54.0,Co20Cu123Ni317Ti540,NiTiCuCo,0.703835662,7.21696634,10.38,1.9412352,53.4488097,8.84256,8.01,FALSE,3.064,4.336,2.969,4.567,90,B19,0.968994778,1.001,1.000657638,1.000657638,1.053967581,1.021960721,,,,,,,,,,,,,,,https://doi.org/10.1016/j.scriptamat.2021.113899,,,100,1.002,"[8, -8, -1]",tension,5.333524085
0,0,2,12.3,0,0,0,0,0,0,31.7,0,0,0,0,54,0,0,0,Co2.0Cu12.3Ni31.7Ti54.0,Co20Cu123Ni317Ti540,NiTiCuCo,0.703835662,7.21696634,10.38,1.9412352,53.4488097,8.84256,8.01,FALSE,3.064,4.336,2.969,4.567,90,B19,0.968994778,1.001,1.000657638,1.000657638,1.053967581,1.021960721,,,,,,,,,,,,,,,https://doi.org/10.1016/j.scriptamat.2021.113899,,,100,1.002,"[8, -8, -1]",compression,0.442097305
0,0,2,12.3,0,0,0,0,0,0,31.7,0,0,0,0,54,0,0,0,Co2.0Cu12.3Ni31.7Ti54.0,Co20Cu123Ni317Ti540,NiTiCuCo,0.703835662,7.21696634,10.38,1.9412352,53.4488097,8.84256,8.01,FALSE,3.064,4.336,2.969,4.567,90,B19,0.968994778,1.001,1.000657638,1.000657638,1.053967581,1.021960721,,,,,,,,,,,,,,,https://doi.org/10.1016/j.scriptamat.2021.113899,,,100,1.002,"[4, -4, 1]",tension,5.149354226
0,0,2,12.3,0,0,0,0,0,0,31.7,0,0,0,0,54,0,0,0,Co2.0Cu12.3Ni31.7Ti54.0,Co20Cu123Ni317Ti540,NiTiCuCo,0.703835662,7.21696634,10.38,1.9412352,53.4488097,8.84256,8.01,FALSE,3.064,4.336,2.969,4.567,90,B19,0.968994778,1.001,1.000657638,1.000657638,1.053967581,1.021960721,,,,,,,,,,,,,,,https://doi.org/10.1016/j.scriptamat.2021.113899,,,100,1.002,"[4, -4, 1]",compression,0.701742637
0,0,2,12.3,0,0,0,0,0,0,31.7,0,0,0,0,54,0,0,0,Co2.0Cu12.3Ni31.7Ti54.0,Co20Cu123Ni317Ti540,NiTiCuCo,0.703835662,7.21696634,10.38,1.9412352,53.4488097,8.84256,8.01,FALSE,3.064,4.336,2.969,4.567,90,B19,0.968994778,1.001,1.000657638,1.000657638,1.053967581,1.021960721,,,,,,,,,,,,,,,https://doi.org/10.1016/j.scriptamat.2021.113899,,,100,1.002,"[3, -3, 2]",tension,3.903498608
0,0,2,12.3,0,0,0,0,0,0,31.7,0,0,0,0,54,0,0,0,Co2.0Cu12.3Ni31.7Ti54.0,Co20Cu123Ni317Ti540,NiTiCuCo,0.703835662,7.21696634,10.38,1.9412352,53.4488097,8.84256,8.01,FALSE,3.064,4.336,2.969,4.567,90,B19,0.968994778,1.001,1.000657638,1.000657638,1.053967581,1.021960721,,,,,,,,,,,,,,,https://doi.org/10.1016/j.scriptamat.2021.113899,,,100,1.002,"[3, -3, 2]",compression,1.091345838
0,0,2,12.3,0,0,0,0,0,0,31.7,0,0,0,0,54,0,0,0,Co2.0Cu12.3Ni31.7Ti54.0,Co20Cu123Ni317Ti540,NiTiCuCo,0.703835662,7.21696634,10.38,1.9412352,53.4488097,8.84256,8.01,FALSE,3.064,4.336,2.969,4.567,90,B19,0.968994778,1.001,1.000657638,1.000657638,1.053967581,1.021960721,,,,,,,,,,,,,,,https://doi.org/10.1016/j.scriptamat.2021.113899,,,100,1.002,"[8, -8, 3]",tension,4.859676398
0,0,2,12.3,0,0,0,0,0,0,31.7,0,0,0,0,54,0,0,0,Co2.0Cu12.3Ni31.7Ti54.0,Co20Cu123Ni317Ti540,NiTiCuCo,0.703835662,7.21696634,10.38,1.9412352,53.4488097,8.84256,8.01,FALSE,3.064,4.336,2.969,4.567,90,B19,0.968994778,1.001,1.000657638,1.000657638,1.053967581,1.021960721,,,,,,,,,,,,,,,https://doi.org/10.1016/j.scriptamat.2021.113899,,,100,1.002,"[8, -8, 3]",compression,0.895228897
0,0,2,12.3,0,0,0,0,0,0,31.7,0,0,0,0,54,0,0,0,Co2.0Cu12.3Ni31.7Ti54.0,Co20Cu123Ni317Ti540,NiTiCuCo,0.703835662,7.21696634,10.38,1.9412352,53.4488097,8.84256,8.01,FALSE,3.064,4.336,2.969,4.567,90,B19,0.968994778,1.001,1.000657638,1.000657638,1.053967581,1.021960721,,,,,,,,,,,,,,,https://doi.org/10.1016/j.scriptamat.2021.113899,,,100,1.002,"[5, -5, 4]",tension,3.400953354
0,0,2,12.3,0,0,0,0,0,0,31.7,0,0,0,0,54,0,0,0,Co2.0Cu12.3Ni31.7Ti54.0,Co20Cu123Ni317Ti540,NiTiCuCo,0.703835662,7.21696634,10.38,1.9412352,53.4488097,8.84256,8.01,FALSE,3.064,4.336,2.969,4.567,90,B19,0.968994778,1.001,1.000657638,1.000657638,1.053967581,1.021960721,,,,,,,,,,,,,,,https://doi.org/10.1016/j.scriptamat.2021.113899,,,100,1.002,"[5, -5, 4]",compression,1.079706073
0,0,2,12.3,0,0,0,0,0,0,31.7,0,0,0,0,54,0,0,0,Co2.0Cu12.3Ni31.7Ti54.0,Co20Cu123Ni317Ti540,NiTiCuCo,0.703835662,7.21696634,10.38,1.9412352,53.4488097,8.84256,8.01,FALSE,3.064,4.336,2.969,4.567,90,B19,0.968994778,1.001,1.000657638,1.000657638,1.053967581,1.021960721,,,,,,,,,,,,,,,https://doi.org/10.1016/j.scriptamat.2021.113899,,,100,1.002,"[5, -5, 7]",tension,3.209816276
0,0,2,12.3,0,0,0,0,0,0,31.7,0,0,0,0,54,0,0,0,Co2.0Cu12.3Ni31.7Ti54.0,Co20Cu123Ni317Ti540,NiTiCuCo,0.703835662,7.21696634,10.38,1.9412352,53.4488097,8.84256,8.01,FALSE,3.064,4.336,2.969,4.567,90,B19,0.968994778,1.001,1.000657638,1.000657638,1.053967581,1.021960721,,,,,,,,,,,,,,,https://doi.org/10.1016/j.scriptamat.2021.113899,,,100,1.002,"[5, -5, 7]",compression,1.48866724
0,0,2,12.3,0,0,0,0,0,0,31.7,0,0,0,0,54,0,0,0,Co2.0Cu12.3Ni31.7Ti54.0,Co20Cu123Ni317Ti540,NiTiCuCo,0.703835662,7.21696634,10.38,1.9412352,53.4488097,8.84256,8.01,FALSE,3.064,4.336,2.969,4.567,90,B19,0.968994778,1.001,1.000657638,1.000657638,1.053967581,1.021960721,,,,,,,,,,,,,,,https://doi.org/10.1016/j.scriptamat.2021.113899,,,100,1.002,"[2, -2, 5]",tension,3.685848291
0,0,2,12.3,0,0,0,0,0,0,31.7,0,0,0,0,54,0,0,0,Co2.0Cu12.3Ni31.7Ti54.0,Co20Cu123Ni317Ti540,NiTiCuCo,0.703835662,7.21696634,10.38,1.9412352,53.4488097,8.84256,8.01,FALSE,3.064,4.336,2.969,4.567,90,B19,0.968994778,1.001,1.000657638,1.000657638,1.053967581,1.021960721,,,,,,,,,,,,,,,https://doi.org/10.1016/j.scriptamat.2021.113899,,,100,1.002,"[2, -2, 5]",compression,2.32351223
0,0,2,12.3,0,0,0,0,0,0,33.7,0,0,0,0,52,0,0,0,Co2.0Cu12.3Ni33.7Ti52.0,Co20Cu123Ni337Ti520,NiTiCuCo,0.701395062,7.23319994,10.44,1.9535776,53.6653377,8.76156,8.08,FALSE,3.03,4.279,2.881,4.514,90,B19,0.950825083,,0.998584131,0.998584131,1.053425746,1.000205454,,,,,,,,,,,,,,,https://doi.org/10.1016/j.scriptamat.2021.113899,,,100,1,"[1, 1, 1]",tension,2.037247154
0,0,2,12.3,0,0,0,0,0,0,33.7,0,0,0,0,52,0,0,0,Co2.0Cu12.3Ni33.7Ti52.0,Co20Cu123Ni337Ti520,NiTiCuCo,0.701395062,7.23319994,10.44,1.9535776,53.6653377,8.76156,8.08,FALSE,3.03,4.279,2.881,4.514,90,B19,0.950825083,,0.998584131,0.998584131,1.053425746,1.000205454,,,,,,,,,,,,,,,https://doi.org/10.1016/j.scriptamat.2021.113899,,,100,1,"[1, 1, 1]",compression,1.707767845
0,0,2,12.3,0,0,0,0,0,0,33.7,0,0,0,0,52,0,0,0,Co2.0Cu12.3Ni33.7Ti52.0,Co20Cu123Ni337Ti520,NiTiCuCo,0.701395062,7.23319994,10.44,1.9535776,53.6653377,8.76156,8.08,FALSE,3.03,4.279,2.881,4.514,90,B19,0.950825083,,0.998584131,0.998584131,1.053425746,1.000205454,,,,,,,,,,,,,,,https://doi.org/10.1016/j.scriptamat.2021.113899,,,100,1,"[0, 1, 1]",tension,5.342574597
0,0,2,12.3,0,0,0,0,0,0,33.7,0,0,0,0,52,0,0,0,Co2.0Cu12.3Ni33.7Ti52.0,Co20Cu123Ni337Ti520,NiTiCuCo,0.701395062,7.23319994,10.44,1.9535776,53.6653377,8.76156,8.08,FALSE,3.03,4.279,2.881,4.514,90,B19,0.950825083,,0.998584131,0.998584131,1.053425746,1.000205454,,,,,,,,,,,,,,,https://doi.org/10.1016/j.scriptamat.2021.113899,,,100,1,"[0, 1, 1]",compression,1.068044295
0,0,2,12.3,0,0,0,0,0,0,33.7,0,0,0,0,52,0,0,0,Co2.0Cu12.3Ni33.7Ti52.0,Co20Cu123Ni337Ti520,NiTiCuCo,0.701395062,7.23319994,10.44,1.9535776,53.6653377,8.76156,8.08,FALSE,3.03,4.279,2.881,4.514,90,B19,0.950825083,,0.998584131,0.998584131,1.053425746,1.000205454,,,,,,,,,,,,,,,https://doi.org/10.1016/j.scriptamat.2021.113899,,,100,1,"[1, 1, 2]",tension,3.249936085
0,0,2,12.3,0,0,0,0,0,0,33.7,0,0,0,0,52,0,0,0,Co2.0Cu12.3Ni33.7Ti52.0,Co20Cu123Ni337Ti520,NiTiCuCo,0.701395062,7.23319994,10.44,1.9535776,53.6653377,8.76156,8.08,FALSE,3.03,4.279,2.881,4.514,90,B19,0.950825083,,0.998584131,0.998584131,1.053425746,1.000205454,,,,,,,,,,,,,,,https://doi.org/10.1016/j.scriptamat.2021.113899,,,100,1,"[1, 1, 2]",compression,3.299311592
0,0,2,12.3,0,0,0,0,0,0,33.7,0,0,0,0,52,0,0,0,Co2.0Cu12.3Ni33.7Ti52.0,Co20Cu123Ni337Ti520,NiTiCuCo,0.701395062,7.23319994,10.44,1.9535776,53.6653377,8.76156,8.08,FALSE,3.03,4.279,2.881,4.514,90,B19,0.950825083,,0.998584131,0.998584131,1.053425746,1.000205454,,,,,,,,,,,,,,,https://doi.org/10.1016/j.scriptamat.2021.113899,,,100,1,"[1, 4, 8]",tension,4.692523483
0,0,2,12.3,0,0,0,0,0,0,33.7,0,0,0,0,52,0,0,0,Co2.0Cu12.3Ni33.7Ti52.0,Co20Cu123Ni337Ti520,NiTiCuCo,0.701395062,7.23319994,10.44,1.9535776,53.6653377,8.76156,8.08,FALSE,3.03,4.279,2.881,4.514,90,B19,0.950825083,,0.998584131,0.998584131,1.053425746,1.000205454,,,,,,,,,,,,,,,https://doi.org/10.1016/j.scriptamat.2021.113899,,,100,1,"[1, 4, 8]",compression,3.570739775
0,0,2,12.3,0,0,0,0,0,0,33.7,0,0,0,0,52,0,0,0,Co2.0Cu12.3Ni33.7Ti52.0,Co20Cu123Ni337Ti520,NiTiCuCo,0.701395062,7.23319994,10.44,1.9535776,53.6653377,8.76156,8.08,FALSE,3.03,4.279,2.881,4.514,90,B19,0.950825083,,0.998584131,0.998584131,1.053425746,1.000205454,,,,,,,,,,,,,,,https://doi.org/10.1016/j.scriptamat.2021.113899,,,100,1,"[2, -2, -1]",tension,4.25244338
0,0,2,12.3,0,0,0,0,0,0,33.7,0,0,0,0,52,0,0,0,Co2.0Cu12.3Ni33.7Ti52.0,Co20Cu123Ni337Ti520,NiTiCuCo,0.701395062,7.23319994,10.44,1.9535776,53.6653377,8.76156,8.08,FALSE,3.03,4.279,2.881,4.514,90,B19,0.950825083,,0.998584131,0.998584131,1.053425746,1.000205454,,,,,,,,,,,,,,,https://doi.org/10.1016/j.scriptamat.2021.113899,,,100,1,"[2, -2, -1]",compression,1.916178417
0,0,2,12.3,0,0,0,0,0,0,33.7,0,0,0,0,52,0,0,0,Co2.0Cu12.3Ni33.7Ti52.0,Co20Cu123Ni337Ti520,NiTiCuCo,0.701395062,7.23319994,10.44,1.9535776,53.6653377,8.76156,8.08,FALSE,3.03,4.279,2.881,4.514,90,B19,0.950825083,,0.998584131,0.998584131,1.053425746,1.000205454,,,,,,,,,,,,,,,https://doi.org/10.1016/j.scriptamat.2021.113899,,,100,1,"[8, -8, -1]",tension,5.266885267
0,0,2,12.3,0,0,0,0,0,0,33.7,0,0,0,0,52,0,0,0,Co2.0Cu12.3Ni33.7Ti52.0,Co20Cu123Ni337Ti520,NiTiCuCo,0.701395062,7.23319994,10.44,1.9535776,53.6653377,8.76156,8.08,FALSE,3.03,4.279,2.881,4.514,90,B19,0.950825083,,0.998584131,0.998584131,1.053425746,1.000205454,,,,,,,,,,,,,,,https://doi.org/10.1016/j.scriptamat.2021.113899,,,100,1,"[8, -8, -1]",compression,1.39202921
0,0,2,12.3,0,0,0,0,0,0,33.7,0,0,0,0,52,0,0,0,Co2.0Cu12.3Ni33.7Ti52.0,Co20Cu123Ni337Ti520,NiTiCuCo,0.701395062,7.23319994,10.44,1.9535776,53.6653377,8.76156,8.08,FALSE,3.03,4.279,2.881,4.514,90,B19,0.950825083,,0.998584131,0.998584131,1.053425746,1.000205454,,,,,,,,,,,,,,,https://doi.org/10.1016/j.scriptamat.2021.113899,,,100,1,"[4, -4, 1]",tension,5.046388036
0,0,2,12.3,0,0,0,0,0,0,33.7,0,0,0,0,52,0,0,0,Co2.0Cu12.3Ni33.7Ti52.0,Co20Cu123Ni337Ti520,NiTiCuCo,0.701395062,7.23319994,10.44,1.9535776,53.6653377,8.76156,8.08,FALSE,3.03,4.279,2.881,4.514,90,B19,0.950825083,,0.998584131,0.998584131,1.053425746,1.000205454,,,,,,,,,,,,,,,https://doi.org/10.1016/j.scriptamat.2021.113899,,,100,1,"[4, -4, 1]",compression,1.64474126
0,0,2,12.3,0,0,0,0,0,0,33.7,0,0,0,0,52,0,0,0,Co2.0Cu12.3Ni33.7Ti52.0,Co20Cu123Ni337Ti520,NiTiCuCo,0.701395062,7.23319994,10.44,1.9535776,53.6653377,8.76156,8.08,FALSE,3.03,4.279,2.881,4.514,90,B19,0.950825083,,0.998584131,0.998584131,1.053425746,1.000205454,,,,,,,,,,,,,,,https://doi.org/10.1016/j.scriptamat.2021.113899,,,100,1,"[3, -3, 2]",tension,3.552748506
0,0,2,12.3,0,0,0,0,0,0,33.7,0,0,0,0,52,0,0,0,Co2.0Cu12.3Ni33.7Ti52.0,Co20Cu123Ni337Ti520,NiTiCuCo,0.701395062,7.23319994,10.44,1.9535776,53.6653377,8.76156,8.08,FALSE,3.03,4.279,2.881,4.514,90,B19,0.950825083,,0.998584131,0.998584131,1.053425746,1.000205454,,,,,,,,,,,,,,,https://doi.org/10.1016/j.scriptamat.2021.113899,,,100,1,"[3, -3, 2]",compression,1.936717393
0,0,2,12.3,0,0,0,0,0,0,33.7,0,0,0,0,52,0,0,0,Co2.0Cu12.3Ni33.7Ti52.0,Co20Cu123Ni337Ti520,NiTiCuCo,0.701395062,7.23319994,10.44,1.9535776,53.6653377,8.76156,8.08,FALSE,3.03,4.279,2.881,4.514,90,B19,0.950825083,,0.998584131,0.998584131,1.053425746,1.000205454,,,,,,,,,,,,,,,https://doi.org/10.1016/j.scriptamat.2021.113899,,,100,1,"[8, -8, 3]",tension,4.699416031
0,0,2,12.3,0,0,0,0,0,0,33.7,0,0,0,0,52,0,0,0,Co2.0Cu12.3Ni33.7Ti52.0,Co20Cu123Ni337Ti520,NiTiCuCo,0.701395062,7.23319994,10.44,1.9535776,53.6653377,8.76156,8.08,FALSE,3.03,4.279,2.881,4.514,90,B19,0.950825083,,0.998584131,0.998584131,1.053425746,1.000205454,,,,,,,,,,,,,,,https://doi.org/10.1016/j.scriptamat.2021.113899,,,100,1,"[8, -8, 3]",compression,1.819287259
0,0,2,12.3,0,0,0,0,0,0,33.7,0,0,0,0,52,0,0,0,Co2.0Cu12.3Ni33.7Ti52.0,Co20Cu123Ni337Ti520,NiTiCuCo,0.701395062,7.23319994,10.44,1.9535776,53.6653377,8.76156,8.08,FALSE,3.03,4.279,2.881,4.514,90,B19,0.950825083,,0.998584131,0.998584131,1.053425746,1.000205454,,,,,,,,,,,,,,,https://doi.org/10.1016/j.scriptamat.2021.113899,,,100,1,"[5, -5, 4]",tension,2.949225138
0,0,2,12.3,0,0,0,0,0,0,33.7,0,0,0,0,52,0,0,0,Co2.0Cu12.3Ni33.7Ti52.0,Co20Cu123Ni337Ti520,NiTiCuCo,0.701395062,7.23319994,10.44,1.9535776,53.6653377,8.76156,8.08,FALSE,3.03,4.279,2.881,4.514,90,B19,0.950825083,,0.998584131,0.998584131,1.053425746,1.000205454,,,,,,,,,,,,,,,https://doi.org/10.1016/j.scriptamat.2021.113899,,,100,1,"[5, -5, 4]",compression,1.879822347
0,0,2,12.3,0,0,0,0,0,0,33.7,0,0,0,0,52,0,0,0,Co2.0Cu12.3Ni33.7Ti52.0,Co20Cu123Ni337Ti520,NiTiCuCo,0.701395062,7.23319994,10.44,1.9535776,53.6653377,8.76156,8.08,FALSE,3.03,4.279,2.881,4.514,90,B19,0.950825083,,0.998584131,0.998584131,1.053425746,1.000205454,,,,,,,,,,,,,,,https://doi.org/10.1016/j.scriptamat.2021.113899,,,100,1,"[5, -5, 7]",tension,2.737709941
0,0,2,12.3,0,0,0,0,0,0,33.7,0,0,0,0,52,0,0,0,Co2.0Cu12.3Ni33.7Ti52.0,Co20Cu123Ni337Ti520,NiTiCuCo,0.701395062,7.23319994,10.44,1.9535776,53.6653377,8.76156,8.08,FALSE,3.03,4.279,2.881,4.514,90,B19,0.950825083,,0.998584131,0.998584131,1.053425746,1.000205454,,,,,,,,,,,,,,,https://doi.org/10.1016/j.scriptamat.2021.113899,,,100,1,"[5, -5, 7]",compression,2.476181689
0,0,2,12.3,0,0,0,0,0,0,33.7,0,0,0,0,52,0,0,0,Co2.0Cu12.3Ni33.7Ti52.0,Co20Cu123Ni337Ti520,NiTiCuCo,0.701395062,7.23319994,10.44,1.9535776,53.6653377,8.76156,8.08,FALSE,3.03,4.279,2.881,4.514,90,B19,0.950825083,,0.998584131,0.998584131,1.053425746,1.000205454,,,,,,,,,,,,,,,https://doi.org/10.1016/j.scriptamat.2021.113899,,,100,1,"[2, -2, 5]",tension,3.413456285
0,0,2,12.3,0,0,0,0,0,0,33.7,0,0,0,0,52,0,0,0,Co2.0Cu12.3Ni33.7Ti52.0,Co20Cu123Ni337Ti520,NiTiCuCo,0.701395062,7.23319994,10.44,1.9535776,53.6653377,8.76156,8.08,FALSE,3.03,4.279,2.881,4.514,90,B19,0.950825083,,0.998584131,0.998584131,1.053425746,1.000205454,,,,,,,,,,,,,,,https://doi.org/10.1016/j.scriptamat.2021.113899,,,100,1,"[2, -2, 5]",compression,3.73793571
0,0,2.3,12.3,0,0,0,0,0,0,30.7,0,0,0,0,54.7,0,0,0,Co2.3Cu12.3Ni30.7Ti54.7,Co23Cu123Ni307Ti547,NiTiCuCo,0.704750174,7.21200821,10.359,1.9351219,53.37374429,8.87115,7.99,FALSE,3.036,4.299,2.947,4.498,90,B19,0.970685112,1.001,1.001268792,1.001268792,1.047617359,1.018196816,,,,,,,,,,,,,,,https://doi.org/10.1016/j.mattod.2017.10.002,,,100,1.003,"[1, 1, 1]",tension,2.261655378
0,0,2.3,12.3,0,0,0,0,0,0,30.7,0,0,0,0,54.7,0,0,0,Co2.3Cu12.3Ni30.7Ti54.7,Co23Cu123Ni307Ti547,NiTiCuCo,0.704750174,7.21200821,10.359,1.9351219,53.37374429,8.87115,7.99,FALSE,3.036,4.299,2.947,4.498,90,B19,0.970685112,1.001,1.001268792,1.001268792,1.047617359,1.018196816,,,,,,,,,,,,,,,https://doi.org/10.1016/j.mattod.2017.10.002,,,100,1.003,"[1, 1, 1]",compression,0.882090854
0,0,2.3,12.3,0,0,0,0,0,0,30.7,0,0,0,0,54.7,0,0,0,Co2.3Cu12.3Ni30.7Ti54.7,Co23Cu123Ni307Ti547,NiTiCuCo,0.704750174,7.21200821,10.359,1.9351219,53.37374429,8.87115,7.99,FALSE,3.036,4.299,2.947,4.498,90,B19,0.970685112,1.001,1.001268792,1.001268792,1.047617359,1.018196816,,,,,,,,,,,,,,,https://doi.org/10.1016/j.mattod.2017.10.002,,,100,1.003,"[0, 1, 1]",tension,4.761735895
0,0,2.3,12.3,0,0,0,0,0,0,30.7,0,0,0,0,54.7,0,0,0,Co2.3Cu12.3Ni30.7Ti54.7,Co23Cu123Ni307Ti547,NiTiCuCo,0.704750174,7.21200821,10.359,1.9351219,53.37374429,8.87115,7.99,FALSE,3.036,4.299,2.947,4.498,90,B19,0.970685112,1.001,1.001268792,1.001268792,1.047617359,1.018196816,,,,,,,,,,,,,,,https://doi.org/10.1016/j.mattod.2017.10.002,,,100,1.003,"[0, 1, 1]",compression,0.193931826
0,0,2.3,12.3,0,0,0,0,0,0,30.7,0,0,0,0,54.7,0,0,0,Co2.3Cu12.3Ni30.7Ti54.7,Co23Cu123Ni307Ti547,NiTiCuCo,0.704750174,7.21200821,10.359,1.9351219,53.37374429,8.87115,7.99,FALSE,3.036,4.299,2.947,4.498,90,B19,0.970685112,1.001,1.001268792,1.001268792,1.047617359,1.018196816,,,,,,,,,,,,,,,https://doi.org/10.1016/j.mattod.2017.10.002,,,100,1.003,"[1, 1, 2]",tension,3.136307639
0,0,2.3,12.3,0,0,0,0,0,0,30.7,0,0,0,0,54.7,0,0,0,Co2.3Cu12.3Ni30.7Ti54.7,Co23Cu123Ni307Ti547,NiTiCuCo,0.704750174,7.21200821,10.359,1.9351219,53.37374429,8.87115,7.99,FALSE,3.036,4.299,2.947,4.498,90,B19,0.970685112,1.001,1.001268792,1.001268792,1.047617359,1.018196816,,,,,,,,,,,,,,,https://doi.org/10.1016/j.mattod.2017.10.002,,,100,1.003,"[1, 1, 2]",compression,1.90143788
0,0,2.3,12.3,0,0,0,0,0,0,30.7,0,0,0,0,54.7,0,0,0,Co2.3Cu12.3Ni30.7Ti54.7,Co23Cu123Ni307Ti547,NiTiCuCo,0.704750174,7.21200821,10.359,1.9351219,53.37374429,8.87115,7.99,FALSE,3.036,4.299,2.947,4.498,90,B19,0.970685112,1.001,1.001268792,1.001268792,1.047617359,1.018196816,,,,,,,,,,,,,,,https://doi.org/10.1016/j.mattod.2017.10.002,,,100,1.003,"[1, 4, 8]",tension,4.221213305
0,0,2.3,12.3,0,0,0,0,0,0,30.7,0,0,0,0,54.7,0,0,0,Co2.3Cu12.3Ni30.7Ti54.7,Co23Cu123Ni307Ti547,NiTiCuCo,0.704750174,7.21200821,10.359,1.9351219,53.37374429,8.87115,7.99,FALSE,3.036,4.299,2.947,4.498,90,B19,0.970685112,1.001,1.001268792,1.001268792,1.047617359,1.018196816,,,,,,,,,,,,,,,https://doi.org/10.1016/j.mattod.2017.10.002,,,100,1.003,"[1, 4, 8]",compression,2.012098848
0,0,2.3,12.3,0,0,0,0,0,0,30.7,0,0,0,0,54.7,0,0,0,Co2.3Cu12.3Ni30.7Ti54.7,Co23Cu123Ni307Ti547,NiTiCuCo,0.704750174,7.21200821,10.359,1.9351219,53.37374429,8.87115,7.99,FALSE,3.036,4.299,2.947,4.498,90,B19,0.970685112,1.001,1.001268792,1.001268792,1.047617359,1.018196816,,,,,,,,,,,,,,,https://doi.org/10.1016/j.mattod.2017.10.002,,,100,1.003,"[2, -2, -1]",tension,3.935057891
0,0,2.3,12.3,0,0,0,0,0,0,30.7,0,0,0,0,54.7,0,0,0,Co2.3Cu12.3Ni30.7Ti54.7,Co23Cu123Ni307Ti547,NiTiCuCo,0.704750174,7.21200821,10.359,1.9351219,53.37374429,8.87115,7.99,FALSE,3.036,4.299,2.947,4.498,90,B19,0.970685112,1.001,1.001268792,1.001268792,1.047617359,1.018196816,,,,,,,,,,,,,,,https://doi.org/10.1016/j.mattod.2017.10.002,,,100,1.003,"[2, -2, -1]",compression,0.954018626
0,0,2.3,12.3,0,0,0,0,0,0,30.7,0,0,0,0,54.7,0,0,0,Co2.3Cu12.3Ni30.7Ti54.7,Co23Cu123Ni307Ti547,NiTiCuCo,0.704750174,7.21200821,10.359,1.9351219,53.37374429,8.87115,7.99,FALSE,3.036,4.299,2.947,4.498,90,B19,0.970685112,1.001,1.001268792,1.001268792,1.047617359,1.018196816,,,,,,,,,,,,,,,https://doi.org/10.1016/j.mattod.2017.10.002,,,100,1.003,"[8, -8, -1]",tension,4.704272484
