Repository: sinazadeh/Theoretical-Transformation-Strain-Calculator

# Theoretical-Transformation-Strain-Calculator
This repository is dedicated to the theoretical calculation of transformation strain in NiTi shape memory alloys (SMAs) undergoing B2 to B19/B19' transformations.

## Usage

Explore the sample codes provided in [main.ipynb](main.ipynb) to get started.

## Citing

If this code or the accompanying dataset proves beneficial for your research or work, please cite our original paper. Acknowledging this source helps promote further research in this field and recognizes the efforts invested in this repository.

>

File: data_for_ml.csv (part 10 of 30)
Al,Au,Co,Cu,Hf,In,Mn,Mo,Nb,Nd,Ni,Pd,Pt,Sc,Ta,Ti,V,Zr,Zn,composition,formula,Alloy System,avg_first_ion_en_divi_voro_coord,avg_first_ion_en,avg_voro_coord,dev_mol_vol,avg_atom_mass,avg_mol_vol,Delta,NiTiHfCu base,a0 (A),a (A),b (A),c (A),beta,Transformation,lambda1_calculated,lambda2_reported,lambda2_calculated,lambda2_combined,lambda3_calculated,lambda1lambda2lambda3,Hysteresis (C),Hysteresis (C) new,Ms (C),Mf (C),As (C),Af (C),Tc (C),Enthalphy AtoM (J/g),Enthalphy MtoA (J/g),Enthalphy avg (J/g),Density_reported(g/cm^3),Enthalphy AtoM (J/cm3),Enthalphy MtoA (J/cm3),Enthalphy avg (J/cm3),Ref 1,Ref 2,Ref 3,Total,Predicted_Lambda2,deformation_direction,deformation_type,LDT_transformation_strain
0,0,2.3,12.3,0,0,0,0,0,0,30.7,0,0,0,0,54.7,0,0,0,Co2.3Cu12.3Ni30.7Ti54.7,Co23Cu123Ni307Ti547,NiTiCuCo,0.704750174,7.21200821,10.359,1.9351219,53.37374429,8.87115,7.99,FALSE,3.036,4.299,2.947,4.498,90,B19,0.970685112,1.001,1.001268792,1.001268792,1.047617359,1.018196816,,,,,,,,,,,,,,,https://doi.org/10.1016/j.mattod.2017.10.002,,,100,1.003,"[8, -8, -1]",compression,0.468409793
0,0,2.3,12.3,0,0,0,0,0,0,30.7,0,0,0,0,54.7,0,0,0,Co2.3Cu12.3Ni30.7Ti54.7,Co23Cu123Ni307Ti547,NiTiCuCo,0.704750174,7.21200821,10.359,1.9351219,53.37374429,8.87115,7.99,FALSE,3.036,4.299,2.947,4.498,90,B19,0.970685112,1.001,1.001268792,1.001268792,1.047617359,1.018196816,,,,,,,,,,,,,,,https://doi.org/10.1016/j.mattod.2017.10.002,,,100,1.003,"[4, -4, 1]",tension,4.536926594
0,0,2.3,12.3,0,0,0,0,0,0,30.7,0,0,0,0,54.7,0,0,0,Co2.3Cu12.3Ni30.7Ti54.7,Co23Cu123Ni307Ti547,NiTiCuCo,0.704750174,7.21200821,10.359,1.9351219,53.37374429,8.87115,7.99,FALSE,3.036,4.299,2.947,4.498,90,B19,0.970685112,1.001,1.001268792,1.001268792,1.047617359,1.018196816,,,,,,,,,,,,,,,https://doi.org/10.1016/j.mattod.2017.10.002,,,100,1.003,"[4, -4, 1]",compression,0.689997306
0,0,2.3,12.3,0,0,0,0,0,0,30.7,0,0,0,0,54.7,0,0,0,Co2.3Cu12.3Ni30.7Ti54.7,Co23Cu123Ni307Ti547,NiTiCuCo,0.704750174,7.21200821,10.359,1.9351219,53.37374429,8.87115,7.99,FALSE,3.036,4.299,2.947,4.498,90,B19,0.970685112,1.001,1.001268792,1.001268792,1.047617359,1.018196816,,,,,,,,,,,,,,,https://doi.org/10.1016/j.mattod.2017.10.002,,,100,1.003,"[3, -3, 2]",tension,3.405549131
0,0,2.3,12.3,0,0,0,0,0,0,30.7,0,0,0,0,54.7,0,0,0,Co2.3Cu12.3Ni30.7Ti54.7,Co23Cu123Ni307Ti547,NiTiCuCo,0.704750174,7.21200821,10.359,1.9351219,53.37374429,8.87115,7.99,FALSE,3.036,4.299,2.947,4.498,90,B19,0.970685112,1.001,1.001268792,1.001268792,1.047617359,1.018196816,,,,,,,,,,,,,,,https://doi.org/10.1016/j.mattod.2017.10.002,,,100,1.003,"[3, -3, 2]",compression,1.003771269
0,0,2.3,12.3,0,0,0,0,0,0,30.7,0,0,0,0,54.7,0,0,0,Co2.3Cu12.3Ni30.7Ti54.7,Co23Cu123Ni307Ti547,NiTiCuCo,0.704750174,7.21200821,10.359,1.9351219,53.37374429,8.87115,7.99,FALSE,3.036,4.299,2.947,4.498,90,B19,0.970685112,1.001,1.001268792,1.001268792,1.047617359,1.018196816,,,,,,,,,,,,,,,https://doi.org/10.1016/j.mattod.2017.10.002,,,100,1.003,"[8, -8, 3]",tension,4.273762024
0,0,2.3,12.3,0,0,0,0,0,0,30.7,0,0,0,0,54.7,0,0,0,Co2.3Cu12.3Ni30.7Ti54.7,Co23Cu123Ni307Ti547,NiTiCuCo,0.704750174,7.21200821,10.359,1.9351219,53.37374429,8.87115,7.99,FALSE,3.036,4.299,2.947,4.498,90,B19,0.970685112,1.001,1.001268792,1.001268792,1.047617359,1.018196816,,,,,,,,,,,,,,,https://doi.org/10.1016/j.mattod.2017.10.002,,,100,1.003,"[8, -8, 3]",compression,0.85213748
0,0,2.3,12.3,0,0,0,0,0,0,30.7,0,0,0,0,54.7,0,0,0,Co2.3Cu12.3Ni30.7Ti54.7,Co23Cu123Ni307Ti547,NiTiCuCo,0.704750174,7.21200821,10.359,1.9351219,53.37374429,8.87115,7.99,FALSE,3.036,4.299,2.947,4.498,90,B19,0.970685112,1.001,1.001268792,1.001268792,1.047617359,1.018196816,,,,,,,,,,,,,,,https://doi.org/10.1016/j.mattod.2017.10.002,,,100,1.003,"[5, -5, 4]",tension,2.949516847
0,0,2.3,12.3,0,0,0,0,0,0,30.7,0,0,0,0,54.7,0,0,0,Co2.3Cu12.3Ni30.7Ti54.7,Co23Cu123Ni307Ti547,NiTiCuCo,0.704750174,7.21200821,10.359,1.9351219,53.37374429,8.87115,7.99,FALSE,3.036,4.299,2.947,4.498,90,B19,0.970685112,1.001,1.001268792,1.001268792,1.047617359,1.018196816,,,,,,,,,,,,,,,https://doi.org/10.1016/j.mattod.2017.10.002,,,100,1.003,"[5, -5, 4]",compression,0.984139565
0,0,2.3,12.3,0,0,0,0,0,0,30.7,0,0,0,0,54.7,0,0,0,Co2.3Cu12.3Ni30.7Ti54.7,Co23Cu123Ni307Ti547,NiTiCuCo,0.704750174,7.21200821,10.359,1.9351219,53.37374429,8.87115,7.99,FALSE,3.036,4.299,2.947,4.498,90,B19,0.970685112,1.001,1.001268792,1.001268792,1.047617359,1.018196816,,,,,,,,,,,,,,,https://doi.org/10.1016/j.mattod.2017.10.002,,,100,1.003,"[5, -5, 7]",tension,2.780029635
0,0,2.3,12.3,0,0,0,0,0,0,30.7,0,0,0,0,54.7,0,0,0,Co2.3Cu12.3Ni30.7Ti54.7,Co23Cu123Ni307Ti547,NiTiCuCo,0.704750174,7.21200821,10.359,1.9351219,53.37374429,8.87115,7.99,FALSE,3.036,4.299,2.947,4.498,90,B19,0.970685112,1.001,1.001268792,1.001268792,1.047617359,1.018196816,,,,,,,,,,,,,,,https://doi.org/10.1016/j.mattod.2017.10.002,,,100,1.003,"[5, -5, 7]",compression,1.375003972
0,0,2.3,12.3,0,0,0,0,0,0,30.7,0,0,0,0,54.7,0,0,0,Co2.3Cu12.3Ni30.7Ti54.7,Co23Cu123Ni307Ti547,NiTiCuCo,0.704750174,7.21200821,10.359,1.9351219,53.37374429,8.87115,7.99,FALSE,3.036,4.299,2.947,4.498,90,B19,0.970685112,1.001,1.001268792,1.001268792,1.047617359,1.018196816,,,,,,,,,,,,,,,https://doi.org/10.1016/j.mattod.2017.10.002,,,100,1.003,"[2, -2, 5]",tension,3.234283303
0,0,2.3,12.3,0,0,0,0,0,0,30.7,0,0,0,0,54.7,0,0,0,Co2.3Cu12.3Ni30.7Ti54.7,Co23Cu123Ni307Ti547,NiTiCuCo,0.704750174,7.21200821,10.359,1.9351219,53.37374429,8.87115,7.99,FALSE,3.036,4.299,2.947,4.498,90,B19,0.970685112,1.001,1.001268792,1.001268792,1.047617359,1.018196816,,,,,,,,,,,,,,,https://doi.org/10.1016/j.mattod.2017.10.002,,,100,1.003,"[2, -2, 5]",compression,2.181285152
0,0,2,12.3,0,0,0,0,0,0,31.7,0,0,0,0,54,0,0,0,Co2.0Cu12.3Ni31.7Ti54.0,Co20Cu123Ni317Ti540,NiTiCuCo,0.703835662,7.21696634,10.38,1.9412352,53.4488097,8.84256,8.01,FALSE,3.035,4.327,2.923,4.527,90,B19,0.963097199,1.008,1.008122254,1.008122254,1.054719077,1.024047551,,,,,,,,,,,,,,,https://doi.org/10.1016/j.scriptamat.2021.113899,,,100,1.002,"[1, 1, 1]",tension,2.508875677
0,0,2,12.3,0,0,0,0,0,0,31.7,0,0,0,0,54,0,0,0,Co2.0Cu12.3Ni31.7Ti54.0,Co20Cu123Ni317Ti540,NiTiCuCo,0.703835662,7.21696634,10.38,1.9412352,53.4488097,8.84256,8.01,FALSE,3.035,4.327,2.923,4.527,90,B19,0.963097199,1.008,1.008122254,1.008122254,1.054719077,1.024047551,,,,,,,,,,,,,,,https://doi.org/10.1016/j.scriptamat.2021.113899,,,100,1.002,"[1, 1, 1]",compression,0.665931069
0,0,2,12.3,0,0,0,0,0,0,31.7,0,0,0,0,54,0,0,0,Co2.0Cu12.3Ni31.7Ti54.0,Co20Cu123Ni317Ti540,NiTiCuCo,0.703835662,7.21696634,10.38,1.9412352,53.4488097,8.84256,8.01,FALSE,3.035,4.327,2.923,4.527,90,B19,0.963097199,1.008,1.008122254,1.008122254,1.054719077,1.024047551,,,,,,,,,,,,,,,https://doi.org/10.1016/j.scriptamat.2021.113899,,,100,1.002,"[0, 1, 1]",tension,5.471907691
0,0,2,12.3,0,0,0,0,0,0,31.7,0,0,0,0,54,0,0,0,Co2.0Cu12.3Ni31.7Ti54.0,Co20Cu123Ni317Ti540,NiTiCuCo,0.703835662,7.21696634,10.38,1.9412352,53.4488097,8.84256,8.01,FALSE,3.035,4.327,2.923,4.527,90,B19,0.963097199,1.008,1.008122254,1.008122254,1.054719077,1.024047551,,,,,,,,,,,,,,,https://doi.org/10.1016/j.scriptamat.2021.113899,,,100,1.002,"[0, 1, 1]",compression,0.202013524
0,0,2,12.3,0,0,0,0,0,0,31.7,0,0,0,0,54,0,0,0,Co2.0Cu12.3Ni31.7Ti54.0,Co20Cu123Ni317Ti540,NiTiCuCo,0.703835662,7.21696634,10.38,1.9412352,53.4488097,8.84256,8.01,FALSE,3.035,4.327,2.923,4.527,90,B19,0.963097199,1.008,1.008122254,1.008122254,1.054719077,1.024047551,,,,,,,,,,,,,,,https://doi.org/10.1016/j.scriptamat.2021.113899,,,100,1.002,"[1, 1, 2]",tension,3.615128768
0,0,2,12.3,0,0,0,0,0,0,31.7,0,0,0,0,54,0,0,0,Co2.0Cu12.3Ni31.7Ti54.0,Co20Cu123Ni317Ti540,NiTiCuCo,0.703835662,7.21696634,10.38,1.9412352,53.4488097,8.84256,8.01,FALSE,3.035,4.327,2.923,4.527,90,B19,0.963097199,1.008,1.008122254,1.008122254,1.054719077,1.024047551,,,,,,,,,,,,,,,https://doi.org/10.1016/j.scriptamat.2021.113899,,,100,1.002,"[1, 1, 2]",compression,2.166418331
0,0,2,12.3,0,0,0,0,0,0,31.7,0,0,0,0,54,0,0,0,Co2.0Cu12.3Ni31.7Ti54.0,Co20Cu123Ni317Ti540,NiTiCuCo,0.703835662,7.21696634,10.38,1.9412352,53.4488097,8.84256,8.01,FALSE,3.035,4.327,2.923,4.527,90,B19,0.963097199,1.008,1.008122254,1.008122254,1.054719077,1.024047551,,,,,,,,,,,,,,,https://doi.org/10.1016/j.scriptamat.2021.113899,,,100,1.002,"[1, 4, 8]",tension,4.912172499
0,0,2,12.3,0,0,0,0,0,0,31.7,0,0,0,0,54,0,0,0,Co2.0Cu12.3Ni31.7Ti54.0,Co20Cu123Ni317Ti540,NiTiCuCo,0.703835662,7.21696634,10.38,1.9412352,53.4488097,8.84256,8.01,FALSE,3.035,4.327,2.923,4.527,90,B19,0.963097199,1.008,1.008122254,1.008122254,1.054719077,1.024047551,,,,,,,,,,,,,,,https://doi.org/10.1016/j.scriptamat.2021.113899,,,100,1.002,"[1, 4, 8]",compression,2.453920814
0,0,2,12.3,0,0,0,0,0,0,31.7,0,0,0,0,54,0,0,0,Co2.0Cu12.3Ni31.7Ti54.0,Co20Cu123Ni317Ti540,NiTiCuCo,0.703835662,7.21696634,10.38,1.9412352,53.4488097,8.84256,8.01,FALSE,3.035,4.327,2.923,4.527,90,B19,0.963097199,1.008,1.008122254,1.008122254,1.054719077,1.024047551,,,,,,,,,,,,,,,https://doi.org/10.1016/j.scriptamat.2021.113899,,,100,1.002,"[2, -2, -1]",tension,4.493566336
0,0,2,12.3,0,0,0,0,0,0,31.7,0,0,0,0,54,0,0,0,Co2.0Cu12.3Ni31.7Ti54.0,Co20Cu123Ni317Ti540,NiTiCuCo,0.703835662,7.21696634,10.38,1.9412352,53.4488097,8.84256,8.01,FALSE,3.035,4.327,2.923,4.527,90,B19,0.963097199,1.008,1.008122254,1.008122254,1.054719077,1.024047551,,,,,,,,,,,,,,,https://doi.org/10.1016/j.scriptamat.2021.113899,,,100,1.002,"[2, -2, -1]",compression,0.893782085
0,0,2,12.3,0,0,0,0,0,0,31.7,0,0,0,0,54,0,0,0,Co2.0Cu12.3Ni31.7Ti54.0,Co20Cu123Ni317Ti540,NiTiCuCo,0.703835662,7.21696634,10.38,1.9412352,53.4488097,8.84256,8.01,FALSE,3.035,4.327,2.923,4.527,90,B19,0.963097199,1.008,1.008122254,1.008122254,1.054719077,1.024047551,,,,,,,,,,,,,,,https://doi.org/10.1016/j.scriptamat.2021.113899,,,100,1.002,"[8, -8, -1]",tension,5.40394599
0,0,2,12.3,0,0,0,0,0,0,31.7,0,0,0,0,54,0,0,0,Co2.0Cu12.3Ni31.7Ti54.0,Co20Cu123Ni317Ti540,NiTiCuCo,0.703835662,7.21696634,10.38,1.9412352,53.4488097,8.84256,8.01,FALSE,3.035,4.327,2.923,4.527,90,B19,0.963097199,1.008,1.008122254,1.008122254,1.054719077,1.024047551,,,,,,,,,,,,,,,https://doi.org/10.1016/j.scriptamat.2021.113899,,,100,1.002,"[8, -8, -1]",compression,0.47447278
0,0,2,12.3,0,0,0,0,0,0,31.7,0,0,0,0,54,0,0,0,Co2.0Cu12.3Ni31.7Ti54.0,Co20Cu123Ni317Ti540,NiTiCuCo,0.703835662,7.21696634,10.38,1.9412352,53.4488097,8.84256,8.01,FALSE,3.035,4.327,2.923,4.527,90,B19,0.963097199,1.008,1.008122254,1.008122254,1.054719077,1.024047551,,,,,,,,,,,,,,,https://doi.org/10.1016/j.scriptamat.2021.113899,,,100,1.002,"[4, -4, 1]",tension,5.205989595
0,0,2,12.3,0,0,0,0,0,0,31.7,0,0,0,0,54,0,0,0,Co2.0Cu12.3Ni31.7Ti54.0,Co20Cu123Ni317Ti540,NiTiCuCo,0.703835662,7.21696634,10.38,1.9412352,53.4488097,8.84256,8.01,FALSE,3.035,4.327,2.923,4.527,90,B19,0.963097199,1.008,1.008122254,1.008122254,1.054719077,1.024047551,,,,,,,,,,,,,,,https://doi.org/10.1016/j.scriptamat.2021.113899,,,100,1.002,"[4, -4, 1]",compression,0.683051074
0,0,2,12.3,0,0,0,0,0,0,31.7,0,0,0,0,54,0,0,0,Co2.0Cu12.3Ni31.7Ti54.0,Co20Cu123Ni317Ti540,NiTiCuCo,0.703835662,7.21696634,10.38,1.9412352,53.4488097,8.84256,8.01,FALSE,3.035,4.327,2.923,4.527,90,B19,0.963097199,1.008,1.008122254,1.008122254,1.054719077,1.024047551,,,,,,,,,,,,,,,https://doi.org/10.1016/j.scriptamat.2021.113899,,,100,1.002,"[3, -3, 2]",tension,3.866187567
0,0,2,12.3,0,0,0,0,0,0,31.7,0,0,0,0,54,0,0,0,Co2.0Cu12.3Ni31.7Ti54.0,Co20Cu123Ni317Ti540,NiTiCuCo,0.703835662,7.21696634,10.38,1.9412352,53.4488097,8.84256,8.01,FALSE,3.035,4.327,2.923,4.527,90,B19,0.963097199,1.008,1.008122254,1.008122254,1.054719077,1.024047551,,,,,,,,,,,,,,,https://doi.org/10.1016/j.scriptamat.2021.113899,,,100,1.002,"[3, -3, 2]",compression,0.894677002
0,0,2,12.3,0,0,0,0,0,0,31.7,0,0,0,0,54,0,0,0,Co2.0Cu12.3Ni31.7Ti54.0,Co20Cu123Ni317Ti540,NiTiCuCo,0.703835662,7.21696634,10.38,1.9412352,53.4488097,8.84256,8.01,FALSE,3.035,4.327,2.923,4.527,90,B19,0.963097199,1.008,1.008122254,1.008122254,1.054719077,1.024047551,,,,,,,,,,,,,,,https://doi.org/10.1016/j.scriptamat.2021.113899,,,100,1.002,"[8, -8, 3]",tension,4.894574927
0,0,2,12.3,0,0,0,0,0,0,31.7,0,0,0,0,54,0,0,0,Co2.0Cu12.3Ni31.7Ti54.0,Co20Cu123Ni317Ti540,NiTiCuCo,0.703835662,7.21696634,10.38,1.9412352,53.4488097,8.84256,8.01,FALSE,3.035,4.327,2.923,4.527,90,B19,0.963097199,1.008,1.008122254,1.008122254,1.054719077,1.024047551,,,,,,,,,,,,,,,https://doi.org/10.1016/j.scriptamat.2021.113899,,,100,1.002,"[8, -8, 3]",compression,0.822438243
0,0,2,12.3,0,0,0,0,0,0,31.7,0,0,0,0,54,0,0,0,Co2.0Cu12.3Ni31.7Ti54.0,Co20Cu123Ni317Ti540,NiTiCuCo,0.703835662,7.21696634,10.38,1.9412352,53.4488097,8.84256,8.01,FALSE,3.035,4.327,2.923,4.527,90,B19,0.963097199,1.008,1.008122254,1.008122254,1.054719077,1.024047551,,,,,,,,,,,,,,,https://doi.org/10.1016/j.scriptamat.2021.113899,,,100,1.002,"[5, -5, 4]",tension,3.325402437
0,0,2,12.3,0,0,0,0,0,0,31.7,0,0,0,0,54,0,0,0,Co2.0Cu12.3Ni31.7Ti54.0,Co20Cu123Ni317Ti540,NiTiCuCo,0.703835662,7.21696634,10.38,1.9412352,53.4488097,8.84256,8.01,FALSE,3.035,4.327,2.923,4.527,90,B19,0.963097199,1.008,1.008122254,1.008122254,1.054719077,1.024047551,,,,,,,,,,,,,,,https://doi.org/10.1016/j.scriptamat.2021.113899,,,100,1.002,"[5, -5, 4]",compression,0.832483336
0,0,2,12.3,0,0,0,0,0,0,31.7,0,0,0,0,54,0,0,0,Co2.0Cu12.3Ni31.7Ti54.0,Co20Cu123Ni317Ti540,NiTiCuCo,0.703835662,7.21696634,10.38,1.9412352,53.4488097,8.84256,8.01,FALSE,3.035,4.327,2.923,4.527,90,B19,0.963097199,1.008,1.008122254,1.008122254,1.054719077,1.024047551,,,,,,,,,,,,,,,https://doi.org/10.1016/j.scriptamat.2021.113899,,,100,1.002,"[5, -5, 7]",tension,3.14090303
0,0,2,12.3,0,0,0,0,0,0,31.7,0,0,0,0,54,0,0,0,Co2.0Cu12.3Ni31.7Ti54.0,Co20Cu123Ni317Ti540,NiTiCuCo,0.703835662,7.21696634,10.38,1.9412352,53.4488097,8.84256,8.01,FALSE,3.035,4.327,2.923,4.527,90,B19,0.963097199,1.008,1.008122254,1.008122254,1.054719077,1.024047551,,,,,,,,,,,,,,,https://doi.org/10.1016/j.scriptamat.2021.113899,,,100,1.002,"[5, -5, 7]",compression,1.390588609
0,0,2,12.3,0,0,0,0,0,0,31.7,0,0,0,0,54,0,0,0,Co2.0Cu12.3Ni31.7Ti54.0,Co20Cu123Ni317Ti540,NiTiCuCo,0.703835662,7.21696634,10.38,1.9412352,53.4488097,8.84256,8.01,FALSE,3.035,4.327,2.923,4.527,90,B19,0.963097199,1.008,1.008122254,1.008122254,1.054719077,1.024047551,,,,,,,,,,,,,,,https://doi.org/10.1016/j.scriptamat.2021.113899,,,100,1.002,"[2, -2, 5]",tension,3.774543115
0,0,2,12.3,0,0,0,0,0,0,31.7,0,0,0,0,54,0,0,0,Co2.0Cu12.3Ni31.7Ti54.0,Co20Cu123Ni317Ti540,NiTiCuCo,0.703835662,7.21696634,10.38,1.9412352,53.4488097,8.84256,8.01,FALSE,3.035,4.327,2.923,4.527,90,B19,0.963097199,1.008,1.008122254,1.008122254,1.054719077,1.024047551,,,,,,,,,,,,,,,https://doi.org/10.1016/j.scriptamat.2021.113899,,,100,1.002,"[2, -2, 5]",compression,2.579653013
0,0,0,16.66,16.66,0,0,0,0,0,16.66,16.66,0,0,0,16.66,0,16.66,0,Cu16.66Hf16.66Ni16.66Pd16.66Ti16.66Zr16.66,Cu1Hf1Ni1Pd1Ti1Zr1,NiTiCuHfPdZr,0.64258625,7.331695,11.5,2.64,91.04006667,10.06,9.85,FALSE,3.24,3.2,4.19,5.11,103.7,B19prime,0.903471672,,0.914437473,0.914437473,1.184448229,0.978553643,42.5,36.75,59.45,30.65,61.65,101.95,63.425,8.2,9.4,8.8,,75.41,86.44,80.925,https://doi.org/10.1016/j.intermet.2020.106792,,,99.96,0.915,"[1, 1, 1]",tension,18.33197383
0,0,0,16.66,16.66,0,0,0,0,0,16.66,16.66,0,0,0,16.66,0,16.66,0,Cu16.66Hf16.66Ni16.66Pd16.66Ti16.66Zr16.66,Cu1Hf1Ni1Pd1Ti1Zr1,NiTiCuHfPdZr,0.64258625,7.331695,11.5,2.64,91.04006667,10.06,9.85,FALSE,3.24,3.2,4.19,5.11,103.7,B19prime,0.903471672,,0.914437473,0.914437473,1.184448229,0.978553643,42.5,36.75,59.45,30.65,61.65,101.95,63.425,8.2,9.4,8.8,,75.41,86.44,80.925,https://doi.org/10.1016/j.intermet.2020.106792,,,99.96,0.915,"[1, 1, 1]",compression,6.052269097
0,0,0,16.66,16.66,0,0,0,0,0,16.66,16.66,0,0,0,16.66,0,16.66,0,Cu16.66Hf16.66Ni16.66Pd16.66Ti16.66Zr16.66,Cu1Hf1Ni1Pd1Ti1Zr1,NiTiCuHfPdZr,0.64258625,7.331695,11.5,2.64,91.04006667,10.06,9.85,FALSE,3.24,3.2,4.19,5.11,103.7,B19prime,0.903471672,,0.914437473,0.914437473,1.184448229,0.978553643,42.5,36.75,59.45,30.65,61.65,101.95,63.425,8.2,9.4,8.8,,75.41,86.44,80.925,https://doi.org/10.1016/j.intermet.2020.106792,,,99.96,0.915,"[0, 1, 1]",tension,11.52208802
0,0,0,16.66,16.66,0,0,0,0,0,16.66,16.66,0,0,0,16.66,0,16.66,0,Cu16.66Hf16.66Ni16.66Pd16.66Ti16.66Zr16.66,Cu1Hf1Ni1Pd1Ti1Zr1,NiTiCuHfPdZr,0.64258625,7.331695,11.5,2.64,91.04006667,10.06,9.85,FALSE,3.24,3.2,4.19,5.11,103.7,B19prime,0.903471672,,0.914437473,0.914437473,1.184448229,0.978553643,42.5,36.75,59.45,30.65,61.65,101.95,63.425,8.2,9.4,8.8,,75.41,86.44,80.925,https://doi.org/10.1016/j.intermet.2020.106792,,,99.96,0.915,"[0, 1, 1]",compression,9.266942472
0,0,0,16.66,16.66,0,0,0,0,0,16.66,16.66,0,0,0,16.66,0,16.66,0,Cu16.66Hf16.66Ni16.66Pd16.66Ti16.66Zr16.66,Cu1Hf1Ni1Pd1Ti1Zr1,NiTiCuHfPdZr,0.64258625,7.331695,11.5,2.64,91.04006667,10.06,9.85,FALSE,3.24,3.2,4.19,5.11,103.7,B19prime,0.903471672,,0.914437473,0.914437473,1.184448229,0.978553643,42.5,36.75,59.45,30.65,61.65,101.95,63.425,8.2,9.4,8.8,,75.41,86.44,80.925,https://doi.org/10.1016/j.intermet.2020.106792,,,99.96,0.915,"[1, 1, 2]",tension,16.16833367
0,0,0,16.66,16.66,0,0,0,0,0,16.66,16.66,0,0,0,16.66,0,16.66,0,Cu16.66Hf16.66Ni16.66Pd16.66Ti16.66Zr16.66,Cu1Hf1Ni1Pd1Ti1Zr1,NiTiCuHfPdZr,0.64258625,7.331695,11.5,2.64,91.04006667,10.06,9.85,FALSE,3.24,3.2,4.19,5.11,103.7,B19prime,0.903471672,,0.914437473,0.914437473,1.184448229,0.978553643,42.5,36.75,59.45,30.65,61.65,101.95,63.425,8.2,9.4,8.8,,75.41,86.44,80.925,https://doi.org/10.1016/j.intermet.2020.106792,,,99.96,0.915,"[1, 1, 2]",compression,9.505079351
0,0,0,16.66,16.66,0,0,0,0,0,16.66,16.66,0,0,0,16.66,0,16.66,0,Cu16.66Hf16.66Ni16.66Pd16.66Ti16.66Zr16.66,Cu1Hf1Ni1Pd1Ti1Zr1,NiTiCuHfPdZr,0.64258625,7.331695,11.5,2.64,91.04006667,10.06,9.85,FALSE,3.24,3.2,4.19,5.11,103.7,B19prime,0.903471672,,0.914437473,0.914437473,1.184448229,0.978553643,42.5,36.75,59.45,30.65,61.65,101.95,63.425,8.2,9.4,8.8,,75.41,86.44,80.925,https://doi.org/10.1016/j.intermet.2020.106792,,,99.96,0.915,"[1, 4, 8]",tension,12.01837339
0,0,0,16.66,16.66,0,0,0,0,0,16.66,16.66,0,0,0,16.66,0,16.66,0,Cu16.66Hf16.66Ni16.66Pd16.66Ti16.66Zr16.66,Cu1Hf1Ni1Pd1Ti1Zr1,NiTiCuHfPdZr,0.64258625,7.331695,11.5,2.64,91.04006667,10.06,9.85,FALSE,3.24,3.2,4.19,5.11,103.7,B19prime,0.903471672,,0.914437473,0.914437473,1.184448229,0.978553643,42.5,36.75,59.45,30.65,61.65,101.95,63.425,8.2,9.4,8.8,,75.41,86.44,80.925,https://doi.org/10.1016/j.intermet.2020.106792,,,99.96,0.915,"[1, 4, 8]",compression,9.063820511
0,0,0,16.66,16.66,0,0,0,0,0,16.66,16.66,0,0,0,16.66,0,16.66,0,Cu16.66Hf16.66Ni16.66Pd16.66Ti16.66Zr16.66,Cu1Hf1Ni1Pd1Ti1Zr1,NiTiCuHfPdZr,0.64258625,7.331695,11.5,2.64,91.04006667,10.06,9.85,FALSE,3.24,3.2,4.19,5.11,103.7,B19prime,0.903471672,,0.914437473,0.914437473,1.184448229,0.978553643,42.5,36.75,59.45,30.65,61.65,101.95,63.425,8.2,9.4,8.8,,75.41,86.44,80.925,https://doi.org/10.1016/j.intermet.2020.106792,,,99.96,0.915,"[2, -2, -1]",tension,17.38295829
0,0,0,16.66,16.66,0,0,0,0,0,16.66,16.66,0,0,0,16.66,0,16.66,0,Cu16.66Hf16.66Ni16.66Pd16.66Ti16.66Zr16.66,Cu1Hf1Ni1Pd1Ti1Zr1,NiTiCuHfPdZr,0.64258625,7.331695,11.5,2.64,91.04006667,10.06,9.85,FALSE,3.24,3.2,4.19,5.11,103.7,B19prime,0.903471672,,0.914437473,0.914437473,1.184448229,0.978553643,42.5,36.75,59.45,30.65,61.65,101.95,63.425,8.2,9.4,8.8,,75.41,86.44,80.925,https://doi.org/10.1016/j.intermet.2020.106792,,,99.96,0.915,"[2, -2, -1]",compression,8.416740828
0,0,0,16.66,16.66,0,0,0,0,0,16.66,16.66,0,0,0,16.66,0,16.66,0,Cu16.66Hf16.66Ni16.66Pd16.66Ti16.66Zr16.66,Cu1Hf1Ni1Pd1Ti1Zr1,NiTiCuHfPdZr,0.64258625,7.331695,11.5,2.64,91.04006667,10.06,9.85,FALSE,3.24,3.2,4.19,5.11,103.7,B19prime,0.903471672,,0.914437473,0.914437473,1.184448229,0.978553643,42.5,36.75,59.45,30.65,61.65,101.95,63.425,8.2,9.4,8.8,,75.41,86.44,80.925,https://doi.org/10.1016/j.intermet.2020.106792,,,99.96,0.915,"[8, -8, -1]",tension,13.46345912
0,0,0,16.66,16.66,0,0,0,0,0,16.66,16.66,0,0,0,16.66,0,16.66,0,Cu16.66Hf16.66Ni16.66Pd16.66Ti16.66Zr16.66,Cu1Hf1Ni1Pd1Ti1Zr1,NiTiCuHfPdZr,0.64258625,7.331695,11.5,2.64,91.04006667,10.06,9.85,FALSE,3.24,3.2,4.19,5.11,103.7,B19prime,0.903471672,,0.914437473,0.914437473,1.184448229,0.978553643,42.5,36.75,59.45,30.65,61.65,101.95,63.425,8.2,9.4,8.8,,75.41,86.44,80.925,https://doi.org/10.1016/j.intermet.2020.106792,,,99.96,0.915,"[8, -8, -1]",compression,9.306296196
0,0,0,16.66,16.66,0,0,0,0,0,16.66,16.66,0,0,0,16.66,0,16.66,0,Cu16.66Hf16.66Ni16.66Pd16.66Ti16.66Zr16.66,Cu1Hf1Ni1Pd1Ti1Zr1,NiTiCuHfPdZr,0.64258625,7.331695,11.5,2.64,91.04006667,10.06,9.85,FALSE,3.24,3.2,4.19,5.11,103.7,B19prime,0.903471672,,0.914437473,0.914437473,1.184448229,0.978553643,42.5,36.75,59.45,30.65,61.65,101.95,63.425,8.2,9.4,8.8,,75.41,86.44,80.925,https://doi.org/10.1016/j.intermet.2020.106792,,,99.96,0.915,"[4, -4, 1]",tension,15.1096799
0,0,0,16.66,16.66,0,0,0,0,0,16.66,16.66,0,0,0,16.66,0,16.66,0,Cu16.66Hf16.66Ni16.66Pd16.66Ti16.66Zr16.66,Cu1Hf1Ni1Pd1Ti1Zr1,NiTiCuHfPdZr,0.64258625,7.331695,11.5,2.64,91.04006667,10.06,9.85,FALSE,3.24,3.2,4.19,5.11,103.7,B19prime,0.903471672,,0.914437473,0.914437473,1.184448229,0.978553643,42.5,36.75,59.45,30.65,61.65,101.95,63.425,8.2,9.4,8.8,,75.41,86.44,80.925,https://doi.org/10.1016/j.intermet.2020.106792,,,99.96,0.915,"[4, -4, 1]",compression,9.162963663
0,0,0,16.66,16.66,0,0,0,0,0,16.66,16.66,0,0,0,16.66,0,16.66,0,Cu16.66Hf16.66Ni16.66Pd16.66Ti16.66Zr16.66,Cu1Hf1Ni1Pd1Ti1Zr1,NiTiCuHfPdZr,0.64258625,7.331695,11.5,2.64,91.04006667,10.06,9.85,FALSE,3.24,3.2,4.19,5.11,103.7,B19prime,0.903471672,,0.914437473,0.914437473,1.184448229,0.978553643,42.5,36.75,59.45,30.65,61.65,101.95,63.425,8.2,9.4,8.8,,75.41,86.44,80.925,https://doi.org/10.1016/j.intermet.2020.106792,,,99.96,0.915,"[3, -3, 2]",tension,18.15976167
0,0,0,16.66,16.66,0,0,0,0,0,16.66,16.66,0,0,0,16.66,0,16.66,0,Cu16.66Hf16.66Ni16.66Pd16.66Ti16.66Zr16.66,Cu1Hf1Ni1Pd1Ti1Zr1,NiTiCuHfPdZr,0.64258625,7.331695,11.5,2.64,91.04006667,10.06,9.85,FALSE,3.24,3.2,4.19,5.11,103.7,B19prime,0.903471672,,0.914437473,0.914437473,1.184448229,0.978553643,42.5,36.75,59.45,30.65,61.65,101.95,63.425,8.2,9.4,8.8,,75.41,86.44,80.925,https://doi.org/10.1016/j.intermet.2020.106792,,,99.96,0.915,"[3, -3, 2]",compression,7.689515546
0,0,0,16.66,16.66,0,0,0,0,0,16.66,16.66,0,0,0,16.66,0,16.66,0,Cu16.66Hf16.66Ni16.66Pd16.66Ti16.66Zr16.66,Cu1Hf1Ni1Pd1Ti1Zr1,NiTiCuHfPdZr,0.64258625,7.331695,11.5,2.64,91.04006667,10.06,9.85,FALSE,3.24,3.2,4.19,5.11,103.7,B19prime,0.903471672,,0.914437473,0.914437473,1.184448229,0.978553643,42.5,36.75,59.45,30.65,61.65,101.95,63.425,8.2,9.4,8.8,,75.41,86.44,80.925,https://doi.org/10.1016/j.intermet.2020.106792,,,99.96,0.915,"[8, -8, 3]",tension,16.41957109
0,0,0,16.66,16.66,0,0,0,0,0,16.66,16.66,0,0,0,16.66,0,16.66,0,Cu16.66Hf16.66Ni16.66Pd16.66Ti16.66Zr16.66,Cu1Hf1Ni1Pd1Ti1Zr1,NiTiCuHfPdZr,0.64258625,7.331695,11.5,2.64,91.04006667,10.06,9.85,FALSE,3.24,3.2,4.19,5.11,103.7,B19prime,0.903471672,,0.914437473,0.914437473,1.184448229,0.978553643,42.5,36.75,59.45,30.65,61.65,101.95,63.425,8.2,9.4,8.8,,75.41,86.44,80.925,https://doi.org/10.1016/j.intermet.2020.106792,,,99.96,0.915,"[8, -8, 3]",compression,8.856005972
0,0,0,16.66,16.66,0,0,0,0,0,16.66,16.66,0,0,0,16.66,0,16.66,0,Cu16.66Hf16.66Ni16.66Pd16.66Ti16.66Zr16.66,Cu1Hf1Ni1Pd1Ti1Zr1,NiTiCuHfPdZr,0.64258625,7.331695,11.5,2.64,91.04006667,10.06,9.85,FALSE,3.24,3.2,4.19,5.11,103.7,B19prime,0.903471672,,0.914437473,0.914437473,1.184448229,0.978553643,42.5,36.75,59.45,30.65,61.65,101.95,63.425,8.2,9.4,8.8,,75.41,86.44,80.925,https://doi.org/10.1016/j.intermet.2020.106792,,,99.96,0.915,"[5, -5, 4]",tension,18.41764052
0,0,0,16.66,16.66,0,0,0,0,0,16.66,16.66,0,0,0,16.66,0,16.66,0,Cu16.66Hf16.66Ni16.66Pd16.66Ti16.66Zr16.66,Cu1Hf1Ni1Pd1Ti1Zr1,NiTiCuHfPdZr,0.64258625,7.331695,11.5,2.64,91.04006667,10.06,9.85,FALSE,3.24,3.2,4.19,5.11,103.7,B19prime,0.903471672,,0.914437473,0.914437473,1.184448229,0.978553643,42.5,36.75,59.45,30.65,61.65,101.95,63.425,8.2,9.4,8.8,,75.41,86.44,80.925,https://doi.org/10.1016/j.intermet.2020.106792,,,99.96,0.915,"[5, -5, 4]",compression,7.043739863
0,0,0,16.66,16.66,0,0,0,0,0,16.66,16.66,0,0,0,16.66,0,16.66,0,Cu16.66Hf16.66Ni16.66Pd16.66Ti16.66Zr16.66,Cu1Hf1Ni1Pd1Ti1Zr1,NiTiCuHfPdZr,0.64258625,7.331695,11.5,2.64,91.04006667,10.06,9.85,FALSE,3.24,3.2,4.19,5.11,103.7,B19prime,0.903471672,,0.914437473,0.914437473,1.184448229,0.978553643,42.5,36.75,59.45,30.65,61.65,101.95,63.425,8.2,9.4,8.8,,75.41,86.44,80.925,https://doi.org/10.1016/j.intermet.2020.106792,,,99.96,0.915,"[5, -5, 7]",tension,17.95470887
0,0,0,16.66,16.66,0,0,0,0,0,16.66,16.66,0,0,0,16.66,0,16.66,0,Cu16.66Hf16.66Ni16.66Pd16.66Ti16.66Zr16.66,Cu1Hf1Ni1Pd1Ti1Zr1,NiTiCuHfPdZr,0.64258625,7.331695,11.5,2.64,91.04006667,10.06,9.85,FALSE,3.24,3.2,4.19,5.11,103.7,B19prime,0.903471672,,0.914437473,0.914437473,1.184448229,0.978553643,42.5,36.75,59.45,30.65,61.65,101.95,63.425,8.2,9.4,8.8,,75.41,86.44,80.925,https://doi.org/10.1016/j.intermet.2020.106792,,,99.96,0.915,"[5, -5, 7]",compression,8.221355844
0,0,0,16.66,16.66,0,0,0,0,0,16.66,16.66,0,0,0,16.66,0,16.66,0,Cu16.66Hf16.66Ni16.66Pd16.66Ti16.66Zr16.66,Cu1Hf1Ni1Pd1Ti1Zr1,NiTiCuHfPdZr,0.64258625,7.331695,11.5,2.64,91.04006667,10.06,9.85,FALSE,3.24,3.2,4.19,5.11,103.7,B19prime,0.903471672,,0.914437473,0.914437473,1.184448229,0.978553643,42.5,36.75,59.45,30.65,61.65,101.95,63.425,8.2,9.4,8.8,,75.41,86.44,80.925,https://doi.org/10.1016/j.intermet.2020.106792,,,99.96,0.915,"[2, -2, 5]",tension,14.54877343
0,0,0,16.66,16.66,0,0,0,0,0,16.66,16.66,0,0,0,16.66,0,16.66,0,Cu16.66Hf16.66Ni16.66Pd16.66Ti16.66Zr16.66,Cu1Hf1Ni1Pd1Ti1Zr1,NiTiCuHfPdZr,0.64258625,7.331695,11.5,2.64,91.04006667,10.06,9.85,FALSE,3.24,3.2,4.19,5.11,103.7,B19prime,0.903471672,,0.914437473,0.914437473,1.184448229,0.978553643,42.5,36.75,59.45,30.65,61.65,101.95,63.425,8.2,9.4,8.8,,75.41,86.44,80.925,https://doi.org/10.1016/j.intermet.2020.106792,,,99.96,0.915,"[2, -2, 5]",compression,9.617207901
0,0,0,5,0,0,0,0.3,0,0,44.7,0,0,0,0,50,0,0,0,Cu5.0Mo0.3Ni44.7Ti50.0,Cu50Mo3Ni447Ti500,NiTiCuMo,0.698243529,7.23664689,10.494,1.99501378,53.6345698,8.64937,8.34,FALSE,3.005,2.899,4.192,4.508,90,B19,0.964725458,,0.986419843,0.986419843,1.060777827,1.009461993,18,20.5,-7,-25,-2,11,-5.75,,,,,,,,https://doi.org/10.1023/A:1010958924350,,,100,0.973,"[1, 1, 1]",tension,2.975634727
0,0,0,5,0,0,0,0.3,0,0,44.7,0,0,0,0,50,0,0,0,Cu5.0Mo0.3Ni44.7Ti50.0,Cu50Mo3Ni447Ti500,NiTiCuMo,0.698243529,7.23664689,10.494,1.99501378,53.6345698,8.64937,8.34,FALSE,3.005,2.899,4.192,4.508,90,B19,0.964725458,,0.986419843,0.986419843,1.060777827,1.009461993,18,20.5,-7,-25,-2,11,-5.75,,,,,,,,https://doi.org/10.1023/A:1010958924350,,,100,0.973,"[1, 1, 1]",compression,2.07582151
0,0,0,5,0,0,0,0.3,0,0,44.7,0,0,0,0,50,0,0,0,Cu5.0Mo0.3Ni44.7Ti50.0,Cu50Mo3Ni447Ti500,NiTiCuMo,0.698243529,7.23664689,10.494,1.99501378,53.6345698,8.64937,8.34,FALSE,3.005,2.899,4.192,4.508,90,B19,0.964725458,,0.986419843,0.986419843,1.060777827,1.009461993,18,20.5,-7,-25,-2,11,-5.75,,,,,,,,https://doi.org/10.1023/A:1010958924350,,,100,0.973,"[0, 1, 1]",tension,6.077782682
0,0,0,5,0,0,0,0.3,0,0,44.7,0,0,0,0,50,0,0,0,Cu5.0Mo0.3Ni44.7Ti50.0,Cu50Mo3Ni447Ti500,NiTiCuMo,0.698243529,7.23664689,10.494,1.99501378,53.6345698,8.64937,8.34,FALSE,3.005,2.899,4.192,4.508,90,B19,0.964725458,,0.986419843,0.986419843,1.060777827,1.009461993,18,20.5,-7,-25,-2,11,-5.75,,,,,,,,https://doi.org/10.1023/A:1010958924350,,,100,0.973,"[0, 1, 1]",compression,1.358015749
0,0,0,5,0,0,0,0.3,0,0,44.7,0,0,0,0,50,0,0,0,Cu5.0Mo0.3Ni44.7Ti50.0,Cu50Mo3Ni447Ti500,NiTiCuMo,0.698243529,7.23664689,10.494,1.99501378,53.6345698,8.64937,8.34,FALSE,3.005,2.899,4.192,4.508,90,B19,0.964725458,,0.986419843,0.986419843,1.060777827,1.009461993,18,20.5,-7,-25,-2,11,-5.75,,,,,,,,https://doi.org/10.1023/A:1010958924350,,,100,0.973,"[1, 1, 2]",tension,3.929707429
0,0,0,5,0,0,0,0.3,0,0,44.7,0,0,0,0,50,0,0,0,Cu5.0Mo0.3Ni44.7Ti50.0,Cu50Mo3Ni447Ti500,NiTiCuMo,0.698243529,7.23664689,10.494,1.99501378,53.6345698,8.64937,8.34,FALSE,3.005,2.899,4.192,4.508,90,B19,0.964725458,,0.986419843,0.986419843,1.060777827,1.009461993,18,20.5,-7,-25,-2,11,-5.75,,,,,,,,https://doi.org/10.1023/A:1010958924350,,,100,0.973,"[1, 1, 2]",compression,2.798927944
0,0,0,5,0,0,0,0.3,0,0,44.7,0,0,0,0,50,0,0,0,Cu5.0Mo0.3Ni44.7Ti50.0,Cu50Mo3Ni447Ti500,NiTiCuMo,0.698243529,7.23664689,10.494,1.99501378,53.6345698,8.64937,8.34,FALSE,3.005,2.899,4.192,4.508,90,B19,0.964725458,,0.986419843,0.986419843,1.060777827,1.009461993,18,20.5,-7,-25,-2,11,-5.75,,,,,,,,https://doi.org/10.1023/A:1010958924350,,,100,0.973,"[1, 4, 8]",tension,5.252699505
0,0,0,5,0,0,0,0.3,0,0,44.7,0,0,0,0,50,0,0,0,Cu5.0Mo0.3Ni44.7Ti50.0,Cu50Mo3Ni447Ti500,NiTiCuMo,0.698243529,7.23664689,10.494,1.99501378,53.6345698,8.64937,8.34,FALSE,3.005,2.899,4.192,4.508,90,B19,0.964725458,,0.986419843,0.986419843,1.060777827,1.009461993,18,20.5,-7,-25,-2,11,-5.75,,,,,,,,https://doi.org/10.1023/A:1010958924350,,,100,0.973,"[1, 4, 8]",compression,2.632858577
0,0,0,5,0,0,0,0.3,0,0,44.7,0,0,0,0,50,0,0,0,Cu5.0Mo0.3Ni44.7Ti50.0,Cu50Mo3Ni447Ti500,NiTiCuMo,0.698243529,7.23664689,10.494,1.99501378,53.6345698,8.64937,8.34,FALSE,3.005,2.899,4.192,4.508,90,B19,0.964725458,,0.986419843,0.986419843,1.060777827,1.009461993,18,20.5,-7,-25,-2,11,-5.75,,,,,,,,https://doi.org/10.1023/A:1010958924350,,,100,0.973,"[2, -2, -1]",tension,5.05391204
0,0,0,5,0,0,0,0.3,0,0,44.7,0,0,0,0,50,0,0,0,Cu5.0Mo0.3Ni44.7Ti50.0,Cu50Mo3Ni447Ti500,NiTiCuMo,0.698243529,7.23664689,10.494,1.99501378,53.6345698,8.64937,8.34,FALSE,3.005,2.899,4.192,4.508,90,B19,0.964725458,,0.986419843,0.986419843,1.060777827,1.009461993,18,20.5,-7,-25,-2,11,-5.75,,,,,,,,https://doi.org/10.1023/A:1010958924350,,,100,0.973,"[2, -2, -1]",compression,1.88434201
0,0,0,5,0,0,0,0.3,0,0,44.7,0,0,0,0,50,0,0,0,Cu5.0Mo0.3Ni44.7Ti50.0,Cu50Mo3Ni447Ti500,NiTiCuMo,0.698243529,7.23664689,10.494,1.99501378,53.6345698,8.64937,8.34,FALSE,3.005,2.899,4.192,4.508,90,B19,0.964725458,,0.986419843,0.986419843,1.060777827,1.009461993,18,20.5,-7,-25,-2,11,-5.75,,,,,,,,https://doi.org/10.1023/A:1010958924350,,,100,0.973,"[8, -8, -1]",tension,6.006670748
0,0,0,5,0,0,0,0.3,0,0,44.7,0,0,0,0,50,0,0,0,Cu5.0Mo0.3Ni44.7Ti50.0,Cu50Mo3Ni447Ti500,NiTiCuMo,0.698243529,7.23664689,10.494,1.99501378,53.6345698,8.64937,8.34,FALSE,3.005,2.899,4.192,4.508,90,B19,0.964725458,,0.986419843,0.986419843,1.060777827,1.009461993,18,20.5,-7,-25,-2,11,-5.75,,,,,,,,https://doi.org/10.1023/A:1010958924350,,,100,0.973,"[8, -8, -1]",compression,1.374649572
0,0,0,5,0,0,0,0.3,0,0,44.7,0,0,0,0,50,0,0,0,Cu5.0Mo0.3Ni44.7Ti50.0,Cu50Mo3Ni447Ti500,NiTiCuMo,0.698243529,7.23664689,10.494,1.99501378,53.6345698,8.64937,8.34,FALSE,3.005,2.899,4.192,4.508,90,B19,0.964725458,,0.986419843,0.986419843,1.060777827,1.009461993,18,20.5,-7,-25,-2,11,-5.75,,,,,,,,https://doi.org/10.1023/A:1010958924350,,,100,0.973,"[4, -4, 1]",tension,5.799527897
0,0,0,5,0,0,0,0.3,0,0,44.7,0,0,0,0,50,0,0,0,Cu5.0Mo0.3Ni44.7Ti50.0,Cu50Mo3Ni447Ti500,NiTiCuMo,0.698243529,7.23664689,10.494,1.99501378,53.6345698,8.64937,8.34,FALSE,3.005,2.899,4.192,4.508,90,B19,0.964725458,,0.986419843,0.986419843,1.060777827,1.009461993,18,20.5,-7,-25,-2,11,-5.75,,,,,,,,https://doi.org/10.1023/A:1010958924350,,,100,0.973,"[4, -4, 1]",compression,1.423054833
0,0,0,5,0,0,0,0.3,0,0,44.7,0,0,0,0,50,0,0,0,Cu5.0Mo0.3Ni44.7Ti50.0,Cu50Mo3Ni447Ti500,NiTiCuMo,0.698243529,7.23664689,10.494,1.99501378,53.6345698,8.64937,8.34,FALSE,3.005,2.899,4.192,4.508,90,B19,0.964725458,,0.986419843,0.986419843,1.060777827,1.009461993,18,20.5,-7,-25,-2,11,-5.75,,,,,,,,https://doi.org/10.1023/A:1010958924350,,,100,0.973,"[3, -3, 2]",tension,4.397129871
0,0,0,5,0,0,0,0.3,0,0,44.7,0,0,0,0,50,0,0,0,Cu5.0Mo0.3Ni44.7Ti50.0,Cu50Mo3Ni447Ti500,NiTiCuMo,0.698243529,7.23664689,10.494,1.99501378,53.6345698,8.64937,8.34,FALSE,3.005,2.899,4.192,4.508,90,B19,0.964725458,,0.986419843,0.986419843,1.060777827,1.009461993,18,20.5,-7,-25,-2,11,-5.75,,,,,,,,https://doi.org/10.1023/A:1010958924350,,,100,0.973,"[3, -3, 2]",compression,2.06290749
0,0,0,5,0,0,0,0.3,0,0,44.7,0,0,0,0,50,0,0,0,Cu5.0Mo0.3Ni44.7Ti50.0,Cu50Mo3Ni447Ti500,NiTiCuMo,0.698243529,7.23664689,10.494,1.99501378,53.6345698,8.64937,8.34,FALSE,3.005,2.899,4.192,4.508,90,B19,0.964725458,,0.986419843,0.986419843,1.060777827,1.009461993,18,20.5,-7,-25,-2,11,-5.75,,,,,,,,https://doi.org/10.1023/A:1010958924350,,,100,0.973,"[8, -8, 3]",tension,5.473629528
0,0,0,5,0,0,0,0.3,0,0,44.7,0,0,0,0,50,0,0,0,Cu5.0Mo0.3Ni44.7Ti50.0,Cu50Mo3Ni447Ti500,NiTiCuMo,0.698243529,7.23664689,10.494,1.99501378,53.6345698,8.64937,8.34,FALSE,3.005,2.899,4.192,4.508,90,B19,0.964725458,,0.986419843,0.986419843,1.060777827,1.009461993,18,20.5,-7,-25,-2,11,-5.75,,,,,,,,https://doi.org/10.1023/A:1010958924350,,,100,0.973,"[8, -8, 3]",compression,1.656763854
0,0,0,5,0,0,0,0.3,0,0,44.7,0,0,0,0,50,0,0,0,Cu5.0Mo0.3Ni44.7Ti50.0,Cu50Mo3Ni447Ti500,NiTiCuMo,0.698243529,7.23664689,10.494,1.99501378,53.6345698,8.64937,8.34,FALSE,3.005,2.899,4.192,4.508,90,B19,0.964725458,,0.986419843,0.986419843,1.060777827,1.009461993,18,20.5,-7,-25,-2,11,-5.75,,,,,,,,https://doi.org/10.1023/A:1010958924350,,,100,0.973,"[5, -5, 4]",tension,3.830867155
0,0,0,5,0,0,0,0.3,0,0,44.7,0,0,0,0,50,0,0,0,Cu5.0Mo0.3Ni44.7Ti50.0,Cu50Mo3Ni447Ti500,NiTiCuMo,0.698243529,7.23664689,10.494,1.99501378,53.6345698,8.64937,8.34,FALSE,3.005,2.899,4.192,4.508,90,B19,0.964725458,,0.986419843,0.986419843,1.060777827,1.009461993,18,20.5,-7,-25,-2,11,-5.75,,,,,,,,https://doi.org/10.1023/A:1010958924350,,,100,0.973,"[5, -5, 4]",compression,2.11518729
0,0,0,5,0,0,0,0.3,0,0,44.7,0,0,0,0,50,0,0,0,Cu5.0Mo0.3Ni44.7Ti50.0,Cu50Mo3Ni447Ti500,NiTiCuMo,0.698243529,7.23664689,10.494,1.99501378,53.6345698,8.64937,8.34,FALSE,3.005,2.899,4.192,4.508,90,B19,0.964725458,,0.986419843,0.986419843,1.060777827,1.009461993,18,20.5,-7,-25,-2,11,-5.75,,,,,,,,https://doi.org/10.1023/A:1010958924350,,,100,0.973,"[5, -5, 7]",tension,3.587858318
0,0,0,5,0,0,0,0.3,0,0,44.7,0,0,0,0,50,0,0,0,Cu5.0Mo0.3Ni44.7Ti50.0,Cu50Mo3Ni447Ti500,NiTiCuMo,0.698243529,7.23664689,10.494,1.99501378,53.6345698,8.64937,8.34,FALSE,3.005,2.899,4.192,4.508,90,B19,0.964725458,,0.986419843,0.986419843,1.060777827,1.009461993,18,20.5,-7,-25,-2,11,-5.75,,,,,,,,https://doi.org/10.1023/A:1010958924350,,,100,0.973,"[5, -5, 7]",compression,2.425749329
0,0,0,5,0,0,0,0.3,0,0,44.7,0,0,0,0,50,0,0,0,Cu5.0Mo0.3Ni44.7Ti50.0,Cu50Mo3Ni447Ti500,NiTiCuMo,0.698243529,7.23664689,10.494,1.99501378,53.6345698,8.64937,8.34,FALSE,3.005,2.899,4.192,4.508,90,B19,0.964725458,,0.986419843,0.986419843,1.060777827,1.009461993,18,20.5,-7,-25,-2,11,-5.75,,,,,,,,https://doi.org/10.1023/A:1010958924350,,,100,0.973,"[2, -2, 5]",tension,3.966784406
0,0,0,5,0,0,0,0.3,0,0,44.7,0,0,0,0,50,0,0,0,Cu5.0Mo0.3Ni44.7Ti50.0,Cu50Mo3Ni447Ti500,NiTiCuMo,0.698243529,7.23664689,10.494,1.99501378,53.6345698,8.64937,8.34,FALSE,3.005,2.899,4.192,4.508,90,B19,0.964725458,,0.986419843,0.986419843,1.060777827,1.009461993,18,20.5,-7,-25,-2,11,-5.75,,,,,,,,https://doi.org/10.1023/A:1010958924350,,,100,0.973,"[2, -2, 5]",compression,2.997074306
0,0,0,10.8,0,0,0,0,10,0,30.6,0,0,0,0,48.6,0,0,0,Cu10.8Nb10.0Ni30.6Ti48.6,Cu54Nb50Ni153Ti243,NiTiCuNb,0.7006593,7.16657916,10.342,1.91500488,57.3771484,9.03846,7.83,FALSE,3.04,2.991,4.277,4.482,90,B19,0.983881579,0.995,0.994834113,0.994834113,1.0425173,1.020414847,10.9,10.9,,,,,,,,,,,,,https://doi.org/10.1016/j.jallcom.2018.12.219,,,100,0.999,"[1, 1, 1]",tension,2.334542958
0,0,0,10.8,0,0,0,0,10,0,30.6,0,0,0,0,48.6,0,0,0,Cu10.8Nb10.0Ni30.6Ti48.6,Cu54Nb50Ni153Ti243,NiTiCuNb,0.7006593,7.16657916,10.342,1.91500488,57.3771484,9.03846,7.83,FALSE,3.04,2.991,4.277,4.482,90,B19,0.983881579,0.995,0.994834113,0.994834113,1.0425173,1.020414847,10.9,10.9,,,,,,,,,,,,,https://doi.org/10.1016/j.jallcom.2018.12.219,,,100,0.999,"[1, 1, 1]",compression,0.880328463
0,0,0,10.8,0,0,0,0,10,0,30.6,0,0,0,0,48.6,0,0,0,Cu10.8Nb10.0Ni30.6Ti48.6,Cu54Nb50Ni153Ti243,NiTiCuNb,0.7006593,7.16657916,10.342,1.91500488,57.3771484,9.03846,7.83,FALSE,3.04,2.991,4.277,4.482,90,B19,0.983881579,0.995,0.994834113,0.994834113,1.0425173,1.020414847,10.9,10.9,,,,,,,,,,,,,https://doi.org/10.1016/j.jallcom.2018.12.219,,,100,0.999,"[0, 1, 1]",tension,4.251730042
0,0,0,10.8,0,0,0,0,10,0,30.6,0,0,0,0,48.6,0,0,0,Cu10.8Nb10.0Ni30.6Ti48.6,Cu54Nb50Ni153Ti243,NiTiCuNb,0.7006593,7.16657916,10.342,1.91500488,57.3771484,9.03846,7.83,FALSE,3.04,2.991,4.277,4.482,90,B19,0.983881579,0.995,0.994834113,0.994834113,1.0425173,1.020414847,10.9,10.9,,,,,,,,,,,,,https://doi.org/10.1016/j.jallcom.2018.12.219,,,100,0.999,"[0, 1, 1]",compression,0.516588713
0,0,0,10.8,0,0,0,0,10,0,30.6,0,0,0,0,48.6,0,0,0,Cu10.8Nb10.0Ni30.6Ti48.6,Cu54Nb50Ni153Ti243,NiTiCuNb,0.7006593,7.16657916,10.342,1.91500488,57.3771484,9.03846,7.83,FALSE,3.04,2.991,4.277,4.482,90,B19,0.983881579,0.995,0.994834113,0.994834113,1.0425173,1.020414847,10.9,10.9,,,,,,,,,,,,,https://doi.org/10.1016/j.jallcom.2018.12.219,,,100,0.999,"[1, 1, 2]",tension,2.90497935
0,0,0,10.8,0,0,0,0,10,0,30.6,0,0,0,0,48.6,0,0,0,Cu10.8Nb10.0Ni30.6Ti48.6,Cu54Nb50Ni153Ti243,NiTiCuNb,0.7006593,7.16657916,10.342,1.91500488,57.3771484,9.03846,7.83,FALSE,3.04,2.991,4.277,4.482,90,B19,0.983881579,0.995,0.994834113,0.994834113,1.0425173,1.020414847,10.9,10.9,,,,,,,,,,,,,https://doi.org/10.1016/j.jallcom.2018.12.219,,,100,0.999,"[1, 1, 2]",compression,1.245407956
0,0,0,10.8,0,0,0,0,10,0,30.6,0,0,0,0,48.6,0,0,0,Cu10.8Nb10.0Ni30.6Ti48.6,Cu54Nb50Ni153Ti243,NiTiCuNb,0.7006593,7.16657916,10.342,1.91500488,57.3771484,9.03846,7.83,FALSE,3.04,2.991,4.277,4.482,90,B19,0.983881579,0.995,0.994834113,0.994834113,1.0425173,1.020414847,10.9,10.9,,,,,,,,,,,,,https://doi.org/10.1016/j.jallcom.2018.12.219,,,100,0.999,"[1, 4, 8]",tension,3.719844298
0,0,0,10.8,0,0,0,0,10,0,30.6,0,0,0,0,48.6,0,0,0,Cu10.8Nb10.0Ni30.6Ti48.6,Cu54Nb50Ni153Ti243,NiTiCuNb,0.7006593,7.16657916,10.342,1.91500488,57.3771484,9.03846,7.83,FALSE,3.04,2.991,4.277,4.482,90,B19,0.983881579,0.995,0.994834113,0.994834113,1.0425173,1.020414847,10.9,10.9,,,,,,,,,,,,,https://doi.org/10.1016/j.jallcom.2018.12.219,,,100,0.999,"[1, 4, 8]",compression,1.107711433
0,0,0,10.8,0,0,0,0,10,0,30.6,0,0,0,0,48.6,0,0,0,Cu10.8Nb10.0Ni30.6Ti48.6,Cu54Nb50Ni153Ti243,NiTiCuNb,0.7006593,7.16657916,10.342,1.91500488,57.3771484,9.03846,7.83,FALSE,3.04,2.991,4.277,4.482,90,B19,0.983881579,0.995,0.994834113,0.994834113,1.0425173,1.020414847,10.9,10.9,,,,,,,,,,,,,https://doi.org/10.1016/j.jallcom.2018.12.219,,,100,0.999,"[2, -2, -1]",tension,3.616609216
0,0,0,10.8,0,0,0,0,10,0,30.6,0,0,0,0,48.6,0,0,0,Cu10.8Nb10.0Ni30.6Ti48.6,Cu54Nb50Ni153Ti243,NiTiCuNb,0.7006593,7.16657916,10.342,1.91500488,57.3771484,9.03846,7.83,FALSE,3.04,2.991,4.277,4.482,90,B19,0.983881579,0.995,0.994834113,0.994834113,1.0425173,1.020414847,10.9,10.9,,,,,,,,,,,,,https://doi.org/10.1016/j.jallcom.2018.12.219,,,100,0.999,"[2, -2, -1]",compression,0.729661412
0,0,0,10.8,0,0,0,0,10,0,30.6,0,0,0,0,48.6,0,0,0,Cu10.8Nb10.0Ni30.6Ti48.6,Cu54Nb50Ni153Ti243,NiTiCuNb,0.7006593,7.16657916,10.342,1.91500488,57.3771484,9.03846,7.83,FALSE,3.04,2.991,4.277,4.482,90,B19,0.983881579,0.995,0.994834113,0.994834113,1.0425173,1.020414847,10.9,10.9,,,,,,,,,,,,,https://doi.org/10.1016/j.jallcom.2018.12.219,,,100,0.999,"[8, -8, -1]",tension,4.207544898
0,0,0,10.8,0,0,0,0,10,0,30.6,0,0,0,0,48.6,0,0,0,Cu10.8Nb10.0Ni30.6Ti48.6,Cu54Nb50Ni153Ti243,NiTiCuNb,0.7006593,7.16657916,10.342,1.91500488,57.3771484,9.03846,7.83,FALSE,3.04,2.991,4.277,4.482,90,B19,0.983881579,0.995,0.994834113,0.994834113,1.0425173,1.020414847,10.9,10.9,,,,,,,,,,,,,https://doi.org/10.1016/j.jallcom.2018.12.219,,,100,0.999,"[8, -8, -1]",compression,0.525032671
0,0,0,10.8,0,0,0,0,10,0,30.6,0,0,0,0,48.6,0,0,0,Cu10.8Nb10.0Ni30.6Ti48.6,Cu54Nb50Ni153Ti243,NiTiCuNb,0.7006593,7.16657916,10.342,1.91500488,57.3771484,9.03846,7.83,FALSE,3.04,2.991,4.277,4.482,90,B19,0.983881579,0.995,0.994834113,0.994834113,1.0425173,1.020414847,10.9,10.9,,,,,,,,,,,,,https://doi.org/10.1016/j.jallcom.2018.12.219,,,100,0.999,"[4, -4, 1]",tension,4.078899639
0,0,0,10.8,0,0,0,0,10,0,30.6,0,0,0,0,48.6,0,0,0,Cu10.8Nb10.0Ni30.6Ti48.6,Cu54Nb50Ni153Ti243,NiTiCuNb,0.7006593,7.16657916,10.342,1.91500488,57.3771484,9.03846,7.83,FALSE,3.04,2.991,4.277,4.482,90,B19,0.983881579,0.995,0.994834113,0.994834113,1.0425173,1.020414847,10.9,10.9,,,,,,,,,,,,,https://doi.org/10.1016/j.jallcom.2018.12.219,,,100,0.999,"[4, -4, 1]",compression,0.549600988
0,0,0,10.8,0,0,0,0,10,0,30.6,0,0,0,0,48.6,0,0,0,Cu10.8Nb10.0Ni30.6Ti48.6,Cu54Nb50Ni153Ti243,NiTiCuNb,0.7006593,7.16657916,10.342,1.91500488,57.3771484,9.03846,7.83,FALSE,3.04,2.991,4.277,4.482,90,B19,0.983881579,0.995,0.994834113,0.994834113,1.0425173,1.020414847,10.9,10.9,,,,,,,,,,,,,https://doi.org/10.1016/j.jallcom.2018.12.219,,,100,0.999,"[3, -3, 2]",tension,3.210406531
