Repository: sinazadeh/Theoretical-Transformation-Strain-Calculator

# Theoretical-Transformation-Strain-Calculator
This repository is dedicated to the theoretical calculation of transformation strain in NiTi shape memory alloys (SMAs) undergoing B2 to B19/B19' transformations.

## Usage

Explore the sample codes provided in [main.ipynb](main.ipynb) to get started.

## Citing

If this code or the accompanying dataset proves beneficial for your research or work, please cite our original paper. Acknowledging this source helps promote further research in this field and recognizes the efforts invested in this repository.

>

File: data_for_ml.csv (part 11 of 30)
Al,Au,Co,Cu,Hf,In,Mn,Mo,Nb,Nd,Ni,Pd,Pt,Sc,Ta,Ti,V,Zr,Zn,composition,formula,Alloy System,avg_first_ion_en_divi_voro_coord,avg_first_ion_en,avg_voro_coord,dev_mol_vol,avg_atom_mass,avg_mol_vol,Delta,NiTiHfCu base,a0 (A),a (A),b (A),c (A),beta,Transformation,lambda1_calculated,lambda2_reported,lambda2_calculated,lambda2_combined,lambda3_calculated,lambda1lambda2lambda3,Hysteresis (C),Hysteresis (C) new,Ms (C),Mf (C),As (C),Af (C),Tc (C),Enthalphy AtoM (J/g),Enthalphy MtoA (J/g),Enthalphy avg (J/g),Density_reported(g/cm^3),Enthalphy AtoM (J/cm3),Enthalphy MtoA (J/cm3),Enthalphy avg (J/cm3),Ref 1,Ref 2,Ref 3,Total,Predicted_Lambda2,deformation_direction,deformation_type,LDT_transformation_strain
0,0,0,10.8,0,0,0,0,10,0,30.6,0,0,0,0,48.6,0,0,0,Cu10.8Nb10.0Ni30.6Ti48.6,Cu54Nb50Ni153Ti243,NiTiCuNb,0.7006593,7.16657916,10.342,1.91500488,57.3771484,9.03846,7.83,FALSE,3.04,2.991,4.277,4.482,90,B19,0.983881579,0.995,0.994834113,0.994834113,1.0425173,1.020414847,10.9,10.9,,,,,,,,,,,,,https://doi.org/10.1016/j.jallcom.2018.12.219,,,100,0.999,"[3, -3, 2]",compression,0.851777133
0,0,0,10.8,0,0,0,0,10,0,30.6,0,0,0,0,48.6,0,0,0,Cu10.8Nb10.0Ni30.6Ti48.6,Cu54Nb50Ni153Ti243,NiTiCuNb,0.7006593,7.16657916,10.342,1.91500488,57.3771484,9.03846,7.83,FALSE,3.04,2.991,4.277,4.482,90,B19,0.983881579,0.995,0.994834113,0.994834113,1.0425173,1.020414847,10.9,10.9,,,,,,,,,,,,,https://doi.org/10.1016/j.jallcom.2018.12.219,,,100,0.999,"[8, -8, 3]",tension,3.876689891
0,0,0,10.8,0,0,0,0,10,0,30.6,0,0,0,0,48.6,0,0,0,Cu10.8Nb10.0Ni30.6Ti48.6,Cu54Nb50Ni153Ti243,NiTiCuNb,0.7006593,7.16657916,10.342,1.91500488,57.3771484,9.03846,7.83,FALSE,3.04,2.991,4.277,4.482,90,B19,0.983881579,0.995,0.994834113,0.994834113,1.0425173,1.020414847,10.9,10.9,,,,,,,,,,,,,https://doi.org/10.1016/j.jallcom.2018.12.219,,,100,0.999,"[8, -8, 3]",compression,0.588169349
0,0,0,10.8,0,0,0,0,10,0,30.6,0,0,0,0,48.6,0,0,0,Cu10.8Nb10.0Ni30.6Ti48.6,Cu54Nb50Ni153Ti243,NiTiCuNb,0.7006593,7.16657916,10.342,1.91500488,57.3771484,9.03846,7.83,FALSE,3.04,2.991,4.277,4.482,90,B19,0.983881579,0.995,0.994834113,0.994834113,1.0425173,1.020414847,10.9,10.9,,,,,,,,,,,,,https://doi.org/10.1016/j.jallcom.2018.12.219,,,100,0.999,"[5, -5, 4]",tension,2.860956066
0,0,0,10.8,0,0,0,0,10,0,30.6,0,0,0,0,48.6,0,0,0,Cu10.8Nb10.0Ni30.6Ti48.6,Cu54Nb50Ni153Ti243,NiTiCuNb,0.7006593,7.16657916,10.342,1.91500488,57.3771484,9.03846,7.83,FALSE,3.04,2.991,4.277,4.482,90,B19,0.983881579,0.995,0.994834113,0.994834113,1.0425173,1.020414847,10.9,10.9,,,,,,,,,,,,,https://doi.org/10.1016/j.jallcom.2018.12.219,,,100,0.999,"[5, -5, 4]",compression,0.892896061
0,0,0,10.8,0,0,0,0,10,0,30.6,0,0,0,0,48.6,0,0,0,Cu10.8Nb10.0Ni30.6Ti48.6,Cu54Nb50Ni153Ti243,NiTiCuNb,0.7006593,7.16657916,10.342,1.91500488,57.3771484,9.03846,7.83,FALSE,3.04,2.991,4.277,4.482,90,B19,0.983881579,0.995,0.994834113,0.994834113,1.0425173,1.020414847,10.9,10.9,,,,,,,,,,,,,https://doi.org/10.1016/j.jallcom.2018.12.219,,,100,0.999,"[5, -5, 7]",tension,2.707100961
0,0,0,10.8,0,0,0,0,10,0,30.6,0,0,0,0,48.6,0,0,0,Cu10.8Nb10.0Ni30.6Ti48.6,Cu54Nb50Ni153Ti243,NiTiCuNb,0.7006593,7.16657916,10.342,1.91500488,57.3771484,9.03846,7.83,FALSE,3.04,2.991,4.277,4.482,90,B19,0.983881579,0.995,0.994834113,0.994834113,1.0425173,1.020414847,10.9,10.9,,,,,,,,,,,,,https://doi.org/10.1016/j.jallcom.2018.12.219,,,100,0.999,"[5, -5, 7]",compression,1.057168473
0,0,0,10.8,0,0,0,0,10,0,30.6,0,0,0,0,48.6,0,0,0,Cu10.8Nb10.0Ni30.6Ti48.6,Cu54Nb50Ni153Ti243,NiTiCuNb,0.7006593,7.16657916,10.342,1.91500488,57.3771484,9.03846,7.83,FALSE,3.04,2.991,4.277,4.482,90,B19,0.983881579,0.995,0.994834113,0.994834113,1.0425173,1.020414847,10.9,10.9,,,,,,,,,,,,,https://doi.org/10.1016/j.jallcom.2018.12.219,,,100,0.999,"[2, -2, 5]",tension,2.917083176
0,0,0,10.8,0,0,0,0,10,0,30.6,0,0,0,0,48.6,0,0,0,Cu10.8Nb10.0Ni30.6Ti48.6,Cu54Nb50Ni153Ti243,NiTiCuNb,0.7006593,7.16657916,10.342,1.91500488,57.3771484,9.03846,7.83,FALSE,3.04,2.991,4.277,4.482,90,B19,0.983881579,0.995,0.994834113,0.994834113,1.0425173,1.020414847,10.9,10.9,,,,,,,,,,,,,https://doi.org/10.1016/j.jallcom.2018.12.219,,,100,0.999,"[2, -2, 5]",compression,1.345209562
0,0,0,11.28,0,0,0,0,6,0,31.96,0,0,0,0,50.76,0,0,0,Cu11.28Nb6.0Ni31.96Ti50.76,Cu3140337013Nb1670392028Ni8897621538Ti14131516560,NiTiCuNb,0.70176038,7.184700456,10.3572,1.931257373,55.79807144,8.958836,7.92,FALSE,3.036,2.89,4.264,4.497,90,B19,0.951910408,0.993,0.993117034,0.993117034,1.047384452,0.990153733,11.5,11.5,,,,,,,,,,,,,https://doi.org/10.1016/j.jallcom.2018.12.219,,,100,1,"[1, 1, 1]",tension,1.655657401
0,0,0,11.28,0,0,0,0,6,0,31.96,0,0,0,0,50.76,0,0,0,Cu11.28Nb6.0Ni31.96Ti50.76,Cu3140337013Nb1670392028Ni8897621538Ti14131516560,NiTiCuNb,0.70176038,7.184700456,10.3572,1.931257373,55.79807144,8.958836,7.92,FALSE,3.036,2.89,4.264,4.497,90,B19,0.951910408,0.993,0.993117034,0.993117034,1.047384452,0.990153733,11.5,11.5,,,,,,,,,,,,,https://doi.org/10.1016/j.jallcom.2018.12.219,,,100,1,"[1, 1, 1]",compression,2.042588985
0,0,0,11.28,0,0,0,0,6,0,31.96,0,0,0,0,50.76,0,0,0,Cu11.28Nb6.0Ni31.96Ti50.76,Cu3140337013Nb1670392028Ni8897621538Ti14131516560,NiTiCuNb,0.70176038,7.184700456,10.3572,1.931257373,55.79807144,8.958836,7.92,FALSE,3.036,2.89,4.264,4.497,90,B19,0.951910408,0.993,0.993117034,0.993117034,1.047384452,0.990153733,11.5,11.5,,,,,,,,,,,,,https://doi.org/10.1016/j.jallcom.2018.12.219,,,100,1,"[0, 1, 1]",tension,4.738445158
0,0,0,11.28,0,0,0,0,6,0,31.96,0,0,0,0,50.76,0,0,0,Cu11.28Nb6.0Ni31.96Ti50.76,Cu3140337013Nb1670392028Ni8897621538Ti14131516560,NiTiCuNb,0.70176038,7.184700456,10.3572,1.931257373,55.79807144,8.958836,7.92,FALSE,3.036,2.89,4.264,4.497,90,B19,0.951910408,0.993,0.993117034,0.993117034,1.047384452,0.990153733,11.5,11.5,,,,,,,,,,,,,https://doi.org/10.1016/j.jallcom.2018.12.219,,,100,1,"[0, 1, 1]",compression,1.314103289
0,0,0,11.28,0,0,0,0,6,0,31.96,0,0,0,0,50.76,0,0,0,Cu11.28Nb6.0Ni31.96Ti50.76,Cu3140337013Nb1670392028Ni8897621538Ti14131516560,NiTiCuNb,0.70176038,7.184700456,10.3572,1.931257373,55.79807144,8.958836,7.92,FALSE,3.036,2.89,4.264,4.497,90,B19,0.951910408,0.993,0.993117034,0.993117034,1.047384452,0.990153733,11.5,11.5,,,,,,,,,,,,,https://doi.org/10.1016/j.jallcom.2018.12.219,,,100,1,"[1, 1, 2]",tension,2.7605469
0,0,0,11.28,0,0,0,0,6,0,31.96,0,0,0,0,50.76,0,0,0,Cu11.28Nb6.0Ni31.96Ti50.76,Cu3140337013Nb1670392028Ni8897621538Ti14131516560,NiTiCuNb,0.70176038,7.184700456,10.3572,1.931257373,55.79807144,8.958836,7.92,FALSE,3.036,2.89,4.264,4.497,90,B19,0.951910408,0.993,0.993117034,0.993117034,1.047384452,0.990153733,11.5,11.5,,,,,,,,,,,,,https://doi.org/10.1016/j.jallcom.2018.12.219,,,100,1,"[1, 1, 2]",compression,3.41586924
0,0,0,11.28,0,0,0,0,6,0,31.96,0,0,0,0,50.76,0,0,0,Cu11.28Nb6.0Ni31.96Ti50.76,Cu3140337013Nb1670392028Ni8897621538Ti14131516560,NiTiCuNb,0.70176038,7.184700456,10.3572,1.931257373,55.79807144,8.958836,7.92,FALSE,3.036,2.89,4.264,4.497,90,B19,0.951910408,0.993,0.993117034,0.993117034,1.047384452,0.990153733,11.5,11.5,,,,,,,,,,,,,https://doi.org/10.1016/j.jallcom.2018.12.219,,,100,1,"[1, 4, 8]",tension,4.101924537
0,0,0,11.28,0,0,0,0,6,0,31.96,0,0,0,0,50.76,0,0,0,Cu11.28Nb6.0Ni31.96Ti50.76,Cu3140337013Nb1670392028Ni8897621538Ti14131516560,NiTiCuNb,0.70176038,7.184700456,10.3572,1.931257373,55.79807144,8.958836,7.92,FALSE,3.036,2.89,4.264,4.497,90,B19,0.951910408,0.993,0.993117034,0.993117034,1.047384452,0.990153733,11.5,11.5,,,,,,,,,,,,,https://doi.org/10.1016/j.jallcom.2018.12.219,,,100,1,"[1, 4, 8]",compression,3.609832776
0,0,0,11.28,0,0,0,0,6,0,31.96,0,0,0,0,50.76,0,0,0,Cu11.28Nb6.0Ni31.96Ti50.76,Cu3140337013Nb1670392028Ni8897621538Ti14131516560,NiTiCuNb,0.70176038,7.184700456,10.3572,1.931257373,55.79807144,8.958836,7.92,FALSE,3.036,2.89,4.264,4.497,90,B19,0.951910408,0.993,0.993117034,0.993117034,1.047384452,0.990153733,11.5,11.5,,,,,,,,,,,,,https://doi.org/10.1016/j.jallcom.2018.12.219,,,100,1,"[2, -2, -1]",tension,3.721030445
0,0,0,11.28,0,0,0,0,6,0,31.96,0,0,0,0,50.76,0,0,0,Cu11.28Nb6.0Ni31.96Ti50.76,Cu3140337013Nb1670392028Ni8897621538Ti14131516560,NiTiCuNb,0.70176038,7.184700456,10.3572,1.931257373,55.79807144,8.958836,7.92,FALSE,3.036,2.89,4.264,4.497,90,B19,0.951910408,0.993,0.993117034,0.993117034,1.047384452,0.990153733,11.5,11.5,,,,,,,,,,,,,https://doi.org/10.1016/j.jallcom.2018.12.219,,,100,1,"[2, -2, -1]",compression,2.183236547
0,0,0,11.28,0,0,0,0,6,0,31.96,0,0,0,0,50.76,0,0,0,Cu11.28Nb6.0Ni31.96Ti50.76,Cu3140337013Nb1670392028Ni8897621538Ti14131516560,NiTiCuNb,0.70176038,7.184700456,10.3572,1.931257373,55.79807144,8.958836,7.92,FALSE,3.036,2.89,4.264,4.497,90,B19,0.951910408,0.993,0.993117034,0.993117034,1.047384452,0.990153733,11.5,11.5,,,,,,,,,,,,,https://doi.org/10.1016/j.jallcom.2018.12.219,,,100,1,"[8, -8, -1]",tension,4.667783657
0,0,0,11.28,0,0,0,0,6,0,31.96,0,0,0,0,50.76,0,0,0,Cu11.28Nb6.0Ni31.96Ti50.76,Cu3140337013Nb1670392028Ni8897621538Ti14131516560,NiTiCuNb,0.70176038,7.184700456,10.3572,1.931257373,55.79807144,8.958836,7.92,FALSE,3.036,2.89,4.264,4.497,90,B19,0.951910408,0.993,0.993117034,0.993117034,1.047384452,0.990153733,11.5,11.5,,,,,,,,,,,,,https://doi.org/10.1016/j.jallcom.2018.12.219,,,100,1,"[8, -8, -1]",compression,1.635945413
0,0,0,11.28,0,0,0,0,6,0,31.96,0,0,0,0,50.76,0,0,0,Cu11.28Nb6.0Ni31.96Ti50.76,Cu3140337013Nb1670392028Ni8897621538Ti14131516560,NiTiCuNb,0.70176038,7.184700456,10.3572,1.931257373,55.79807144,8.958836,7.92,FALSE,3.036,2.89,4.264,4.497,90,B19,0.951910408,0.993,0.993117034,0.993117034,1.047384452,0.990153733,11.5,11.5,,,,,,,,,,,,,https://doi.org/10.1016/j.jallcom.2018.12.219,,,100,1,"[4, -4, 1]",tension,4.461951152
0,0,0,11.28,0,0,0,0,6,0,31.96,0,0,0,0,50.76,0,0,0,Cu11.28Nb6.0Ni31.96Ti50.76,Cu3140337013Nb1670392028Ni8897621538Ti14131516560,NiTiCuNb,0.70176038,7.184700456,10.3572,1.931257373,55.79807144,8.958836,7.92,FALSE,3.036,2.89,4.264,4.497,90,B19,0.951910408,0.993,0.993117034,0.993117034,1.047384452,0.990153733,11.5,11.5,,,,,,,,,,,,,https://doi.org/10.1016/j.jallcom.2018.12.219,,,100,1,"[4, -4, 1]",compression,1.891808791
0,0,0,11.28,0,0,0,0,6,0,31.96,0,0,0,0,50.76,0,0,0,Cu11.28Nb6.0Ni31.96Ti50.76,Cu3140337013Nb1670392028Ni8897621538Ti14131516560,NiTiCuNb,0.70176038,7.184700456,10.3572,1.931257373,55.79807144,8.958836,7.92,FALSE,3.036,2.89,4.264,4.497,90,B19,0.951910408,0.993,0.993117034,0.993117034,1.047384452,0.990153733,11.5,11.5,,,,,,,,,,,,,https://doi.org/10.1016/j.jallcom.2018.12.219,,,100,1,"[3, -3, 2]",tension,3.068355765
0,0,0,11.28,0,0,0,0,6,0,31.96,0,0,0,0,50.76,0,0,0,Cu11.28Nb6.0Ni31.96Ti50.76,Cu3140337013Nb1670392028Ni8897621538Ti14131516560,NiTiCuNb,0.70176038,7.184700456,10.3572,1.931257373,55.79807144,8.958836,7.92,FALSE,3.036,2.89,4.264,4.497,90,B19,0.951910408,0.993,0.993117034,0.993117034,1.047384452,0.990153733,11.5,11.5,,,,,,,,,,,,,https://doi.org/10.1016/j.jallcom.2018.12.219,,,100,1,"[3, -3, 2]",compression,2.224222269
0,0,0,11.28,0,0,0,0,6,0,31.96,0,0,0,0,50.76,0,0,0,Cu11.28Nb6.0Ni31.96Ti50.76,Cu3140337013Nb1670392028Ni8897621538Ti14131516560,NiTiCuNb,0.70176038,7.184700456,10.3572,1.931257373,55.79807144,8.958836,7.92,FALSE,3.036,2.89,4.264,4.497,90,B19,0.951910408,0.993,0.993117034,0.993117034,1.047384452,0.990153733,11.5,11.5,,,,,,,,,,,,,https://doi.org/10.1016/j.jallcom.2018.12.219,,,100,1,"[8, -8, 3]",tension,4.138109124
0,0,0,11.28,0,0,0,0,6,0,31.96,0,0,0,0,50.76,0,0,0,Cu11.28Nb6.0Ni31.96Ti50.76,Cu3140337013Nb1670392028Ni8897621538Ti14131516560,NiTiCuNb,0.70176038,7.184700456,10.3572,1.931257373,55.79807144,8.958836,7.92,FALSE,3.036,2.89,4.264,4.497,90,B19,0.951910408,0.993,0.993117034,0.993117034,1.047384452,0.990153733,11.5,11.5,,,,,,,,,,,,,https://doi.org/10.1016/j.jallcom.2018.12.219,,,100,1,"[8, -8, 3]",compression,2.074345228
0,0,0,11.28,0,0,0,0,6,0,31.96,0,0,0,0,50.76,0,0,0,Cu11.28Nb6.0Ni31.96Ti50.76,Cu3140337013Nb1670392028Ni8897621538Ti14131516560,NiTiCuNb,0.70176038,7.184700456,10.3572,1.931257373,55.79807144,8.958836,7.92,FALSE,3.036,2.89,4.264,4.497,90,B19,0.951910408,0.993,0.993117034,0.993117034,1.047384452,0.990153733,11.5,11.5,,,,,,,,,,,,,https://doi.org/10.1016/j.jallcom.2018.12.219,,,100,1,"[5, -5, 4]",tension,2.505612767
0,0,0,11.28,0,0,0,0,6,0,31.96,0,0,0,0,50.76,0,0,0,Cu11.28Nb6.0Ni31.96Ti50.76,Cu3140337013Nb1670392028Ni8897621538Ti14131516560,NiTiCuNb,0.70176038,7.184700456,10.3572,1.931257373,55.79807144,8.958836,7.92,FALSE,3.036,2.89,4.264,4.497,90,B19,0.951910408,0.993,0.993117034,0.993117034,1.047384452,0.990153733,11.5,11.5,,,,,,,,,,,,,https://doi.org/10.1016/j.jallcom.2018.12.219,,,100,1,"[5, -5, 4]",compression,2.185827713
0,0,0,11.28,0,0,0,0,6,0,31.96,0,0,0,0,50.76,0,0,0,Cu11.28Nb6.0Ni31.96Ti50.76,Cu3140337013Nb1670392028Ni8897621538Ti14131516560,NiTiCuNb,0.70176038,7.184700456,10.3572,1.931257373,55.79807144,8.958836,7.92,FALSE,3.036,2.89,4.264,4.497,90,B19,0.951910408,0.993,0.993117034,0.993117034,1.047384452,0.990153733,11.5,11.5,,,,,,,,,,,,,https://doi.org/10.1016/j.jallcom.2018.12.219,,,100,1,"[5, -5, 7]",tension,2.302245878
0,0,0,11.28,0,0,0,0,6,0,31.96,0,0,0,0,50.76,0,0,0,Cu11.28Nb6.0Ni31.96Ti50.76,Cu3140337013Nb1670392028Ni8897621538Ti14131516560,NiTiCuNb,0.70176038,7.184700456,10.3572,1.931257373,55.79807144,8.958836,7.92,FALSE,3.036,2.89,4.264,4.497,90,B19,0.951910408,0.993,0.993117034,0.993117034,1.047384452,0.990153733,11.5,11.5,,,,,,,,,,,,,https://doi.org/10.1016/j.jallcom.2018.12.219,,,100,1,"[5, -5, 7]",compression,2.706001093
0,0,0,11.28,0,0,0,0,6,0,31.96,0,0,0,0,50.76,0,0,0,Cu11.28Nb6.0Ni31.96Ti50.76,Cu3140337013Nb1670392028Ni8897621538Ti14131516560,NiTiCuNb,0.70176038,7.184700456,10.3572,1.931257373,55.79807144,8.958836,7.92,FALSE,3.036,2.89,4.264,4.497,90,B19,0.951910408,0.993,0.993117034,0.993117034,1.047384452,0.990153733,11.5,11.5,,,,,,,,,,,,,https://doi.org/10.1016/j.jallcom.2018.12.219,,,100,1,"[2, -2, 5]",tension,2.896900205
0,0,0,11.28,0,0,0,0,6,0,31.96,0,0,0,0,50.76,0,0,0,Cu11.28Nb6.0Ni31.96Ti50.76,Cu3140337013Nb1670392028Ni8897621538Ti14131516560,NiTiCuNb,0.70176038,7.184700456,10.3572,1.931257373,55.79807144,8.958836,7.92,FALSE,3.036,2.89,4.264,4.497,90,B19,0.951910408,0.993,0.993117034,0.993117034,1.047384452,0.990153733,11.5,11.5,,,,,,,,,,,,,https://doi.org/10.1016/j.jallcom.2018.12.219,,,100,1,"[2, -2, 5]",compression,3.793802275
0,0,0,12,0,0,0,0,0,0,35,0,3,0,0,50,0,0,0,Cu12.0Ni35.0Pt3.0Ti50.0,Cu12Ni35Pt3Ti50,NiTiCuPt,0.7018283,7.2839196,10.5,1.907856,57.95423,8.7524,7.98,FALSE,3.036,2.947,4.267,4.543,90,B19,0.970685112,,0.993815756,0.993815756,1.058098191,1.020728446,11.3,9.75,56.6,48.4,56.6,67.9,57.375,,,,,,,,https://doi.org/10.1016/j.jallcom.2019.06.217,,,100,1,"[1, 1, 1]",tension,2.97852768
0,0,0,12,0,0,0,0,0,0,35,0,3,0,0,50,0,0,0,Cu12.0Ni35.0Pt3.0Ti50.0,Cu12Ni35Pt3Ti50,NiTiCuPt,0.7018283,7.2839196,10.5,1.907856,57.95423,8.7524,7.98,FALSE,3.036,2.947,4.267,4.543,90,B19,0.970685112,,0.993815756,0.993815756,1.058098191,1.020728446,11.3,9.75,56.6,48.4,56.6,67.9,57.375,,,,,,,,https://doi.org/10.1016/j.jallcom.2019.06.217,,,100,1,"[1, 1, 1]",compression,1.383417545
0,0,0,12,0,0,0,0,0,0,35,0,3,0,0,50,0,0,0,Cu12.0Ni35.0Pt3.0Ti50.0,Cu12Ni35Pt3Ti50,NiTiCuPt,0.7018283,7.2839196,10.5,1.907856,57.95423,8.7524,7.98,FALSE,3.036,2.947,4.267,4.543,90,B19,0.970685112,,0.993815756,0.993815756,1.058098191,1.020728446,11.3,9.75,56.6,48.4,56.6,67.9,57.375,,,,,,,,https://doi.org/10.1016/j.jallcom.2019.06.217,,,100,1,"[0, 1, 1]",tension,5.809819069
0,0,0,12,0,0,0,0,0,0,35,0,3,0,0,50,0,0,0,Cu12.0Ni35.0Pt3.0Ti50.0,Cu12Ni35Pt3Ti50,NiTiCuPt,0.7018283,7.2839196,10.5,1.907856,57.95423,8.7524,7.98,FALSE,3.036,2.947,4.267,4.543,90,B19,0.970685112,,0.993815756,0.993815756,1.058098191,1.020728446,11.3,9.75,56.6,48.4,56.6,67.9,57.375,,,,,,,,https://doi.org/10.1016/j.jallcom.2019.06.217,,,100,1,"[0, 1, 1]",compression,0.618424396
0,0,0,12,0,0,0,0,0,0,35,0,3,0,0,50,0,0,0,Cu12.0Ni35.0Pt3.0Ti50.0,Cu12Ni35Pt3Ti50,NiTiCuPt,0.7018283,7.2839196,10.5,1.907856,57.95423,8.7524,7.98,FALSE,3.036,2.947,4.267,4.543,90,B19,0.970685112,,0.993815756,0.993815756,1.058098191,1.020728446,11.3,9.75,56.6,48.4,56.6,67.9,57.375,,,,,,,,https://doi.org/10.1016/j.jallcom.2019.06.217,,,100,1,"[1, 1, 2]",tension,3.876027714
0,0,0,12,0,0,0,0,0,0,35,0,3,0,0,50,0,0,0,Cu12.0Ni35.0Pt3.0Ti50.0,Cu12Ni35Pt3Ti50,NiTiCuPt,0.7018283,7.2839196,10.5,1.907856,57.95423,8.7524,7.98,FALSE,3.036,2.947,4.267,4.543,90,B19,0.970685112,,0.993815756,0.993815756,1.058098191,1.020728446,11.3,9.75,56.6,48.4,56.6,67.9,57.375,,,,,,,,https://doi.org/10.1016/j.jallcom.2019.06.217,,,100,1,"[1, 1, 2]",compression,2.15439151
0,0,0,12,0,0,0,0,0,0,35,0,3,0,0,50,0,0,0,Cu12.0Ni35.0Pt3.0Ti50.0,Cu12Ni35Pt3Ti50,NiTiCuPt,0.7018283,7.2839196,10.5,1.907856,57.95423,8.7524,7.98,FALSE,3.036,2.947,4.267,4.543,90,B19,0.970685112,,0.993815756,0.993815756,1.058098191,1.020728446,11.3,9.75,56.6,48.4,56.6,67.9,57.375,,,,,,,,https://doi.org/10.1016/j.jallcom.2019.06.217,,,100,1,"[1, 4, 8]",tension,5.088296728
0,0,0,12,0,0,0,0,0,0,35,0,3,0,0,50,0,0,0,Cu12.0Ni35.0Pt3.0Ti50.0,Cu12Ni35Pt3Ti50,NiTiCuPt,0.7018283,7.2839196,10.5,1.907856,57.95423,8.7524,7.98,FALSE,3.036,2.947,4.267,4.543,90,B19,0.970685112,,0.993815756,0.993815756,1.058098191,1.020728446,11.3,9.75,56.6,48.4,56.6,67.9,57.375,,,,,,,,https://doi.org/10.1016/j.jallcom.2019.06.217,,,100,1,"[1, 4, 8]",compression,2.066639865
0,0,0,12,0,0,0,0,0,0,35,0,3,0,0,50,0,0,0,Cu12.0Ni35.0Pt3.0Ti50.0,Cu12Ni35Pt3Ti50,NiTiCuPt,0.7018283,7.2839196,10.5,1.907856,57.95423,8.7524,7.98,FALSE,3.036,2.947,4.267,4.543,90,B19,0.970685112,,0.993815756,0.993815756,1.058098191,1.020728446,11.3,9.75,56.6,48.4,56.6,67.9,57.375,,,,,,,,https://doi.org/10.1016/j.jallcom.2019.06.217,,,100,1,"[2, -2, -1]",tension,4.874548526
0,0,0,12,0,0,0,0,0,0,35,0,3,0,0,50,0,0,0,Cu12.0Ni35.0Pt3.0Ti50.0,Cu12Ni35Pt3Ti50,NiTiCuPt,0.7018283,7.2839196,10.5,1.907856,57.95423,8.7524,7.98,FALSE,3.036,2.947,4.267,4.543,90,B19,0.970685112,,0.993815756,0.993815756,1.058098191,1.020728446,11.3,9.75,56.6,48.4,56.6,67.9,57.375,,,,,,,,https://doi.org/10.1016/j.jallcom.2019.06.217,,,100,1,"[2, -2, -1]",compression,1.267937531
0,0,0,12,0,0,0,0,0,0,35,0,3,0,0,50,0,0,0,Cu12.0Ni35.0Pt3.0Ti50.0,Cu12Ni35Pt3Ti50,NiTiCuPt,0.7018283,7.2839196,10.5,1.907856,57.95423,8.7524,7.98,FALSE,3.036,2.947,4.267,4.543,90,B19,0.970685112,,0.993815756,0.993815756,1.058098191,1.020728446,11.3,9.75,56.6,48.4,56.6,67.9,57.375,,,,,,,,https://doi.org/10.1016/j.jallcom.2019.06.217,,,100,1,"[8, -8, -1]",tension,5.744836065
0,0,0,12,0,0,0,0,0,0,35,0,3,0,0,50,0,0,0,Cu12.0Ni35.0Pt3.0Ti50.0,Cu12Ni35Pt3Ti50,NiTiCuPt,0.7018283,7.2839196,10.5,1.907856,57.95423,8.7524,7.98,FALSE,3.036,2.947,4.267,4.543,90,B19,0.970685112,,0.993815756,0.993815756,1.058098191,1.020728446,11.3,9.75,56.6,48.4,56.6,67.9,57.375,,,,,,,,https://doi.org/10.1016/j.jallcom.2019.06.217,,,100,1,"[8, -8, -1]",compression,0.636148044
0,0,0,12,0,0,0,0,0,0,35,0,3,0,0,50,0,0,0,Cu12.0Ni35.0Pt3.0Ti50.0,Cu12Ni35Pt3Ti50,NiTiCuPt,0.7018283,7.2839196,10.5,1.907856,57.95423,8.7524,7.98,FALSE,3.036,2.947,4.267,4.543,90,B19,0.970685112,,0.993815756,0.993815756,1.058098191,1.020728446,11.3,9.75,56.6,48.4,56.6,67.9,57.375,,,,,,,,https://doi.org/10.1016/j.jallcom.2019.06.217,,,100,1,"[4, -4, 1]",tension,5.555567131
0,0,0,12,0,0,0,0,0,0,35,0,3,0,0,50,0,0,0,Cu12.0Ni35.0Pt3.0Ti50.0,Cu12Ni35Pt3Ti50,NiTiCuPt,0.7018283,7.2839196,10.5,1.907856,57.95423,8.7524,7.98,FALSE,3.036,2.947,4.267,4.543,90,B19,0.970685112,,0.993815756,0.993815756,1.058098191,1.020728446,11.3,9.75,56.6,48.4,56.6,67.9,57.375,,,,,,,,https://doi.org/10.1016/j.jallcom.2019.06.217,,,100,1,"[4, -4, 1]",compression,0.822139624
0,0,0,12,0,0,0,0,0,0,35,0,3,0,0,50,0,0,0,Cu12.0Ni35.0Pt3.0Ti50.0,Cu12Ni35Pt3Ti50,NiTiCuPt,0.7018283,7.2839196,10.5,1.907856,57.95423,8.7524,7.98,FALSE,3.036,2.947,4.267,4.543,90,B19,0.970685112,,0.993815756,0.993815756,1.058098191,1.020728446,11.3,9.75,56.6,48.4,56.6,67.9,57.375,,,,,,,,https://doi.org/10.1016/j.jallcom.2019.06.217,,,100,1,"[3, -3, 2]",tension,4.275008788
0,0,0,12,0,0,0,0,0,0,35,0,3,0,0,50,0,0,0,Cu12.0Ni35.0Pt3.0Ti50.0,Cu12Ni35Pt3Ti50,NiTiCuPt,0.7018283,7.2839196,10.5,1.907856,57.95423,8.7524,7.98,FALSE,3.036,2.947,4.267,4.543,90,B19,0.970685112,,0.993815756,0.993815756,1.058098191,1.020728446,11.3,9.75,56.6,48.4,56.6,67.9,57.375,,,,,,,,https://doi.org/10.1016/j.jallcom.2019.06.217,,,100,1,"[3, -3, 2]",compression,1.405965209
0,0,0,12,0,0,0,0,0,0,35,0,3,0,0,50,0,0,0,Cu12.0Ni35.0Pt3.0Ti50.0,Cu12Ni35Pt3Ti50,NiTiCuPt,0.7018283,7.2839196,10.5,1.907856,57.95423,8.7524,7.98,FALSE,3.036,2.947,4.267,4.543,90,B19,0.970685112,,0.993815756,0.993815756,1.058098191,1.020728446,11.3,9.75,56.6,48.4,56.6,67.9,57.375,,,,,,,,https://doi.org/10.1016/j.jallcom.2019.06.217,,,100,1,"[8, -8, 3]",tension,5.257853103
0,0,0,12,0,0,0,0,0,0,35,0,3,0,0,50,0,0,0,Cu12.0Ni35.0Pt3.0Ti50.0,Cu12Ni35Pt3Ti50,NiTiCuPt,0.7018283,7.2839196,10.5,1.907856,57.95423,8.7524,7.98,FALSE,3.036,2.947,4.267,4.543,90,B19,0.970685112,,0.993815756,0.993815756,1.058098191,1.020728446,11.3,9.75,56.6,48.4,56.6,67.9,57.375,,,,,,,,https://doi.org/10.1016/j.jallcom.2019.06.217,,,100,1,"[8, -8, 3]",compression,1.081999194
0,0,0,12,0,0,0,0,0,0,35,0,3,0,0,50,0,0,0,Cu12.0Ni35.0Pt3.0Ti50.0,Cu12Ni35Pt3Ti50,NiTiCuPt,0.7018283,7.2839196,10.5,1.907856,57.95423,8.7524,7.98,FALSE,3.036,2.947,4.267,4.543,90,B19,0.970685112,,0.993815756,0.993815756,1.058098191,1.020728446,11.3,9.75,56.6,48.4,56.6,67.9,57.375,,,,,,,,https://doi.org/10.1016/j.jallcom.2019.06.217,,,100,1,"[5, -5, 4]",tension,3.758360337
0,0,0,12,0,0,0,0,0,0,35,0,3,0,0,50,0,0,0,Cu12.0Ni35.0Pt3.0Ti50.0,Cu12Ni35Pt3Ti50,NiTiCuPt,0.7018283,7.2839196,10.5,1.907856,57.95423,8.7524,7.98,FALSE,3.036,2.947,4.267,4.543,90,B19,0.970685112,,0.993815756,0.993815756,1.058098191,1.020728446,11.3,9.75,56.6,48.4,56.6,67.9,57.375,,,,,,,,https://doi.org/10.1016/j.jallcom.2019.06.217,,,100,1,"[5, -5, 4]",compression,1.437490445
0,0,0,12,0,0,0,0,0,0,35,0,3,0,0,50,0,0,0,Cu12.0Ni35.0Pt3.0Ti50.0,Cu12Ni35Pt3Ti50,NiTiCuPt,0.7018283,7.2839196,10.5,1.907856,57.95423,8.7524,7.98,FALSE,3.036,2.947,4.267,4.543,90,B19,0.970685112,,0.993815756,0.993815756,1.058098191,1.020728446,11.3,9.75,56.6,48.4,56.6,67.9,57.375,,,,,,,,https://doi.org/10.1016/j.jallcom.2019.06.217,,,100,1,"[5, -5, 7]",tension,3.543406904
0,0,0,12,0,0,0,0,0,0,35,0,3,0,0,50,0,0,0,Cu12.0Ni35.0Pt3.0Ti50.0,Cu12Ni35Pt3Ti50,NiTiCuPt,0.7018283,7.2839196,10.5,1.907856,57.95423,8.7524,7.98,FALSE,3.036,2.947,4.267,4.543,90,B19,0.970685112,,0.993815756,0.993815756,1.058098191,1.020728446,11.3,9.75,56.6,48.4,56.6,67.9,57.375,,,,,,,,https://doi.org/10.1016/j.jallcom.2019.06.217,,,100,1,"[5, -5, 7]",compression,1.756467511
0,0,0,12,0,0,0,0,0,0,35,0,3,0,0,50,0,0,0,Cu12.0Ni35.0Pt3.0Ti50.0,Cu12Ni35Pt3Ti50,NiTiCuPt,0.7018283,7.2839196,10.5,1.907856,57.95423,8.7524,7.98,FALSE,3.036,2.947,4.267,4.543,90,B19,0.970685112,,0.993815756,0.993815756,1.058098191,1.020728446,11.3,9.75,56.6,48.4,56.6,67.9,57.375,,,,,,,,https://doi.org/10.1016/j.jallcom.2019.06.217,,,100,1,"[2, -2, 5]",tension,3.927336053
0,0,0,12,0,0,0,0,0,0,35,0,3,0,0,50,0,0,0,Cu12.0Ni35.0Pt3.0Ti50.0,Cu12Ni35Pt3Ti50,NiTiCuPt,0.7018283,7.2839196,10.5,1.907856,57.95423,8.7524,7.98,FALSE,3.036,2.947,4.267,4.543,90,B19,0.970685112,,0.993815756,0.993815756,1.058098191,1.020728446,11.3,9.75,56.6,48.4,56.6,67.9,57.375,,,,,,,,https://doi.org/10.1016/j.jallcom.2019.06.217,,,100,1,"[2, -2, 5]",compression,2.365713732
0,0,0,12.5,0,0,0,0,0,0,35,0,2.5,0,0,50,0,0,0,Cu12.5Ni35.0Pt2.5Ti50.0,Cu5Ni14Pt1Ti20,NiTiCuPt,0.701314792,7.2777575,10.5,1.914875,57.29654,8.7425,8,FALSE,3.036,2.95,4.261,4.536,90,B19,0.971673254,,0.992418312,0.992418312,1.056467839,1.018758625,7.8,9.85,56.4,44.5,56.4,64.2,55.375,,,,,,,,https://doi.org/10.1016/j.jallcom.2019.06.217,,,100,1,"[1, 1, 1]",tension,2.897967313
0,0,0,12.5,0,0,0,0,0,0,35,0,2.5,0,0,50,0,0,0,Cu12.5Ni35.0Pt2.5Ti50.0,Cu5Ni14Pt1Ti20,NiTiCuPt,0.701314792,7.2777575,10.5,1.914875,57.29654,8.7425,8,FALSE,3.036,2.95,4.261,4.536,90,B19,0.971673254,,0.992418312,0.992418312,1.056467839,1.018758625,7.8,9.85,56.4,44.5,56.4,64.2,55.375,,,,,,,,https://doi.org/10.1016/j.jallcom.2019.06.217,,,100,1,"[1, 1, 1]",compression,1.444818768
0,0,0,12.5,0,0,0,0,0,0,35,0,2.5,0,0,50,0,0,0,Cu12.5Ni35.0Pt2.5Ti50.0,Cu5Ni14Pt1Ti20,NiTiCuPt,0.701314792,7.2777575,10.5,1.914875,57.29654,8.7425,8,FALSE,3.036,2.95,4.261,4.536,90,B19,0.971673254,,0.992418312,0.992418312,1.056467839,1.018758625,7.8,9.85,56.4,44.5,56.4,64.2,55.375,,,,,,,,https://doi.org/10.1016/j.jallcom.2019.06.217,,,100,1,"[0, 1, 1]",tension,5.646783909
0,0,0,12.5,0,0,0,0,0,0,35,0,2.5,0,0,50,0,0,0,Cu12.5Ni35.0Pt2.5Ti50.0,Cu5Ni14Pt1Ti20,NiTiCuPt,0.701314792,7.2777575,10.5,1.914875,57.29654,8.7425,8,FALSE,3.036,2.95,4.261,4.536,90,B19,0.971673254,,0.992418312,0.992418312,1.056467839,1.018758625,7.8,9.85,56.4,44.5,56.4,64.2,55.375,,,,,,,,https://doi.org/10.1016/j.jallcom.2019.06.217,,,100,1,"[0, 1, 1]",compression,0.75816882
0,0,0,12.5,0,0,0,0,0,0,35,0,2.5,0,0,50,0,0,0,Cu12.5Ni35.0Pt2.5Ti50.0,Cu5Ni14Pt1Ti20,NiTiCuPt,0.701314792,7.2777575,10.5,1.914875,57.29654,8.7425,8,FALSE,3.036,2.95,4.261,4.536,90,B19,0.971673254,,0.992418312,0.992418312,1.056467839,1.018758625,7.8,9.85,56.4,44.5,56.4,64.2,55.375,,,,,,,,https://doi.org/10.1016/j.jallcom.2019.06.217,,,100,1,"[1, 1, 2]",tension,3.755765249
0,0,0,12.5,0,0,0,0,0,0,35,0,2.5,0,0,50,0,0,0,Cu12.5Ni35.0Pt2.5Ti50.0,Cu5Ni14Pt1Ti20,NiTiCuPt,0.701314792,7.2777575,10.5,1.914875,57.29654,8.7425,8,FALSE,3.036,2.95,4.261,4.536,90,B19,0.971673254,,0.992418312,0.992418312,1.056467839,1.018758625,7.8,9.85,56.4,44.5,56.4,64.2,55.375,,,,,,,,https://doi.org/10.1016/j.jallcom.2019.06.217,,,100,1,"[1, 1, 2]",compression,2.136286402
0,0,0,12.5,0,0,0,0,0,0,35,0,2.5,0,0,50,0,0,0,Cu12.5Ni35.0Pt2.5Ti50.0,Cu5Ni14Pt1Ti20,NiTiCuPt,0.701314792,7.2777575,10.5,1.914875,57.29654,8.7425,8,FALSE,3.036,2.95,4.261,4.536,90,B19,0.971673254,,0.992418312,0.992418312,1.056467839,1.018758625,7.8,9.85,56.4,44.5,56.4,64.2,55.375,,,,,,,,https://doi.org/10.1016/j.jallcom.2019.06.217,,,100,1,"[1, 4, 8]",tension,4.930459629
0,0,0,12.5,0,0,0,0,0,0,35,0,2.5,0,0,50,0,0,0,Cu12.5Ni35.0Pt2.5Ti50.0,Cu5Ni14Pt1Ti20,NiTiCuPt,0.701314792,7.2777575,10.5,1.914875,57.29654,8.7425,8,FALSE,3.036,2.95,4.261,4.536,90,B19,0.971673254,,0.992418312,0.992418312,1.056467839,1.018758625,7.8,9.85,56.4,44.5,56.4,64.2,55.375,,,,,,,,https://doi.org/10.1016/j.jallcom.2019.06.217,,,100,1,"[1, 4, 8]",compression,2.020872665
0,0,0,12.5,0,0,0,0,0,0,35,0,2.5,0,0,50,0,0,0,Cu12.5Ni35.0Pt2.5Ti50.0,Cu5Ni14Pt1Ti20,NiTiCuPt,0.701314792,7.2777575,10.5,1.914875,57.29654,8.7425,8,FALSE,3.036,2.95,4.261,4.536,90,B19,0.971673254,,0.992418312,0.992418312,1.056467839,1.018758625,7.8,9.85,56.4,44.5,56.4,64.2,55.375,,,,,,,,https://doi.org/10.1016/j.jallcom.2019.06.217,,,100,1,"[2, -2, -1]",tension,4.738527737
0,0,0,12.5,0,0,0,0,0,0,35,0,2.5,0,0,50,0,0,0,Cu12.5Ni35.0Pt2.5Ti50.0,Cu5Ni14Pt1Ti20,NiTiCuPt,0.701314792,7.2777575,10.5,1.914875,57.29654,8.7425,8,FALSE,3.036,2.95,4.261,4.536,90,B19,0.971673254,,0.992418312,0.992418312,1.056467839,1.018758625,7.8,9.85,56.4,44.5,56.4,64.2,55.375,,,,,,,,https://doi.org/10.1016/j.jallcom.2019.06.217,,,100,1,"[2, -2, -1]",compression,1.304726697
0,0,0,12.5,0,0,0,0,0,0,35,0,2.5,0,0,50,0,0,0,Cu12.5Ni35.0Pt2.5Ti50.0,Cu5Ni14Pt1Ti20,NiTiCuPt,0.701314792,7.2777575,10.5,1.914875,57.29654,8.7425,8,FALSE,3.036,2.95,4.261,4.536,90,B19,0.971673254,,0.992418312,0.992418312,1.056467839,1.018758625,7.8,9.85,56.4,44.5,56.4,64.2,55.375,,,,,,,,https://doi.org/10.1016/j.jallcom.2019.06.217,,,100,1,"[8, -8, -1]",tension,5.583670732
0,0,0,12.5,0,0,0,0,0,0,35,0,2.5,0,0,50,0,0,0,Cu12.5Ni35.0Pt2.5Ti50.0,Cu5Ni14Pt1Ti20,NiTiCuPt,0.701314792,7.2777575,10.5,1.914875,57.29654,8.7425,8,FALSE,3.036,2.95,4.261,4.536,90,B19,0.971673254,,0.992418312,0.992418312,1.056467839,1.018758625,7.8,9.85,56.4,44.5,56.4,64.2,55.375,,,,,,,,https://doi.org/10.1016/j.jallcom.2019.06.217,,,100,1,"[8, -8, -1]",compression,0.774083456
0,0,0,12.5,0,0,0,0,0,0,35,0,2.5,0,0,50,0,0,0,Cu12.5Ni35.0Pt2.5Ti50.0,Cu5Ni14Pt1Ti20,NiTiCuPt,0.701314792,7.2777575,10.5,1.914875,57.29654,8.7425,8,FALSE,3.036,2.95,4.261,4.536,90,B19,0.971673254,,0.992418312,0.992418312,1.056467839,1.018758625,7.8,9.85,56.4,44.5,56.4,64.2,55.375,,,,,,,,https://doi.org/10.1016/j.jallcom.2019.06.217,,,100,1,"[4, -4, 1]",tension,5.399853881
0,0,0,12.5,0,0,0,0,0,0,35,0,2.5,0,0,50,0,0,0,Cu12.5Ni35.0Pt2.5Ti50.0,Cu5Ni14Pt1Ti20,NiTiCuPt,0.701314792,7.2777575,10.5,1.914875,57.29654,8.7425,8,FALSE,3.036,2.95,4.261,4.536,90,B19,0.971673254,,0.992418312,0.992418312,1.056467839,1.018758625,7.8,9.85,56.4,44.5,56.4,64.2,55.375,,,,,,,,https://doi.org/10.1016/j.jallcom.2019.06.217,,,100,1,"[4, -4, 1]",compression,0.851934634
0,0,0,12.5,0,0,0,0,0,0,35,0,2.5,0,0,50,0,0,0,Cu12.5Ni35.0Pt2.5Ti50.0,Cu5Ni14Pt1Ti20,NiTiCuPt,0.701314792,7.2777575,10.5,1.914875,57.29654,8.7425,8,FALSE,3.036,2.95,4.261,4.536,90,B19,0.971673254,,0.992418312,0.992418312,1.056467839,1.018758625,7.8,9.85,56.4,44.5,56.4,64.2,55.375,,,,,,,,https://doi.org/10.1016/j.jallcom.2019.06.217,,,100,1,"[3, -3, 2]",tension,4.15642293
0,0,0,12.5,0,0,0,0,0,0,35,0,2.5,0,0,50,0,0,0,Cu12.5Ni35.0Pt2.5Ti50.0,Cu5Ni14Pt1Ti20,NiTiCuPt,0.701314792,7.2777575,10.5,1.914875,57.29654,8.7425,8,FALSE,3.036,2.95,4.261,4.536,90,B19,0.971673254,,0.992418312,0.992418312,1.056467839,1.018758625,7.8,9.85,56.4,44.5,56.4,64.2,55.375,,,,,,,,https://doi.org/10.1016/j.jallcom.2019.06.217,,,100,1,"[3, -3, 2]",compression,1.450107962
0,0,0,12.5,0,0,0,0,0,0,35,0,2.5,0,0,50,0,0,0,Cu12.5Ni35.0Pt2.5Ti50.0,Cu5Ni14Pt1Ti20,NiTiCuPt,0.701314792,7.2777575,10.5,1.914875,57.29654,8.7425,8,FALSE,3.036,2.95,4.261,4.536,90,B19,0.971673254,,0.992418312,0.992418312,1.056467839,1.018758625,7.8,9.85,56.4,44.5,56.4,64.2,55.375,,,,,,,,https://doi.org/10.1016/j.jallcom.2019.06.217,,,100,1,"[8, -8, 3]",tension,5.110734095
0,0,0,12.5,0,0,0,0,0,0,35,0,2.5,0,0,50,0,0,0,Cu12.5Ni35.0Pt2.5Ti50.0,Cu5Ni14Pt1Ti20,NiTiCuPt,0.701314792,7.2777575,10.5,1.914875,57.29654,8.7425,8,FALSE,3.036,2.95,4.261,4.536,90,B19,0.971673254,,0.992418312,0.992418312,1.056467839,1.018758625,7.8,9.85,56.4,44.5,56.4,64.2,55.375,,,,,,,,https://doi.org/10.1016/j.jallcom.2019.06.217,,,100,1,"[8, -8, 3]",compression,1.114540376
0,0,0,12.5,0,0,0,0,0,0,35,0,2.5,0,0,50,0,0,0,Cu12.5Ni35.0Pt2.5Ti50.0,Cu5Ni14Pt1Ti20,NiTiCuPt,0.701314792,7.2777575,10.5,1.914875,57.29654,8.7425,8,FALSE,3.036,2.95,4.261,4.536,90,B19,0.971673254,,0.992418312,0.992418312,1.056467839,1.018758625,7.8,9.85,56.4,44.5,56.4,64.2,55.375,,,,,,,,https://doi.org/10.1016/j.jallcom.2019.06.217,,,100,1,"[5, -5, 4]",tension,3.654874142
0,0,0,12.5,0,0,0,0,0,0,35,0,2.5,0,0,50,0,0,0,Cu12.5Ni35.0Pt2.5Ti50.0,Cu5Ni14Pt1Ti20,NiTiCuPt,0.701314792,7.2777575,10.5,1.914875,57.29654,8.7425,8,FALSE,3.036,2.95,4.261,4.536,90,B19,0.971673254,,0.992418312,0.992418312,1.056467839,1.018758625,7.8,9.85,56.4,44.5,56.4,64.2,55.375,,,,,,,,https://doi.org/10.1016/j.jallcom.2019.06.217,,,100,1,"[5, -5, 4]",compression,1.488351518
0,0,0,12.5,0,0,0,0,0,0,35,0,2.5,0,0,50,0,0,0,Cu12.5Ni35.0Pt2.5Ti50.0,Cu5Ni14Pt1Ti20,NiTiCuPt,0.701314792,7.2777575,10.5,1.914875,57.29654,8.7425,8,FALSE,3.036,2.95,4.261,4.536,90,B19,0.971673254,,0.992418312,0.992418312,1.056467839,1.018758625,7.8,9.85,56.4,44.5,56.4,64.2,55.375,,,,,,,,https://doi.org/10.1016/j.jallcom.2019.06.217,,,100,1,"[5, -5, 7]",tension,3.44298204
0,0,0,12.5,0,0,0,0,0,0,35,0,2.5,0,0,50,0,0,0,Cu12.5Ni35.0Pt2.5Ti50.0,Cu5Ni14Pt1Ti20,NiTiCuPt,0.701314792,7.2777575,10.5,1.914875,57.29654,8.7425,8,FALSE,3.036,2.95,4.261,4.536,90,B19,0.971673254,,0.992418312,0.992418312,1.056467839,1.018758625,7.8,9.85,56.4,44.5,56.4,64.2,55.375,,,,,,,,https://doi.org/10.1016/j.jallcom.2019.06.217,,,100,1,"[5, -5, 7]",compression,1.779467872
0,0,0,12.5,0,0,0,0,0,0,35,0,2.5,0,0,50,0,0,0,Cu12.5Ni35.0Pt2.5Ti50.0,Cu5Ni14Pt1Ti20,NiTiCuPt,0.701314792,7.2777575,10.5,1.914875,57.29654,8.7425,8,FALSE,3.036,2.95,4.261,4.536,90,B19,0.971673254,,0.992418312,0.992418312,1.056467839,1.018758625,7.8,9.85,56.4,44.5,56.4,64.2,55.375,,,,,,,,https://doi.org/10.1016/j.jallcom.2019.06.217,,,100,1,"[2, -2, 5]",tension,3.797098628
0,0,0,12.5,0,0,0,0,0,0,35,0,2.5,0,0,50,0,0,0,Cu12.5Ni35.0Pt2.5Ti50.0,Cu5Ni14Pt1Ti20,NiTiCuPt,0.701314792,7.2777575,10.5,1.914875,57.29654,8.7425,8,FALSE,3.036,2.95,4.261,4.536,90,B19,0.971673254,,0.992418312,0.992418312,1.056467839,1.018758625,7.8,9.85,56.4,44.5,56.4,64.2,55.375,,,,,,,,https://doi.org/10.1016/j.jallcom.2019.06.217,,,100,1,"[2, -2, 5]",compression,2.325718046
0,0,0,13.5,0,0,0,0,0,0,35,0,1.5,0,0,50,0,0,0,Cu13.5Ni35.0Pt1.5Ti50.0,Cu27Ni70Pt3Ti100,NiTiCuPt,0.700287775,7.2654333,10.5,1.928319,55.98116,8.7227,8.03,FALSE,3.036,2.979,4.269,4.528,90,B19,0.981225296,,0.994281571,0.994281571,1.05460458,1.028887234,9.6,9.05,54.6,45.3,53.8,64.2,54.475,,,,,,,,https://doi.org/10.1016/j.jallcom.2019.06.217,,,100,0.999,"[1, 1, 1]",tension,3.07254279
0,0,0,13.5,0,0,0,0,0,0,35,0,1.5,0,0,50,0,0,0,Cu13.5Ni35.0Pt1.5Ti50.0,Cu27Ni70Pt3Ti100,NiTiCuPt,0.700287775,7.2654333,10.5,1.928319,55.98116,8.7227,8.03,FALSE,3.036,2.979,4.269,4.528,90,B19,0.981225296,,0.994281571,0.994281571,1.05460458,1.028887234,9.6,9.05,54.6,45.3,53.8,64.2,54.475,,,,,,,,https://doi.org/10.1016/j.jallcom.2019.06.217,,,100,0.999,"[1, 1, 1]",compression,1.005138747
0,0,0,13.5,0,0,0,0,0,0,35,0,1.5,0,0,50,0,0,0,Cu13.5Ni35.0Pt1.5Ti50.0,Cu27Ni70Pt3Ti100,NiTiCuPt,0.700287775,7.2654333,10.5,1.928319,55.98116,8.7227,8.03,FALSE,3.036,2.979,4.269,4.528,90,B19,0.981225296,,0.994281571,0.994281571,1.05460458,1.028887234,9.6,9.05,54.6,45.3,53.8,64.2,54.475,,,,,,,,https://doi.org/10.1016/j.jallcom.2019.06.217,,,100,0.999,"[0, 1, 1]",tension,5.460458011
0,0,0,13.5,0,0,0,0,0,0,35,0,1.5,0,0,50,0,0,0,Cu13.5Ni35.0Pt1.5Ti50.0,Cu27Ni70Pt3Ti100,NiTiCuPt,0.700287775,7.2654333,10.5,1.928319,55.98116,8.7227,8.03,FALSE,3.036,2.979,4.269,4.528,90,B19,0.981225296,,0.994281571,0.994281571,1.05460458,1.028887234,9.6,9.05,54.6,45.3,53.8,64.2,54.475,,,,,,,,https://doi.org/10.1016/j.jallcom.2019.06.217,,,100,0.999,"[0, 1, 1]",compression,0.571842922
0,0,0,13.5,0,0,0,0,0,0,35,0,1.5,0,0,50,0,0,0,Cu13.5Ni35.0Pt1.5Ti50.0,Cu27Ni70Pt3Ti100,NiTiCuPt,0.700287775,7.2654333,10.5,1.928319,55.98116,8.7227,8.03,FALSE,3.036,2.979,4.269,4.528,90,B19,0.981225296,,0.994281571,0.994281571,1.05460458,1.028887234,9.6,9.05,54.6,45.3,53.8,64.2,54.475,,,,,,,,https://doi.org/10.1016/j.jallcom.2019.06.217,,,100,0.999,"[1, 1, 2]",tension,3.778286868
0,0,0,13.5,0,0,0,0,0,0,35,0,1.5,0,0,50,0,0,0,Cu13.5Ni35.0Pt1.5Ti50.0,Cu27Ni70Pt3Ti100,NiTiCuPt,0.700287775,7.2654333,10.5,1.928319,55.98116,8.7227,8.03,FALSE,3.036,2.979,4.269,4.528,90,B19,0.981225296,,0.994281571,0.994281571,1.05460458,1.028887234,9.6,9.05,54.6,45.3,53.8,64.2,54.475,,,,,,,,https://doi.org/10.1016/j.jallcom.2019.06.217,,,100,0.999,"[1, 1, 2]",compression,1.440339443
0,0,0,13.5,0,0,0,0,0,0,35,0,1.5,0,0,50,0,0,0,Cu13.5Ni35.0Pt1.5Ti50.0,Cu27Ni70Pt3Ti100,NiTiCuPt,0.700287775,7.2654333,10.5,1.928319,55.98116,8.7227,8.03,FALSE,3.036,2.979,4.269,4.528,90,B19,0.981225296,,0.994281571,0.994281571,1.05460458,1.028887234,9.6,9.05,54.6,45.3,53.8,64.2,54.475,,,,,,,,https://doi.org/10.1016/j.jallcom.2019.06.217,,,100,0.999,"[1, 4, 8]",tension,4.792156953
0,0,0,13.5,0,0,0,0,0,0,35,0,1.5,0,0,50,0,0,0,Cu13.5Ni35.0Pt1.5Ti50.0,Cu27Ni70Pt3Ti100,NiTiCuPt,0.700287775,7.2654333,10.5,1.928319,55.98116,8.7227,8.03,FALSE,3.036,2.979,4.269,4.528,90,B19,0.981225296,,0.994281571,0.994281571,1.05460458,1.028887234,9.6,9.05,54.6,45.3,53.8,64.2,54.475,,,,,,,,https://doi.org/10.1016/j.jallcom.2019.06.217,,,100,0.999,"[1, 4, 8]",compression,1.253720815
0,0,0,13.5,0,0,0,0,0,0,35,0,1.5,0,0,50,0,0,0,Cu13.5Ni35.0Pt1.5Ti50.0,Cu27Ni70Pt3Ti100,NiTiCuPt,0.700287775,7.2654333,10.5,1.928319,55.98116,8.7227,8.03,FALSE,3.036,2.979,4.269,4.528,90,B19,0.981225296,,0.994281571,0.994281571,1.05460458,1.028887234,9.6,9.05,54.6,45.3,53.8,64.2,54.475,,,,,,,,https://doi.org/10.1016/j.jallcom.2019.06.217,,,100,0.999,"[2, -2, -1]",tension,4.670539448
0,0,0,13.5,0,0,0,0,0,0,35,0,1.5,0,0,50,0,0,0,Cu13.5Ni35.0Pt1.5Ti50.0,Cu27Ni70Pt3Ti100,NiTiCuPt,0.700287775,7.2654333,10.5,1.928319,55.98116,8.7227,8.03,FALSE,3.036,2.979,4.269,4.528,90,B19,0.981225296,,0.994281571,0.994281571,1.05460458,1.028887234,9.6,9.05,54.6,45.3,53.8,64.2,54.475,,,,,,,,https://doi.org/10.1016/j.jallcom.2019.06.217,,,100,0.999,"[2, -2, -1]",compression,0.803287304
0,0,0,13.5,0,0,0,0,0,0,35,0,1.5,0,0,50,0,0,0,Cu13.5Ni35.0Pt1.5Ti50.0,Cu27Ni70Pt3Ti100,NiTiCuPt,0.700287775,7.2654333,10.5,1.928319,55.98116,8.7227,8.03,FALSE,3.036,2.979,4.269,4.528,90,B19,0.981225296,,0.994281571,0.994281571,1.05460458,1.028887234,9.6,9.05,54.6,45.3,53.8,64.2,54.475,,,,,,,,https://doi.org/10.1016/j.jallcom.2019.06.217,,,100,0.999,"[8, -8, -1]",tension,5.405539508
0,0,0,13.5,0,0,0,0,0,0,35,0,1.5,0,0,50,0,0,0,Cu13.5Ni35.0Pt1.5Ti50.0,Cu27Ni70Pt3Ti100,NiTiCuPt,0.700287775,7.2654333,10.5,1.928319,55.98116,8.7227,8.03,FALSE,3.036,2.979,4.269,4.528,90,B19,0.981225296,,0.994281571,0.994281571,1.05460458,1.028887234,9.6,9.05,54.6,45.3,53.8,64.2,54.475,,,,,,,,https://doi.org/10.1016/j.jallcom.2019.06.217,,,100,0.999,"[8, -8, -1]",compression,0.581898121
0,0,0,13.5,0,0,0,0,0,0,35,0,1.5,0,0,50,0,0,0,Cu13.5Ni35.0Pt1.5Ti50.0,Cu27Ni70Pt3Ti100,NiTiCuPt,0.700287775,7.2654333,10.5,1.928319,55.98116,8.7227,8.03,FALSE,3.036,2.979,4.269,4.528,90,B19,0.981225296,,0.994281571,0.994281571,1.05460458,1.028887234,9.6,9.05,54.6,45.3,53.8,64.2,54.475,,,,,,,,https://doi.org/10.1016/j.jallcom.2019.06.217,,,100,0.999,"[4, -4, 1]",tension,5.245613649
0,0,0,13.5,0,0,0,0,0,0,35,0,1.5,0,0,50,0,0,0,Cu13.5Ni35.0Pt1.5Ti50.0,Cu27Ni70Pt3Ti100,NiTiCuPt,0.700287775,7.2654333,10.5,1.928319,55.98116,8.7227,8.03,FALSE,3.036,2.979,4.269,4.528,90,B19,0.981225296,,0.994281571,0.994281571,1.05460458,1.028887234,9.6,9.05,54.6,45.3,53.8,64.2,54.475,,,,,,,,https://doi.org/10.1016/j.jallcom.2019.06.217,,,100,0.999,"[4, -4, 1]",compression,0.611155394
0,0,0,13.5,0,0,0,0,0,0,35,0,1.5,0,0,50,0,0,0,Cu13.5Ni35.0Pt1.5Ti50.0,Cu27Ni70Pt3Ti100,NiTiCuPt,0.700287775,7.2654333,10.5,1.928319,55.98116,8.7227,8.03,FALSE,3.036,2.979,4.269,4.528,90,B19,0.981225296,,0.994281571,0.994281571,1.05460458,1.028887234,9.6,9.05,54.6,45.3,53.8,64.2,54.475,,,,,,,,https://doi.org/10.1016/j.jallcom.2019.06.217,,,100,0.999,"[3, -3, 2]",tension,4.164745163
0,0,0,13.5,0,0,0,0,0,0,35,0,1.5,0,0,50,0,0,0,Cu13.5Ni35.0Pt1.5Ti50.0,Cu27Ni70Pt3Ti100,NiTiCuPt,0.700287775,7.2654333,10.5,1.928319,55.98116,8.7227,8.03,FALSE,3.036,2.979,4.269,4.528,90,B19,0.981225296,,0.994281571,0.994281571,1.05460458,1.028887234,9.6,9.05,54.6,45.3,53.8,64.2,54.475,,,,,,,,https://doi.org/10.1016/j.jallcom.2019.06.217,,,100,0.999,"[3, -3, 2]",compression,0.96196512
0,0,0,13.5,0,0,0,0,0,0,35,0,1.5,0,0,50,0,0,0,Cu13.5Ni35.0Pt1.5Ti50.0,Cu27Ni70Pt3Ti100,NiTiCuPt,0.700287775,7.2654333,10.5,1.928319,55.98116,8.7227,8.03,FALSE,3.036,2.979,4.269,4.528,90,B19,0.981225296,,0.994281571,0.994281571,1.05460458,1.028887234,9.6,9.05,54.6,45.3,53.8,64.2,54.475,,,,,,,,https://doi.org/10.1016/j.jallcom.2019.06.217,,,100,0.999,"[8, -8, 3]",tension,4.994143998
0,0,0,13.5,0,0,0,0,0,0,35,0,1.5,0,0,50,0,0,0,Cu13.5Ni35.0Pt1.5Ti50.0,Cu27Ni70Pt3Ti100,NiTiCuPt,0.700287775,7.2654333,10.5,1.928319,55.98116,8.7227,8.03,FALSE,3.036,2.979,4.269,4.528,90,B19,0.981225296,,0.994281571,0.994281571,1.05460458,1.028887234,9.6,9.05,54.6,45.3,53.8,64.2,54.475,,,,,,,,https://doi.org/10.1016/j.jallcom.2019.06.217,,,100,0.999,"[8, -8, 3]",compression,0.657087463
0,0,0,13.5,0,0,0,0,0,0,35,0,1.5,0,0,50,0,0,0,Cu13.5Ni35.0Pt1.5Ti50.0,Cu27Ni70Pt3Ti100,NiTiCuPt,0.700287775,7.2654333,10.5,1.928319,55.98116,8.7227,8.03,FALSE,3.036,2.979,4.269,4.528,90,B19,0.981225296,,0.994281571,0.994281571,1.05460458,1.028887234,9.6,9.05,54.6,45.3,53.8,64.2,54.475,,,,,,,,https://doi.org/10.1016/j.jallcom.2019.06.217,,,100,0.999,"[5, -5, 4]",tension,3.729244245
0,0,0,13.5,0,0,0,0,0,0,35,0,1.5,0,0,50,0,0,0,Cu13.5Ni35.0Pt1.5Ti50.0,Cu27Ni70Pt3Ti100,NiTiCuPt,0.700287775,7.2654333,10.5,1.928319,55.98116,8.7227,8.03,FALSE,3.036,2.979,4.269,4.528,90,B19,0.981225296,,0.994281571,0.994281571,1.05460458,1.028887234,9.6,9.05,54.6,45.3,53.8,64.2,54.475,,,,,,,,https://doi.org/10.1016/j.jallcom.2019.06.217,,,100,0.999,"[5, -5, 4]",compression,1.017062941
0,0,0,13.5,0,0,0,0,0,0,35,0,1.5,0,0,50,0,0,0,Cu13.5Ni35.0Pt1.5Ti50.0,Cu27Ni70Pt3Ti100,NiTiCuPt,0.700287775,7.2654333,10.5,1.928319,55.98116,8.7227,8.03,FALSE,3.036,2.979,4.269,4.528,90,B19,0.981225296,,0.994281571,0.994281571,1.05460458,1.028887234,9.6,9.05,54.6,45.3,53.8,64.2,54.475,,,,,,,,https://doi.org/10.1016/j.jallcom.2019.06.217,,,100,0.999,"[5, -5, 7]",tension,3.535973259
0,0,0,13.5,0,0,0,0,0,0,35,0,1.5,0,0,50,0,0,0,Cu13.5Ni35.0Pt1.5Ti50.0,Cu27Ni70Pt3Ti100,NiTiCuPt,0.700287775,7.2654333,10.5,1.928319,55.98116,8.7227,8.03,FALSE,3.036,2.979,4.269,4.528,90,B19,0.981225296,,0.994281571,0.994281571,1.05460458,1.028887234,9.6,9.05,54.6,45.3,53.8,64.2,54.475,,,,,,,,https://doi.org/10.1016/j.jallcom.2019.06.217,,,100,0.999,"[5, -5, 7]",compression,1.215905701
