Repository: sinazadeh/Theoretical-Transformation-Strain-Calculator

# Theoretical-Transformation-Strain-Calculator
This repository is dedicated to the theoretical calculation of transformation strain in NiTi shape memory alloys (SMAs) undergoing B2 to B19/B19' transformations.

## Usage

Explore the sample codes provided in [main.ipynb](main.ipynb) to get started.

## Citing

If this code or the accompanying dataset proves beneficial for your research or work, please cite our original paper. Acknowledging this source helps promote further research in this field and recognizes the efforts invested in this repository.

>

File: data_for_ml.csv (part 12 of 30)
Al,Au,Co,Cu,Hf,In,Mn,Mo,Nb,Nd,Ni,Pd,Pt,Sc,Ta,Ti,V,Zr,Zn,composition,formula,Alloy System,avg_first_ion_en_divi_voro_coord,avg_first_ion_en,avg_voro_coord,dev_mol_vol,avg_atom_mass,avg_mol_vol,Delta,NiTiHfCu base,a0 (A),a (A),b (A),c (A),beta,Transformation,lambda1_calculated,lambda2_reported,lambda2_calculated,lambda2_combined,lambda3_calculated,lambda1lambda2lambda3,Hysteresis (C),Hysteresis (C) new,Ms (C),Mf (C),As (C),Af (C),Tc (C),Enthalphy AtoM (J/g),Enthalphy MtoA (J/g),Enthalphy avg (J/g),Density_reported(g/cm^3),Enthalphy AtoM (J/cm3),Enthalphy MtoA (J/cm3),Enthalphy avg (J/cm3),Ref 1,Ref 2,Ref 3,Total,Predicted_Lambda2,deformation_direction,deformation_type,LDT_transformation_strain
0,0,0,13.5,0,0,0,0,0,0,35,0,1.5,0,0,50,0,0,0,Cu13.5Ni35.0Pt1.5Ti50.0,Cu27Ni70Pt3Ti100,NiTiCuPt,0.700287775,7.2654333,10.5,1.928319,55.98116,8.7227,8.03,FALSE,3.036,2.979,4.269,4.528,90,B19,0.981225296,,0.994281571,0.994281571,1.05460458,1.028887234,9.6,9.05,54.6,45.3,53.8,64.2,54.475,,,,,,,,https://doi.org/10.1016/j.jallcom.2019.06.217,,,100,0.999,"[2, -2, 5]",tension,3.789660135
0,0,0,13.5,0,0,0,0,0,0,35,0,1.5,0,0,50,0,0,0,Cu13.5Ni35.0Pt1.5Ti50.0,Cu27Ni70Pt3Ti100,NiTiCuPt,0.700287775,7.2654333,10.5,1.928319,55.98116,8.7227,8.03,FALSE,3.036,2.979,4.269,4.528,90,B19,0.981225296,,0.994281571,0.994281571,1.05460458,1.028887234,9.6,9.05,54.6,45.3,53.8,64.2,54.475,,,,,,,,https://doi.org/10.1016/j.jallcom.2019.06.217,,,100,0.999,"[2, -2, 5]",compression,1.559364458
0,0,0,14,0,0,0,0,0,0,35,0,1,0,0,50,0,0,0,Cu14.0Ni35.0Pt1.0Ti50.0,Cu14Ni35Pt1Ti50,NiTiCuPt,0.699774267,7.2592712,10.5,1.934744,55.32347,8.7128,8.04,FALSE,3.036,2.965,4.253,4.526,90,B19,0.976613966,,0.990555053,0.990555053,1.054138765,1.019763193,8.9,9.45,65.4,57.2,67.2,74.3,66.025,,,,,,,,https://doi.org/10.1016/j.jallcom.2019.06.217,,,100,0.974,"[1, 1, 1]",tension,2.894637233
0,0,0,14,0,0,0,0,0,0,35,0,1,0,0,50,0,0,0,Cu14.0Ni35.0Pt1.0Ti50.0,Cu14Ni35Pt1Ti50,NiTiCuPt,0.699774267,7.2592712,10.5,1.934744,55.32347,8.7128,8.04,FALSE,3.036,2.965,4.253,4.526,90,B19,0.976613966,,0.990555053,0.990555053,1.054138765,1.019763193,8.9,9.45,65.4,57.2,67.2,74.3,66.025,,,,,,,,https://doi.org/10.1016/j.jallcom.2019.06.217,,,100,0.974,"[1, 1, 1]",compression,1.40700729
0,0,0,14,0,0,0,0,0,0,35,0,1,0,0,50,0,0,0,Cu14.0Ni35.0Pt1.0Ti50.0,Cu14Ni35Pt1Ti50,NiTiCuPt,0.699774267,7.2592712,10.5,1.934744,55.32347,8.7128,8.04,FALSE,3.036,2.965,4.253,4.526,90,B19,0.976613966,,0.990555053,0.990555053,1.054138765,1.019763193,8.9,9.45,65.4,57.2,67.2,74.3,66.025,,,,,,,,https://doi.org/10.1016/j.jallcom.2019.06.217,,,100,0.974,"[0, 1, 1]",tension,5.413876537
0,0,0,14,0,0,0,0,0,0,35,0,1,0,0,50,0,0,0,Cu14.0Ni35.0Pt1.0Ti50.0,Cu14Ni35Pt1Ti50,NiTiCuPt,0.699774267,7.2592712,10.5,1.934744,55.32347,8.7128,8.04,FALSE,3.036,2.965,4.253,4.526,90,B19,0.976613966,,0.990555053,0.990555053,1.054138765,1.019763193,8.9,9.45,65.4,57.2,67.2,74.3,66.025,,,,,,,,https://doi.org/10.1016/j.jallcom.2019.06.217,,,100,0.974,"[0, 1, 1]",compression,0.944494717
0,0,0,14,0,0,0,0,0,0,35,0,1,0,0,50,0,0,0,Cu14.0Ni35.0Pt1.0Ti50.0,Cu14Ni35Pt1Ti50,NiTiCuPt,0.699774267,7.2592712,10.5,1.934744,55.32347,8.7128,8.04,FALSE,3.036,2.965,4.253,4.526,90,B19,0.976613966,,0.990555053,0.990555053,1.054138765,1.019763193,8.9,9.45,65.4,57.2,67.2,74.3,66.025,,,,,,,,https://doi.org/10.1016/j.jallcom.2019.06.217,,,100,0.974,"[1, 1, 2]",tension,3.640507761
0,0,0,14,0,0,0,0,0,0,35,0,1,0,0,50,0,0,0,Cu14.0Ni35.0Pt1.0Ti50.0,Cu14Ni35Pt1Ti50,NiTiCuPt,0.699774267,7.2592712,10.5,1.934744,55.32347,8.7128,8.04,FALSE,3.036,2.965,4.253,4.526,90,B19,0.976613966,,0.990555053,0.990555053,1.054138765,1.019763193,8.9,9.45,65.4,57.2,67.2,74.3,66.025,,,,,,,,https://doi.org/10.1016/j.jallcom.2019.06.217,,,100,0.974,"[1, 1, 2]",compression,1.87169982
0,0,0,14,0,0,0,0,0,0,35,0,1,0,0,50,0,0,0,Cu14.0Ni35.0Pt1.0Ti50.0,Cu14Ni35Pt1Ti50,NiTiCuPt,0.699774267,7.2592712,10.5,1.934744,55.32347,8.7128,8.04,FALSE,3.036,2.965,4.253,4.526,90,B19,0.976613966,,0.990555053,0.990555053,1.054138765,1.019763193,8.9,9.45,65.4,57.2,67.2,74.3,66.025,,,,,,,,https://doi.org/10.1016/j.jallcom.2019.06.217,,,100,0.974,"[1, 4, 8]",tension,4.710290495
0,0,0,14,0,0,0,0,0,0,35,0,1,0,0,50,0,0,0,Cu14.0Ni35.0Pt1.0Ti50.0,Cu14Ni35Pt1Ti50,NiTiCuPt,0.699774267,7.2592712,10.5,1.934744,55.32347,8.7128,8.04,FALSE,3.036,2.965,4.253,4.526,90,B19,0.976613966,,0.990555053,0.990555053,1.054138765,1.019763193,8.9,9.45,65.4,57.2,67.2,74.3,66.025,,,,,,,,https://doi.org/10.1016/j.jallcom.2019.06.217,,,100,0.974,"[1, 4, 8]",compression,1.676384999
0,0,0,14,0,0,0,0,0,0,35,0,1,0,0,50,0,0,0,Cu14.0Ni35.0Pt1.0Ti50.0,Cu14Ni35Pt1Ti50,NiTiCuPt,0.699774267,7.2592712,10.5,1.934744,55.32347,8.7128,8.04,FALSE,3.036,2.965,4.253,4.526,90,B19,0.976613966,,0.990555053,0.990555053,1.054138765,1.019763193,8.9,9.45,65.4,57.2,67.2,74.3,66.025,,,,,,,,https://doi.org/10.1016/j.jallcom.2019.06.217,,,100,0.974,"[2, -2, -1]",tension,4.580873178
0,0,0,14,0,0,0,0,0,0,35,0,1,0,0,50,0,0,0,Cu14.0Ni35.0Pt1.0Ti50.0,Cu14Ni35Pt1Ti50,NiTiCuPt,0.699774267,7.2592712,10.5,1.934744,55.32347,8.7128,8.04,FALSE,3.036,2.965,4.253,4.526,90,B19,0.976613966,,0.990555053,0.990555053,1.054138765,1.019763193,8.9,9.45,65.4,57.2,67.2,74.3,66.025,,,,,,,,https://doi.org/10.1016/j.jallcom.2019.06.217,,,100,0.974,"[2, -2, -1]",compression,1.195476218
0,0,0,14,0,0,0,0,0,0,35,0,1,0,0,50,0,0,0,Cu14.0Ni35.0Pt1.0Ti50.0,Cu14Ni35Pt1Ti50,NiTiCuPt,0.699774267,7.2592712,10.5,1.934744,55.32347,8.7128,8.04,FALSE,3.036,2.965,4.253,4.526,90,B19,0.976613966,,0.990555053,0.990555053,1.054138765,1.019763193,8.9,9.45,65.4,57.2,67.2,74.3,66.025,,,,,,,,https://doi.org/10.1016/j.jallcom.2019.06.217,,,100,0.974,"[8, -8, -1]",tension,5.355973745
0,0,0,14,0,0,0,0,0,0,35,0,1,0,0,50,0,0,0,Cu14.0Ni35.0Pt1.0Ti50.0,Cu14Ni35Pt1Ti50,NiTiCuPt,0.699774267,7.2592712,10.5,1.934744,55.32347,8.7128,8.04,FALSE,3.036,2.965,4.253,4.526,90,B19,0.976613966,,0.990555053,0.990555053,1.054138765,1.019763193,8.9,9.45,65.4,57.2,67.2,74.3,66.025,,,,,,,,https://doi.org/10.1016/j.jallcom.2019.06.217,,,100,0.974,"[8, -8, -1]",compression,0.955226294
0,0,0,14,0,0,0,0,0,0,35,0,1,0,0,50,0,0,0,Cu14.0Ni35.0Pt1.0Ti50.0,Cu14Ni35Pt1Ti50,NiTiCuPt,0.699774267,7.2592712,10.5,1.934744,55.32347,8.7128,8.04,FALSE,3.036,2.965,4.253,4.526,90,B19,0.976613966,,0.990555053,0.990555053,1.054138765,1.019763193,8.9,9.45,65.4,57.2,67.2,74.3,66.025,,,,,,,,https://doi.org/10.1016/j.jallcom.2019.06.217,,,100,0.974,"[4, -4, 1]",tension,5.187348028
0,0,0,14,0,0,0,0,0,0,35,0,1,0,0,50,0,0,0,Cu14.0Ni35.0Pt1.0Ti50.0,Cu14Ni35Pt1Ti50,NiTiCuPt,0.699774267,7.2592712,10.5,1.934744,55.32347,8.7128,8.04,FALSE,3.036,2.965,4.253,4.526,90,B19,0.976613966,,0.990555053,0.990555053,1.054138765,1.019763193,8.9,9.45,65.4,57.2,67.2,74.3,66.025,,,,,,,,https://doi.org/10.1016/j.jallcom.2019.06.217,,,100,0.974,"[4, -4, 1]",compression,0.986452038
0,0,0,14,0,0,0,0,0,0,35,0,1,0,0,50,0,0,0,Cu14.0Ni35.0Pt1.0Ti50.0,Cu14Ni35Pt1Ti50,NiTiCuPt,0.699774267,7.2592712,10.5,1.934744,55.32347,8.7128,8.04,FALSE,3.036,2.965,4.253,4.526,90,B19,0.976613966,,0.990555053,0.990555053,1.054138765,1.019763193,8.9,9.45,65.4,57.2,67.2,74.3,66.025,,,,,,,,https://doi.org/10.1016/j.jallcom.2019.06.217,,,100,0.974,"[3, -3, 2]",tension,4.047307885
0,0,0,14,0,0,0,0,0,0,35,0,1,0,0,50,0,0,0,Cu14.0Ni35.0Pt1.0Ti50.0,Cu14Ni35Pt1Ti50,NiTiCuPt,0.699774267,7.2592712,10.5,1.934744,55.32347,8.7128,8.04,FALSE,3.036,2.965,4.253,4.526,90,B19,0.976613966,,0.990555053,0.990555053,1.054138765,1.019763193,8.9,9.45,65.4,57.2,67.2,74.3,66.025,,,,,,,,https://doi.org/10.1016/j.jallcom.2019.06.217,,,100,0.974,"[3, -3, 2]",compression,1.362534272
0,0,0,14,0,0,0,0,0,0,35,0,1,0,0,50,0,0,0,Cu14.0Ni35.0Pt1.0Ti50.0,Cu14Ni35Pt1Ti50,NiTiCuPt,0.699774267,7.2592712,10.5,1.934744,55.32347,8.7128,8.04,FALSE,3.036,2.965,4.253,4.526,90,B19,0.976613966,,0.990555053,0.990555053,1.054138765,1.019763193,8.9,9.45,65.4,57.2,67.2,74.3,66.025,,,,,,,,https://doi.org/10.1016/j.jallcom.2019.06.217,,,100,0.974,"[8, -8, 3]",tension,4.922170054
0,0,0,14,0,0,0,0,0,0,35,0,1,0,0,50,0,0,0,Cu14.0Ni35.0Pt1.0Ti50.0,Cu14Ni35Pt1Ti50,NiTiCuPt,0.699774267,7.2592712,10.5,1.934744,55.32347,8.7128,8.04,FALSE,3.036,2.965,4.253,4.526,90,B19,0.976613966,,0.990555053,0.990555053,1.054138765,1.019763193,8.9,9.45,65.4,57.2,67.2,74.3,66.025,,,,,,,,https://doi.org/10.1016/j.jallcom.2019.06.217,,,100,0.974,"[8, -8, 3]",compression,1.035475808
0,0,0,14,0,0,0,0,0,0,35,0,1,0,0,50,0,0,0,Cu14.0Ni35.0Pt1.0Ti50.0,Cu14Ni35Pt1Ti50,NiTiCuPt,0.699774267,7.2592712,10.5,1.934744,55.32347,8.7128,8.04,FALSE,3.036,2.965,4.253,4.526,90,B19,0.976613966,,0.990555053,0.990555053,1.054138765,1.019763193,8.9,9.45,65.4,57.2,67.2,74.3,66.025,,,,,,,,https://doi.org/10.1016/j.jallcom.2019.06.217,,,100,0.974,"[5, -5, 4]",tension,3.587778794
0,0,0,14,0,0,0,0,0,0,35,0,1,0,0,50,0,0,0,Cu14.0Ni35.0Pt1.0Ti50.0,Cu14Ni35Pt1Ti50,NiTiCuPt,0.699774267,7.2592712,10.5,1.934744,55.32347,8.7128,8.04,FALSE,3.036,2.965,4.253,4.526,90,B19,0.976613966,,0.990555053,0.990555053,1.054138765,1.019763193,8.9,9.45,65.4,57.2,67.2,74.3,66.025,,,,,,,,https://doi.org/10.1016/j.jallcom.2019.06.217,,,100,0.974,"[5, -5, 4]",compression,1.420277314
0,0,0,14,0,0,0,0,0,0,35,0,1,0,0,50,0,0,0,Cu14.0Ni35.0Pt1.0Ti50.0,Cu14Ni35Pt1Ti50,NiTiCuPt,0.699774267,7.2592712,10.5,1.934744,55.32347,8.7128,8.04,FALSE,3.036,2.965,4.253,4.526,90,B19,0.976613966,,0.990555053,0.990555053,1.054138765,1.019763193,8.9,9.45,65.4,57.2,67.2,74.3,66.025,,,,,,,,https://doi.org/10.1016/j.jallcom.2019.06.217,,,100,0.974,"[5, -5, 7]",tension,3.384046312
0,0,0,14,0,0,0,0,0,0,35,0,1,0,0,50,0,0,0,Cu14.0Ni35.0Pt1.0Ti50.0,Cu14Ni35Pt1Ti50,NiTiCuPt,0.699774267,7.2592712,10.5,1.934744,55.32347,8.7128,8.04,FALSE,3.036,2.965,4.253,4.526,90,B19,0.976613966,,0.990555053,0.990555053,1.054138765,1.019763193,8.9,9.45,65.4,57.2,67.2,74.3,66.025,,,,,,,,https://doi.org/10.1016/j.jallcom.2019.06.217,,,100,0.974,"[5, -5, 7]",compression,1.632038608
0,0,0,14,0,0,0,0,0,0,35,0,1,0,0,50,0,0,0,Cu14.0Ni35.0Pt1.0Ti50.0,Cu14Ni35Pt1Ti50,NiTiCuPt,0.699774267,7.2592712,10.5,1.934744,55.32347,8.7128,8.04,FALSE,3.036,2.965,4.253,4.526,90,B19,0.976613966,,0.990555053,0.990555053,1.054138765,1.019763193,8.9,9.45,65.4,57.2,67.2,74.3,66.025,,,,,,,,https://doi.org/10.1016/j.jallcom.2019.06.217,,,100,0.974,"[2, -2, 5]",tension,3.653129888
0,0,0,14,0,0,0,0,0,0,35,0,1,0,0,50,0,0,0,Cu14.0Ni35.0Pt1.0Ti50.0,Cu14Ni35Pt1Ti50,NiTiCuPt,0.699774267,7.2592712,10.5,1.934744,55.32347,8.7128,8.04,FALSE,3.036,2.965,4.253,4.526,90,B19,0.976613966,,0.990555053,0.990555053,1.054138765,1.019763193,8.9,9.45,65.4,57.2,67.2,74.3,66.025,,,,,,,,https://doi.org/10.1016/j.jallcom.2019.06.217,,,100,0.974,"[2, -2, 5]",compression,1.99881656
0,0,0,3,0,0,0,0,0,0,47,0,0,0,0,35,0,15,0,Cu3.0Ni47.0Ti35.0Zr15.0,Cu3Ni47Ti35Zr15,NiTiCuZr,0.6670032,7.2074244,10.95,2.5164,59.929328,9.1376,10.17,FALSE,3.097,3.062,4.123,4.862,101.1,B19prime,0.926381548,0.941,0.941363015,0.941363015,1.162602863,1.013860997,58.8,64.3,97.75,59.95,129.75,156.55,111,19.23,18.09,18.66,,126.12,118.64,122.38,https://doi.org/10.1016/j.intermet.2019.01.005,,,100,0.94,"[1, 1, 1]",tension,16.04284674
0,0,0,3,0,0,0,0,0,0,47,0,0,0,0,35,0,15,0,Cu3.0Ni47.0Ti35.0Zr15.0,Cu3Ni47Ti35Zr15,NiTiCuZr,0.6670032,7.2074244,10.95,2.5164,59.929328,9.1376,10.17,FALSE,3.097,3.062,4.123,4.862,101.1,B19prime,0.926381548,0.941,0.941363015,0.941363015,1.162602863,1.013860997,58.8,64.3,97.75,59.95,129.75,156.55,111,19.23,18.09,18.66,,126.12,118.64,122.38,https://doi.org/10.1016/j.intermet.2019.01.005,,,100,0.94,"[1, 1, 1]",compression,4.259833341
0,0,0,3,0,0,0,0,0,0,47,0,0,0,0,35,0,15,0,Cu3.0Ni47.0Ti35.0Zr15.0,Cu3Ni47Ti35Zr15,NiTiCuZr,0.6670032,7.2074244,10.95,2.5164,59.929328,9.1376,10.17,FALSE,3.097,3.062,4.123,4.862,101.1,B19prime,0.926381548,0.941,0.941363015,0.941363015,1.162602863,1.013860997,58.8,64.3,97.75,59.95,129.75,156.55,111,19.23,18.09,18.66,,126.12,118.64,122.38,https://doi.org/10.1016/j.intermet.2019.01.005,,,100,0.94,"[0, 1, 1]",tension,11.00914337
0,0,0,3,0,0,0,0,0,0,47,0,0,0,0,35,0,15,0,Cu3.0Ni47.0Ti35.0Zr15.0,Cu3Ni47Ti35Zr15,NiTiCuZr,0.6670032,7.2074244,10.95,2.5164,59.929328,9.1376,10.17,FALSE,3.097,3.062,4.123,4.862,101.1,B19prime,0.926381548,0.941,0.941363015,0.941363015,1.162602863,1.013860997,58.8,64.3,97.75,59.95,129.75,156.55,111,19.23,18.09,18.66,,126.12,118.64,122.38,https://doi.org/10.1016/j.intermet.2019.01.005,,,100,0.94,"[0, 1, 1]",compression,6.781624448
0,0,0,3,0,0,0,0,0,0,47,0,0,0,0,35,0,15,0,Cu3.0Ni47.0Ti35.0Zr15.0,Cu3Ni47Ti35Zr15,NiTiCuZr,0.6670032,7.2074244,10.95,2.5164,59.929328,9.1376,10.17,FALSE,3.097,3.062,4.123,4.862,101.1,B19prime,0.926381548,0.941,0.941363015,0.941363015,1.162602863,1.013860997,58.8,64.3,97.75,59.95,129.75,156.55,111,19.23,18.09,18.66,,126.12,118.64,122.38,https://doi.org/10.1016/j.intermet.2019.01.005,,,100,0.94,"[1, 1, 2]",tension,14.47305415
0,0,0,3,0,0,0,0,0,0,47,0,0,0,0,35,0,15,0,Cu3.0Ni47.0Ti35.0Zr15.0,Cu3Ni47Ti35Zr15,NiTiCuZr,0.6670032,7.2074244,10.95,2.5164,59.929328,9.1376,10.17,FALSE,3.097,3.062,4.123,4.862,101.1,B19prime,0.926381548,0.941,0.941363015,0.941363015,1.162602863,1.013860997,58.8,64.3,97.75,59.95,129.75,156.55,111,19.23,18.09,18.66,,126.12,118.64,122.38,https://doi.org/10.1016/j.intermet.2019.01.005,,,100,0.94,"[1, 1, 2]",compression,7.089615051
0,0,0,3,0,0,0,0,0,0,47,0,0,0,0,35,0,15,0,Cu3.0Ni47.0Ti35.0Zr15.0,Cu3Ni47Ti35Zr15,NiTiCuZr,0.6670032,7.2074244,10.95,2.5164,59.929328,9.1376,10.17,FALSE,3.097,3.062,4.123,4.862,101.1,B19prime,0.926381548,0.941,0.941363015,0.941363015,1.162602863,1.013860997,58.8,64.3,97.75,59.95,129.75,156.55,111,19.23,18.09,18.66,,126.12,118.64,122.38,https://doi.org/10.1016/j.intermet.2019.01.005,,,100,0.94,"[1, 4, 8]",tension,11.32122588
0,0,0,3,0,0,0,0,0,0,47,0,0,0,0,35,0,15,0,Cu3.0Ni47.0Ti35.0Zr15.0,Cu3Ni47Ti35Zr15,NiTiCuZr,0.6670032,7.2074244,10.95,2.5164,59.929328,9.1376,10.17,FALSE,3.097,3.062,4.123,4.862,101.1,B19prime,0.926381548,0.941,0.941363015,0.941363015,1.162602863,1.013860997,58.8,64.3,97.75,59.95,129.75,156.55,111,19.23,18.09,18.66,,126.12,118.64,122.38,https://doi.org/10.1016/j.intermet.2019.01.005,,,100,0.94,"[1, 4, 8]",compression,7.037702039
0,0,0,3,0,0,0,0,0,0,47,0,0,0,0,35,0,15,0,Cu3.0Ni47.0Ti35.0Zr15.0,Cu3Ni47Ti35Zr15,NiTiCuZr,0.6670032,7.2074244,10.95,2.5164,59.929328,9.1376,10.17,FALSE,3.097,3.062,4.123,4.862,101.1,B19prime,0.926381548,0.941,0.941363015,0.941363015,1.162602863,1.013860997,58.8,64.3,97.75,59.95,129.75,156.55,111,19.23,18.09,18.66,,126.12,118.64,122.38,https://doi.org/10.1016/j.intermet.2019.01.005,,,100,0.94,"[2, -2, -1]",tension,15.62031796
0,0,0,3,0,0,0,0,0,0,47,0,0,0,0,35,0,15,0,Cu3.0Ni47.0Ti35.0Zr15.0,Cu3Ni47Ti35Zr15,NiTiCuZr,0.6670032,7.2074244,10.95,2.5164,59.929328,9.1376,10.17,FALSE,3.097,3.062,4.123,4.862,101.1,B19prime,0.926381548,0.941,0.941363015,0.941363015,1.162602863,1.013860997,58.8,64.3,97.75,59.95,129.75,156.55,111,19.23,18.09,18.66,,126.12,118.64,122.38,https://doi.org/10.1016/j.intermet.2019.01.005,,,100,0.94,"[2, -2, -1]",compression,6.213361148
0,0,0,3,0,0,0,0,0,0,47,0,0,0,0,35,0,15,0,Cu3.0Ni47.0Ti35.0Zr15.0,Cu3Ni47Ti35Zr15,NiTiCuZr,0.6670032,7.2074244,10.95,2.5164,59.929328,9.1376,10.17,FALSE,3.097,3.062,4.123,4.862,101.1,B19prime,0.926381548,0.941,0.941363015,0.941363015,1.162602863,1.013860997,58.8,64.3,97.75,59.95,129.75,156.55,111,19.23,18.09,18.66,,126.12,118.64,122.38,https://doi.org/10.1016/j.intermet.2019.01.005,,,100,0.94,"[8, -8, -1]",tension,12.57848944
0,0,0,3,0,0,0,0,0,0,47,0,0,0,0,35,0,15,0,Cu3.0Ni47.0Ti35.0Zr15.0,Cu3Ni47Ti35Zr15,NiTiCuZr,0.6670032,7.2074244,10.95,2.5164,59.929328,9.1376,10.17,FALSE,3.097,3.062,4.123,4.862,101.1,B19prime,0.926381548,0.941,0.941363015,0.941363015,1.162602863,1.013860997,58.8,64.3,97.75,59.95,129.75,156.55,111,19.23,18.09,18.66,,126.12,118.64,122.38,https://doi.org/10.1016/j.intermet.2019.01.005,,,100,0.94,"[8, -8, -1]",compression,6.859924915
0,0,0,3,0,0,0,0,0,0,47,0,0,0,0,35,0,15,0,Cu3.0Ni47.0Ti35.0Zr15.0,Cu3Ni47Ti35Zr15,NiTiCuZr,0.6670032,7.2074244,10.95,2.5164,59.929328,9.1376,10.17,FALSE,3.097,3.062,4.123,4.862,101.1,B19prime,0.926381548,0.941,0.941363015,0.941363015,1.162602863,1.013860997,58.8,64.3,97.75,59.95,129.75,156.55,111,19.23,18.09,18.66,,126.12,118.64,122.38,https://doi.org/10.1016/j.intermet.2019.01.005,,,100,0.94,"[4, -4, 1]",tension,13.88700796
0,0,0,3,0,0,0,0,0,0,47,0,0,0,0,35,0,15,0,Cu3.0Ni47.0Ti35.0Zr15.0,Cu3Ni47Ti35Zr15,NiTiCuZr,0.6670032,7.2074244,10.95,2.5164,59.929328,9.1376,10.17,FALSE,3.097,3.062,4.123,4.862,101.1,B19prime,0.926381548,0.941,0.941363015,0.941363015,1.162602863,1.013860997,58.8,64.3,97.75,59.95,129.75,156.55,111,19.23,18.09,18.66,,126.12,118.64,122.38,https://doi.org/10.1016/j.intermet.2019.01.005,,,100,0.94,"[4, -4, 1]",compression,6.77997397
0,0,0,3,0,0,0,0,0,0,47,0,0,0,0,35,0,15,0,Cu3.0Ni47.0Ti35.0Zr15.0,Cu3Ni47Ti35Zr15,NiTiCuZr,0.6670032,7.2074244,10.95,2.5164,59.929328,9.1376,10.17,FALSE,3.097,3.062,4.123,4.862,101.1,B19prime,0.926381548,0.941,0.941363015,0.941363015,1.162602863,1.013860997,58.8,64.3,97.75,59.95,129.75,156.55,111,19.23,18.09,18.66,,126.12,118.64,122.38,https://doi.org/10.1016/j.intermet.2019.01.005,,,100,0.94,"[3, -3, 2]",tension,16.14540974
0,0,0,3,0,0,0,0,0,0,47,0,0,0,0,35,0,15,0,Cu3.0Ni47.0Ti35.0Zr15.0,Cu3Ni47Ti35Zr15,NiTiCuZr,0.6670032,7.2074244,10.95,2.5164,59.929328,9.1376,10.17,FALSE,3.097,3.062,4.123,4.862,101.1,B19prime,0.926381548,0.941,0.941363015,0.941363015,1.162602863,1.013860997,58.8,64.3,97.75,59.95,129.75,156.55,111,19.23,18.09,18.66,,126.12,118.64,122.38,https://doi.org/10.1016/j.intermet.2019.01.005,,,100,0.94,"[3, -3, 2]",compression,5.625371457
0,0,0,3,0,0,0,0,0,0,47,0,0,0,0,35,0,15,0,Cu3.0Ni47.0Ti35.0Zr15.0,Cu3Ni47Ti35Zr15,NiTiCuZr,0.6670032,7.2074244,10.95,2.5164,59.929328,9.1376,10.17,FALSE,3.097,3.062,4.123,4.862,101.1,B19prime,0.926381548,0.941,0.941363015,0.941363015,1.162602863,1.013860997,58.8,64.3,97.75,59.95,129.75,156.55,111,19.23,18.09,18.66,,126.12,118.64,122.38,https://doi.org/10.1016/j.intermet.2019.01.005,,,100,0.94,"[8, -8, 3]",tension,14.9027344
0,0,0,3,0,0,0,0,0,0,47,0,0,0,0,35,0,15,0,Cu3.0Ni47.0Ti35.0Zr15.0,Cu3Ni47Ti35Zr15,NiTiCuZr,0.6670032,7.2074244,10.95,2.5164,59.929328,9.1376,10.17,FALSE,3.097,3.062,4.123,4.862,101.1,B19prime,0.926381548,0.941,0.941363015,0.941363015,1.162602863,1.013860997,58.8,64.3,97.75,59.95,129.75,156.55,111,19.23,18.09,18.66,,126.12,118.64,122.38,https://doi.org/10.1016/j.intermet.2019.01.005,,,100,0.94,"[8, -8, 3]",compression,6.55603501
0,0,0,3,0,0,0,0,0,0,47,0,0,0,0,35,0,15,0,Cu3.0Ni47.0Ti35.0Zr15.0,Cu3Ni47Ti35Zr15,NiTiCuZr,0.6670032,7.2074244,10.95,2.5164,59.929328,9.1376,10.17,FALSE,3.097,3.062,4.123,4.862,101.1,B19prime,0.926381548,0.941,0.941363015,0.941363015,1.162602863,1.013860997,58.8,64.3,97.75,59.95,129.75,156.55,111,19.23,18.09,18.66,,126.12,118.64,122.38,https://doi.org/10.1016/j.intermet.2019.01.005,,,100,0.94,"[5, -5, 4]",tension,16.2602767
0,0,0,3,0,0,0,0,0,0,47,0,0,0,0,35,0,15,0,Cu3.0Ni47.0Ti35.0Zr15.0,Cu3Ni47Ti35Zr15,NiTiCuZr,0.6670032,7.2074244,10.95,2.5164,59.929328,9.1376,10.17,FALSE,3.097,3.062,4.123,4.862,101.1,B19prime,0.926381548,0.941,0.941363015,0.941363015,1.162602863,1.013860997,58.8,64.3,97.75,59.95,129.75,156.55,111,19.23,18.09,18.66,,126.12,118.64,122.38,https://doi.org/10.1016/j.intermet.2019.01.005,,,100,0.94,"[5, -5, 4]",compression,5.091904123
0,0,0,3,0,0,0,0,0,0,47,0,0,0,0,35,0,15,0,Cu3.0Ni47.0Ti35.0Zr15.0,Cu3Ni47Ti35Zr15,NiTiCuZr,0.6670032,7.2074244,10.95,2.5164,59.929328,9.1376,10.17,FALSE,3.097,3.062,4.123,4.862,101.1,B19prime,0.926381548,0.941,0.941363015,0.941363015,1.162602863,1.013860997,58.8,64.3,97.75,59.95,129.75,156.55,111,19.23,18.09,18.66,,126.12,118.64,122.38,https://doi.org/10.1016/j.intermet.2019.01.005,,,100,0.94,"[5, -5, 7]",tension,15.8481325
0,0,0,3,0,0,0,0,0,0,47,0,0,0,0,35,0,15,0,Cu3.0Ni47.0Ti35.0Zr15.0,Cu3Ni47Ti35Zr15,NiTiCuZr,0.6670032,7.2074244,10.95,2.5164,59.929328,9.1376,10.17,FALSE,3.097,3.062,4.123,4.862,101.1,B19prime,0.926381548,0.941,0.941363015,0.941363015,1.162602863,1.013860997,58.8,64.3,97.75,59.95,129.75,156.55,111,19.23,18.09,18.66,,126.12,118.64,122.38,https://doi.org/10.1016/j.intermet.2019.01.005,,,100,0.94,"[5, -5, 7]",compression,5.870114448
0,0,0,3,0,0,0,0,0,0,47,0,0,0,0,35,0,15,0,Cu3.0Ni47.0Ti35.0Zr15.0,Cu3Ni47Ti35Zr15,NiTiCuZr,0.6670032,7.2074244,10.95,2.5164,59.929328,9.1376,10.17,FALSE,3.097,3.062,4.123,4.862,101.1,B19prime,0.926381548,0.941,0.941363015,0.941363015,1.162602863,1.013860997,58.8,64.3,97.75,59.95,129.75,156.55,111,19.23,18.09,18.66,,126.12,118.64,122.38,https://doi.org/10.1016/j.intermet.2019.01.005,,,100,0.94,"[2, -2, 5]",tension,13.18103501
0,0,0,3,0,0,0,0,0,0,47,0,0,0,0,35,0,15,0,Cu3.0Ni47.0Ti35.0Zr15.0,Cu3Ni47Ti35Zr15,NiTiCuZr,0.6670032,7.2074244,10.95,2.5164,59.929328,9.1376,10.17,FALSE,3.097,3.062,4.123,4.862,101.1,B19prime,0.926381548,0.941,0.941363015,0.941363015,1.162602863,1.013860997,58.8,64.3,97.75,59.95,129.75,156.55,111,19.23,18.09,18.66,,126.12,118.64,122.38,https://doi.org/10.1016/j.intermet.2019.01.005,,,100,0.94,"[2, -2, 5]",compression,7.361833065
0,0,0,15,0,0,0,0,0,0,35,0,0,0,0,35,0,15,0,Cu15.0Ni35.0Ti35.0Zr15.0,Cu3Ni7Ti7Zr3,NiTiCuZr,0.667869,7.217814,10.95,2.454,60.51164,9.2,9.84,FALSE,3.11,3.084,4.148,4.801,97.09,B19prime,0.943112196,0.956,0.958163173,0.958163173,1.12108161,1.013071421,57,61.1,-84.05,-129.85,-64.65,-27.05,-53.925,5.17,6.64,5.905,,34,43.67,38.835,https://doi.org/10.1016/j.intermet.2019.01.005,,,100,0.941,"[1, 1, 1]",tension,11.71907667
0,0,0,15,0,0,0,0,0,0,35,0,0,0,0,35,0,15,0,Cu15.0Ni35.0Ti35.0Zr15.0,Cu3Ni7Ti7Zr3,NiTiCuZr,0.667869,7.217814,10.95,2.454,60.51164,9.2,9.84,FALSE,3.11,3.084,4.148,4.801,97.09,B19prime,0.943112196,0.956,0.958163173,0.958163173,1.12108161,1.013071421,57,61.1,-84.05,-129.85,-64.65,-27.05,-53.925,5.17,6.64,5.905,,34,43.67,38.835,https://doi.org/10.1016/j.intermet.2019.01.005,,,100,0.941,"[1, 1, 1]",compression,4.0439187
0,0,0,15,0,0,0,0,0,0,35,0,0,0,0,35,0,15,0,Cu15.0Ni35.0Ti35.0Zr15.0,Cu3Ni7Ti7Zr3,NiTiCuZr,0.667869,7.217814,10.95,2.454,60.51164,9.2,9.84,FALSE,3.11,3.084,4.148,4.801,97.09,B19prime,0.943112196,0.956,0.958163173,0.958163173,1.12108161,1.013071421,57,61.1,-84.05,-129.85,-64.65,-27.05,-53.925,5.17,6.64,5.905,,34,43.67,38.835,https://doi.org/10.1016/j.intermet.2019.01.005,,,100,0.941,"[0, 1, 1]",tension,9.158188311
0,0,0,15,0,0,0,0,0,0,35,0,0,0,0,35,0,15,0,Cu15.0Ni35.0Ti35.0Zr15.0,Cu3Ni7Ti7Zr3,NiTiCuZr,0.667869,7.217814,10.95,2.454,60.51164,9.2,9.84,FALSE,3.11,3.084,4.148,4.801,97.09,B19prime,0.943112196,0.956,0.958163173,0.958163173,1.12108161,1.013071421,57,61.1,-84.05,-129.85,-64.65,-27.05,-53.925,5.17,6.64,5.905,,34,43.67,38.835,https://doi.org/10.1016/j.intermet.2019.01.005,,,100,0.941,"[0, 1, 1]",compression,5.688780439
0,0,0,15,0,0,0,0,0,0,35,0,0,0,0,35,0,15,0,Cu15.0Ni35.0Ti35.0Zr15.0,Cu3Ni7Ti7Zr3,NiTiCuZr,0.667869,7.217814,10.95,2.454,60.51164,9.2,9.84,FALSE,3.11,3.084,4.148,4.801,97.09,B19prime,0.943112196,0.956,0.958163173,0.958163173,1.12108161,1.013071421,57,61.1,-84.05,-129.85,-64.65,-27.05,-53.925,5.17,6.64,5.905,,34,43.67,38.835,https://doi.org/10.1016/j.intermet.2019.01.005,,,100,0.941,"[1, 1, 2]",tension,10.73166095
0,0,0,15,0,0,0,0,0,0,35,0,0,0,0,35,0,15,0,Cu15.0Ni35.0Ti35.0Zr15.0,Cu3Ni7Ti7Zr3,NiTiCuZr,0.667869,7.217814,10.95,2.454,60.51164,9.2,9.84,FALSE,3.11,3.084,4.148,4.801,97.09,B19prime,0.943112196,0.956,0.958163173,0.958163173,1.12108161,1.013071421,57,61.1,-84.05,-129.85,-64.65,-27.05,-53.925,5.17,6.64,5.905,,34,43.67,38.835,https://doi.org/10.1016/j.intermet.2019.01.005,,,100,0.941,"[1, 1, 2]",compression,5.195368343
0,0,0,15,0,0,0,0,0,0,35,0,0,0,0,35,0,15,0,Cu15.0Ni35.0Ti35.0Zr15.0,Cu3Ni7Ti7Zr3,NiTiCuZr,0.667869,7.217814,10.95,2.454,60.51164,9.2,9.84,FALSE,3.11,3.084,4.148,4.801,97.09,B19prime,0.943112196,0.956,0.958163173,0.958163173,1.12108161,1.013071421,57,61.1,-84.05,-129.85,-64.65,-27.05,-53.925,5.17,6.64,5.905,,34,43.67,38.835,https://doi.org/10.1016/j.intermet.2019.01.005,,,100,0.941,"[1, 4, 8]",tension,8.955801976
0,0,0,15,0,0,0,0,0,0,35,0,0,0,0,35,0,15,0,Cu15.0Ni35.0Ti35.0Zr15.0,Cu3Ni7Ti7Zr3,NiTiCuZr,0.667869,7.217814,10.95,2.454,60.51164,9.2,9.84,FALSE,3.11,3.084,4.148,4.801,97.09,B19prime,0.943112196,0.956,0.958163173,0.958163173,1.12108161,1.013071421,57,61.1,-84.05,-129.85,-64.65,-27.05,-53.925,5.17,6.64,5.905,,34,43.67,38.835,https://doi.org/10.1016/j.intermet.2019.01.005,,,100,0.941,"[1, 4, 8]",compression,4.547126286
0,0,0,15,0,0,0,0,0,0,35,0,0,0,0,35,0,15,0,Cu15.0Ni35.0Ti35.0Zr15.0,Cu3Ni7Ti7Zr3,NiTiCuZr,0.667869,7.217814,10.95,2.454,60.51164,9.2,9.84,FALSE,3.11,3.084,4.148,4.801,97.09,B19prime,0.943112196,0.956,0.958163173,0.958163173,1.12108161,1.013071421,57,61.1,-84.05,-129.85,-64.65,-27.05,-53.925,5.17,6.64,5.905,,34,43.67,38.835,https://doi.org/10.1016/j.intermet.2019.01.005,,,100,0.941,"[2, -2, -1]",tension,11.91040886
0,0,0,15,0,0,0,0,0,0,35,0,0,0,0,35,0,15,0,Cu15.0Ni35.0Ti35.0Zr15.0,Cu3Ni7Ti7Zr3,NiTiCuZr,0.667869,7.217814,10.95,2.454,60.51164,9.2,9.84,FALSE,3.11,3.084,4.148,4.801,97.09,B19prime,0.943112196,0.956,0.958163173,0.958163173,1.12108161,1.013071421,57,61.1,-84.05,-129.85,-64.65,-27.05,-53.925,5.17,6.64,5.905,,34,43.67,38.835,https://doi.org/10.1016/j.intermet.2019.01.005,,,100,0.941,"[2, -2, -1]",compression,5.137324149
0,0,0,15,0,0,0,0,0,0,35,0,0,0,0,35,0,15,0,Cu15.0Ni35.0Ti35.0Zr15.0,Cu3Ni7Ti7Zr3,NiTiCuZr,0.667869,7.217814,10.95,2.454,60.51164,9.2,9.84,FALSE,3.11,3.084,4.148,4.801,97.09,B19prime,0.943112196,0.956,0.958163173,0.958163173,1.12108161,1.013071421,57,61.1,-84.05,-129.85,-64.65,-27.05,-53.925,5.17,6.64,5.905,,34,43.67,38.835,https://doi.org/10.1016/j.intermet.2019.01.005,,,100,0.941,"[8, -8, -1]",tension,10.15318102
0,0,0,15,0,0,0,0,0,0,35,0,0,0,0,35,0,15,0,Cu15.0Ni35.0Ti35.0Zr15.0,Cu3Ni7Ti7Zr3,NiTiCuZr,0.667869,7.217814,10.95,2.454,60.51164,9.2,9.84,FALSE,3.11,3.084,4.148,4.801,97.09,B19prime,0.943112196,0.956,0.958163173,0.958163173,1.12108161,1.013071421,57,61.1,-84.05,-129.85,-64.65,-27.05,-53.925,5.17,6.64,5.905,,34,43.67,38.835,https://doi.org/10.1016/j.intermet.2019.01.005,,,100,0.941,"[8, -8, -1]",compression,5.650202153
0,0,0,15,0,0,0,0,0,0,35,0,0,0,0,35,0,15,0,Cu15.0Ni35.0Ti35.0Zr15.0,Cu3Ni7Ti7Zr3,NiTiCuZr,0.667869,7.217814,10.95,2.454,60.51164,9.2,9.84,FALSE,3.11,3.084,4.148,4.801,97.09,B19prime,0.943112196,0.956,0.958163173,0.958163173,1.12108161,1.013071421,57,61.1,-84.05,-129.85,-64.65,-27.05,-53.925,5.17,6.64,5.905,,34,43.67,38.835,https://doi.org/10.1016/j.intermet.2019.01.005,,,100,0.941,"[4, -4, 1]",tension,10.9525667
0,0,0,15,0,0,0,0,0,0,35,0,0,0,0,35,0,15,0,Cu15.0Ni35.0Ti35.0Zr15.0,Cu3Ni7Ti7Zr3,NiTiCuZr,0.667869,7.217814,10.95,2.454,60.51164,9.2,9.84,FALSE,3.11,3.084,4.148,4.801,97.09,B19prime,0.943112196,0.956,0.958163173,0.958163173,1.12108161,1.013071421,57,61.1,-84.05,-129.85,-64.65,-27.05,-53.925,5.17,6.64,5.905,,34,43.67,38.835,https://doi.org/10.1016/j.intermet.2019.01.005,,,100,0.941,"[4, -4, 1]",compression,5.538063996
0,0,0,15,0,0,0,0,0,0,35,0,0,0,0,35,0,15,0,Cu15.0Ni35.0Ti35.0Zr15.0,Cu3Ni7Ti7Zr3,NiTiCuZr,0.667869,7.217814,10.95,2.454,60.51164,9.2,9.84,FALSE,3.11,3.084,4.148,4.801,97.09,B19prime,0.943112196,0.956,0.958163173,0.958163173,1.12108161,1.013071421,57,61.1,-84.05,-129.85,-64.65,-27.05,-53.925,5.17,6.64,5.905,,34,43.67,38.835,https://doi.org/10.1016/j.intermet.2019.01.005,,,100,0.941,"[3, -3, 2]",tension,12.10522764
0,0,0,15,0,0,0,0,0,0,35,0,0,0,0,35,0,15,0,Cu15.0Ni35.0Ti35.0Zr15.0,Cu3Ni7Ti7Zr3,NiTiCuZr,0.667869,7.217814,10.95,2.454,60.51164,9.2,9.84,FALSE,3.11,3.084,4.148,4.801,97.09,B19prime,0.943112196,0.956,0.958163173,0.958163173,1.12108161,1.013071421,57,61.1,-84.05,-129.85,-64.65,-27.05,-53.925,5.17,6.64,5.905,,34,43.67,38.835,https://doi.org/10.1016/j.intermet.2019.01.005,,,100,0.941,"[3, -3, 2]",compression,4.788060381
0,0,0,15,0,0,0,0,0,0,35,0,0,0,0,35,0,15,0,Cu15.0Ni35.0Ti35.0Zr15.0,Cu3Ni7Ti7Zr3,NiTiCuZr,0.667869,7.217814,10.95,2.454,60.51164,9.2,9.84,FALSE,3.11,3.084,4.148,4.801,97.09,B19prime,0.943112196,0.956,0.958163173,0.958163173,1.12108161,1.013071421,57,61.1,-84.05,-129.85,-64.65,-27.05,-53.925,5.17,6.64,5.905,,34,43.67,38.835,https://doi.org/10.1016/j.intermet.2019.01.005,,,100,0.941,"[8, -8, 3]",tension,11.53806301
0,0,0,15,0,0,0,0,0,0,35,0,0,0,0,35,0,15,0,Cu15.0Ni35.0Ti35.0Zr15.0,Cu3Ni7Ti7Zr3,NiTiCuZr,0.667869,7.217814,10.95,2.454,60.51164,9.2,9.84,FALSE,3.11,3.084,4.148,4.801,97.09,B19prime,0.943112196,0.956,0.958163173,0.958163173,1.12108161,1.013071421,57,61.1,-84.05,-129.85,-64.65,-27.05,-53.925,5.17,6.64,5.905,,34,43.67,38.835,https://doi.org/10.1016/j.intermet.2019.01.005,,,100,0.941,"[8, -8, 3]",compression,5.362348645
0,0,0,15,0,0,0,0,0,0,35,0,0,0,0,35,0,15,0,Cu15.0Ni35.0Ti35.0Zr15.0,Cu3Ni7Ti7Zr3,NiTiCuZr,0.667869,7.217814,10.95,2.454,60.51164,9.2,9.84,FALSE,3.11,3.084,4.148,4.801,97.09,B19prime,0.943112196,0.956,0.958163173,0.958163173,1.12108161,1.013071421,57,61.1,-84.05,-129.85,-64.65,-27.05,-53.925,5.17,6.64,5.905,,34,43.67,38.835,https://doi.org/10.1016/j.intermet.2019.01.005,,,100,0.941,"[5, -5, 4]",tension,12.05316925
0,0,0,15,0,0,0,0,0,0,35,0,0,0,0,35,0,15,0,Cu15.0Ni35.0Ti35.0Zr15.0,Cu3Ni7Ti7Zr3,NiTiCuZr,0.667869,7.217814,10.95,2.454,60.51164,9.2,9.84,FALSE,3.11,3.084,4.148,4.801,97.09,B19prime,0.943112196,0.956,0.958163173,0.958163173,1.12108161,1.013071421,57,61.1,-84.05,-129.85,-64.65,-27.05,-53.925,5.17,6.64,5.905,,34,43.67,38.835,https://doi.org/10.1016/j.intermet.2019.01.005,,,100,0.941,"[5, -5, 4]",compression,4.489707973
0,0,0,15,0,0,0,0,0,0,35,0,0,0,0,35,0,15,0,Cu15.0Ni35.0Ti35.0Zr15.0,Cu3Ni7Ti7Zr3,NiTiCuZr,0.667869,7.217814,10.95,2.454,60.51164,9.2,9.84,FALSE,3.11,3.084,4.148,4.801,97.09,B19prime,0.943112196,0.956,0.958163173,0.958163173,1.12108161,1.013071421,57,61.1,-84.05,-129.85,-64.65,-27.05,-53.925,5.17,6.64,5.905,,34,43.67,38.835,https://doi.org/10.1016/j.intermet.2019.01.005,,,100,0.941,"[5, -5, 7]",tension,11.68640891
0,0,0,15,0,0,0,0,0,0,35,0,0,0,0,35,0,15,0,Cu15.0Ni35.0Ti35.0Zr15.0,Cu3Ni7Ti7Zr3,NiTiCuZr,0.667869,7.217814,10.95,2.454,60.51164,9.2,9.84,FALSE,3.11,3.084,4.148,4.801,97.09,B19prime,0.943112196,0.956,0.958163173,0.958163173,1.12108161,1.013071421,57,61.1,-84.05,-129.85,-64.65,-27.05,-53.925,5.17,6.64,5.905,,34,43.67,38.835,https://doi.org/10.1016/j.intermet.2019.01.005,,,100,0.941,"[5, -5, 7]",compression,5.12180208
0,0,0,15,0,0,0,0,0,0,35,0,0,0,0,35,0,15,0,Cu15.0Ni35.0Ti35.0Zr15.0,Cu3Ni7Ti7Zr3,NiTiCuZr,0.667869,7.217814,10.95,2.454,60.51164,9.2,9.84,FALSE,3.11,3.084,4.148,4.801,97.09,B19prime,0.943112196,0.956,0.958163173,0.958163173,1.12108161,1.013071421,57,61.1,-84.05,-129.85,-64.65,-27.05,-53.925,5.17,6.64,5.905,,34,43.67,38.835,https://doi.org/10.1016/j.intermet.2019.01.005,,,100,0.941,"[2, -2, 5]",tension,9.785229492
0,0,0,15,0,0,0,0,0,0,35,0,0,0,0,35,0,15,0,Cu15.0Ni35.0Ti35.0Zr15.0,Cu3Ni7Ti7Zr3,NiTiCuZr,0.667869,7.217814,10.95,2.454,60.51164,9.2,9.84,FALSE,3.11,3.084,4.148,4.801,97.09,B19prime,0.943112196,0.956,0.958163173,0.958163173,1.12108161,1.013071421,57,61.1,-84.05,-129.85,-64.65,-27.05,-53.925,5.17,6.64,5.905,,34,43.67,38.835,https://doi.org/10.1016/j.intermet.2019.01.005,,,100,0.941,"[2, -2, 5]",compression,4.727693028
0,0,0,10,0,0,0,0,0,0,40,0,0,0,0,35,0,15,0,Cu10.0Ni40.0Ti35.0Zr15.0,Cu2Ni8Ti7Zr3,NiTiCuZr,0.66750825,7.213485,10.95,2.48,60.26901,9.174,9.98,FALSE,3.105,3.075,4.138,4.801,98.79,B19prime,0.942353578,0.944,0.943857103,0.943857103,1.133708547,1.0083738,52.4,52.5,-6.15,-27.35,25.25,46.25,9.5,10.02,10.58,10.3,,65.83,69.5,67.665,https://doi.org/10.1016/j.intermet.2019.01.005,,,100,0.941,"[1, 1, 1]",tension,13.13048397
0,0,0,10,0,0,0,0,0,0,40,0,0,0,0,35,0,15,0,Cu10.0Ni40.0Ti35.0Zr15.0,Cu2Ni8Ti7Zr3,NiTiCuZr,0.66750825,7.213485,10.95,2.48,60.26901,9.174,9.98,FALSE,3.105,3.075,4.138,4.801,98.79,B19prime,0.942353578,0.944,0.943857103,0.943857103,1.133708547,1.0083738,52.4,52.5,-6.15,-27.35,25.25,46.25,9.5,10.02,10.58,10.3,,65.83,69.5,67.665,https://doi.org/10.1016/j.intermet.2019.01.005,,,100,0.941,"[1, 1, 1]",compression,4.138464221
0,0,0,10,0,0,0,0,0,0,40,0,0,0,0,35,0,15,0,Cu10.0Ni40.0Ti35.0Zr15.0,Cu2Ni8Ti7Zr3,NiTiCuZr,0.66750825,7.213485,10.95,2.48,60.26901,9.174,9.98,FALSE,3.105,3.075,4.138,4.801,98.79,B19prime,0.942353578,0.944,0.943857103,0.943857103,1.133708547,1.0083738,52.4,52.5,-6.15,-27.35,25.25,46.25,9.5,10.02,10.58,10.3,,65.83,69.5,67.665,https://doi.org/10.1016/j.intermet.2019.01.005,,,100,0.941,"[0, 1, 1]",tension,9.333966392
0,0,0,10,0,0,0,0,0,0,40,0,0,0,0,35,0,15,0,Cu10.0Ni40.0Ti35.0Zr15.0,Cu2Ni8Ti7Zr3,NiTiCuZr,0.66750825,7.213485,10.95,2.48,60.26901,9.174,9.98,FALSE,3.105,3.075,4.138,4.801,98.79,B19prime,0.942353578,0.944,0.943857103,0.943857103,1.133708547,1.0083738,52.4,52.5,-6.15,-27.35,25.25,46.25,9.5,10.02,10.58,10.3,,65.83,69.5,67.665,https://doi.org/10.1016/j.intermet.2019.01.005,,,100,0.941,"[0, 1, 1]",compression,5.764642172
0,0,0,10,0,0,0,0,0,0,40,0,0,0,0,35,0,15,0,Cu10.0Ni40.0Ti35.0Zr15.0,Cu2Ni8Ti7Zr3,NiTiCuZr,0.66750825,7.213485,10.95,2.48,60.26901,9.174,9.98,FALSE,3.105,3.075,4.138,4.801,98.79,B19prime,0.942353578,0.944,0.943857103,0.943857103,1.133708547,1.0083738,52.4,52.5,-6.15,-27.35,25.25,46.25,9.5,10.02,10.58,10.3,,65.83,69.5,67.665,https://doi.org/10.1016/j.intermet.2019.01.005,,,100,0.941,"[1, 1, 2]",tension,11.84845108
0,0,0,10,0,0,0,0,0,0,40,0,0,0,0,35,0,15,0,Cu10.0Ni40.0Ti35.0Zr15.0,Cu2Ni8Ti7Zr3,NiTiCuZr,0.66750825,7.213485,10.95,2.48,60.26901,9.174,9.98,FALSE,3.105,3.075,4.138,4.801,98.79,B19prime,0.942353578,0.944,0.943857103,0.943857103,1.133708547,1.0083738,52.4,52.5,-6.15,-27.35,25.25,46.25,9.5,10.02,10.58,10.3,,65.83,69.5,67.665,https://doi.org/10.1016/j.intermet.2019.01.005,,,100,0.941,"[1, 1, 2]",compression,5.654869502
0,0,0,10,0,0,0,0,0,0,40,0,0,0,0,35,0,15,0,Cu10.0Ni40.0Ti35.0Zr15.0,Cu2Ni8Ti7Zr3,NiTiCuZr,0.66750825,7.213485,10.95,2.48,60.26901,9.174,9.98,FALSE,3.105,3.075,4.138,4.801,98.79,B19prime,0.942353578,0.944,0.943857103,0.943857103,1.133708547,1.0083738,52.4,52.5,-6.15,-27.35,25.25,46.25,9.5,10.02,10.58,10.3,,65.83,69.5,67.665,https://doi.org/10.1016/j.intermet.2019.01.005,,,100,0.941,"[1, 4, 8]",tension,9.409866225
0,0,0,10,0,0,0,0,0,0,40,0,0,0,0,35,0,15,0,Cu10.0Ni40.0Ti35.0Zr15.0,Cu2Ni8Ti7Zr3,NiTiCuZr,0.66750825,7.213485,10.95,2.48,60.26901,9.174,9.98,FALSE,3.105,3.075,4.138,4.801,98.79,B19prime,0.942353578,0.944,0.943857103,0.943857103,1.133708547,1.0083738,52.4,52.5,-6.15,-27.35,25.25,46.25,9.5,10.02,10.58,10.3,,65.83,69.5,67.665,https://doi.org/10.1016/j.intermet.2019.01.005,,,100,0.941,"[1, 4, 8]",compression,5.491648451
0,0,0,10,0,0,0,0,0,0,40,0,0,0,0,35,0,15,0,Cu10.0Ni40.0Ti35.0Zr15.0,Cu2Ni8Ti7Zr3,NiTiCuZr,0.66750825,7.213485,10.95,2.48,60.26901,9.174,9.98,FALSE,3.105,3.075,4.138,4.801,98.79,B19prime,0.942353578,0.944,0.943857103,0.943857103,1.133708547,1.0083738,52.4,52.5,-6.15,-27.35,25.25,46.25,9.5,10.02,10.58,10.3,,65.83,69.5,67.665,https://doi.org/10.1016/j.intermet.2019.01.005,,,100,0.941,"[2, -2, -1]",tension,12.94000691
0,0,0,10,0,0,0,0,0,0,40,0,0,0,0,35,0,15,0,Cu10.0Ni40.0Ti35.0Zr15.0,Cu2Ni8Ti7Zr3,NiTiCuZr,0.66750825,7.213485,10.95,2.48,60.26901,9.174,9.98,FALSE,3.105,3.075,4.138,4.801,98.79,B19prime,0.942353578,0.944,0.943857103,0.943857103,1.133708547,1.0083738,52.4,52.5,-6.15,-27.35,25.25,46.25,9.5,10.02,10.58,10.3,,65.83,69.5,67.665,https://doi.org/10.1016/j.intermet.2019.01.005,,,100,0.941,"[2, -2, -1]",compression,5.431319914
0,0,0,10,0,0,0,0,0,0,40,0,0,0,0,35,0,15,0,Cu10.0Ni40.0Ti35.0Zr15.0,Cu2Ni8Ti7Zr3,NiTiCuZr,0.66750825,7.213485,10.95,2.48,60.26901,9.174,9.98,FALSE,3.105,3.075,4.138,4.801,98.79,B19prime,0.942353578,0.944,0.943857103,0.943857103,1.133708547,1.0083738,52.4,52.5,-6.15,-27.35,25.25,46.25,9.5,10.02,10.58,10.3,,65.83,69.5,67.665,https://doi.org/10.1016/j.intermet.2019.01.005,,,100,0.941,"[8, -8, -1]",tension,10.57807552
0,0,0,10,0,0,0,0,0,0,40,0,0,0,0,35,0,15,0,Cu10.0Ni40.0Ti35.0Zr15.0,Cu2Ni8Ti7Zr3,NiTiCuZr,0.66750825,7.213485,10.95,2.48,60.26901,9.174,9.98,FALSE,3.105,3.075,4.138,4.801,98.79,B19prime,0.942353578,0.944,0.943857103,0.943857103,1.133708547,1.0083738,52.4,52.5,-6.15,-27.35,25.25,46.25,9.5,10.02,10.58,10.3,,65.83,69.5,67.665,https://doi.org/10.1016/j.intermet.2019.01.005,,,100,0.941,"[8, -8, -1]",compression,5.726505492
0,0,0,10,0,0,0,0,0,0,40,0,0,0,0,35,0,15,0,Cu10.0Ni40.0Ti35.0Zr15.0,Cu2Ni8Ti7Zr3,NiTiCuZr,0.66750825,7.213485,10.95,2.48,60.26901,9.174,9.98,FALSE,3.105,3.075,4.138,4.801,98.79,B19prime,0.942353578,0.944,0.943857103,0.943857103,1.133708547,1.0083738,52.4,52.5,-6.15,-27.35,25.25,46.25,9.5,10.02,10.58,10.3,,65.83,69.5,67.665,https://doi.org/10.1016/j.intermet.2019.01.005,,,100,0.941,"[4, -4, 1]",tension,11.60712688
0,0,0,10,0,0,0,0,0,0,40,0,0,0,0,35,0,15,0,Cu10.0Ni40.0Ti35.0Zr15.0,Cu2Ni8Ti7Zr3,NiTiCuZr,0.66750825,7.213485,10.95,2.48,60.26901,9.174,9.98,FALSE,3.105,3.075,4.138,4.801,98.79,B19prime,0.942353578,0.944,0.943857103,0.943857103,1.133708547,1.0083738,52.4,52.5,-6.15,-27.35,25.25,46.25,9.5,10.02,10.58,10.3,,65.83,69.5,67.665,https://doi.org/10.1016/j.intermet.2019.01.005,,,100,0.941,"[4, -4, 1]",compression,5.669887359
0,0,0,10,0,0,0,0,0,0,40,0,0,0,0,35,0,15,0,Cu10.0Ni40.0Ti35.0Zr15.0,Cu2Ni8Ti7Zr3,NiTiCuZr,0.66750825,7.213485,10.95,2.48,60.26901,9.174,9.98,FALSE,3.105,3.075,4.138,4.801,98.79,B19prime,0.942353578,0.944,0.943857103,0.943857103,1.133708547,1.0083738,52.4,52.5,-6.15,-27.35,25.25,46.25,9.5,10.02,10.58,10.3,,65.83,69.5,67.665,https://doi.org/10.1016/j.intermet.2019.01.005,,,100,0.941,"[3, -3, 2]",tension,13.31396827
0,0,0,10,0,0,0,0,0,0,40,0,0,0,0,35,0,15,0,Cu10.0Ni40.0Ti35.0Zr15.0,Cu2Ni8Ti7Zr3,NiTiCuZr,0.66750825,7.213485,10.95,2.48,60.26901,9.174,9.98,FALSE,3.105,3.075,4.138,4.801,98.79,B19prime,0.942353578,0.944,0.943857103,0.943857103,1.133708547,1.0083738,52.4,52.5,-6.15,-27.35,25.25,46.25,9.5,10.02,10.58,10.3,,65.83,69.5,67.665,https://doi.org/10.1016/j.intermet.2019.01.005,,,100,0.941,"[3, -3, 2]",compression,5.076579292
0,0,0,10,0,0,0,0,0,0,40,0,0,0,0,35,0,15,0,Cu10.0Ni40.0Ti35.0Zr15.0,Cu2Ni8Ti7Zr3,NiTiCuZr,0.66750825,7.213485,10.95,2.48,60.26901,9.174,9.98,FALSE,3.105,3.075,4.138,4.801,98.79,B19prime,0.942353578,0.944,0.943857103,0.943857103,1.133708547,1.0083738,52.4,52.5,-6.15,-27.35,25.25,46.25,9.5,10.02,10.58,10.3,,65.83,69.5,67.665,https://doi.org/10.1016/j.intermet.2019.01.005,,,100,0.941,"[8, -8, 3]",tension,12.39562248
0,0,0,10,0,0,0,0,0,0,40,0,0,0,0,35,0,15,0,Cu10.0Ni40.0Ti35.0Zr15.0,Cu2Ni8Ti7Zr3,NiTiCuZr,0.66750825,7.213485,10.95,2.48,60.26901,9.174,9.98,FALSE,3.105,3.075,4.138,4.801,98.79,B19prime,0.942353578,0.944,0.943857103,0.943857103,1.133708547,1.0083738,52.4,52.5,-6.15,-27.35,25.25,46.25,9.5,10.02,10.58,10.3,,65.83,69.5,67.665,https://doi.org/10.1016/j.intermet.2019.01.005,,,100,0.941,"[8, -8, 3]",compression,5.603141725
0,0,0,10,0,0,0,0,0,0,40,0,0,0,0,35,0,15,0,Cu10.0Ni40.0Ti35.0Zr15.0,Cu2Ni8Ti7Zr3,NiTiCuZr,0.66750825,7.213485,10.95,2.48,60.26901,9.174,9.98,FALSE,3.105,3.075,4.138,4.801,98.79,B19prime,0.942353578,0.944,0.943857103,0.943857103,1.133708547,1.0083738,52.4,52.5,-6.15,-27.35,25.25,46.25,9.5,10.02,10.58,10.3,,65.83,69.5,67.665,https://doi.org/10.1016/j.intermet.2019.01.005,,,100,0.941,"[5, -5, 4]",tension,13.36577693
0,0,0,10,0,0,0,0,0,0,40,0,0,0,0,35,0,15,0,Cu10.0Ni40.0Ti35.0Zr15.0,Cu2Ni8Ti7Zr3,NiTiCuZr,0.66750825,7.213485,10.95,2.48,60.26901,9.174,9.98,FALSE,3.105,3.075,4.138,4.801,98.79,B19prime,0.942353578,0.944,0.943857103,0.943857103,1.133708547,1.0083738,52.4,52.5,-6.15,-27.35,25.25,46.25,9.5,10.02,10.58,10.3,,65.83,69.5,67.665,https://doi.org/10.1016/j.intermet.2019.01.005,,,100,0.941,"[5, -5, 4]",compression,4.723555256
0,0,0,10,0,0,0,0,0,0,40,0,0,0,0,35,0,15,0,Cu10.0Ni40.0Ti35.0Zr15.0,Cu2Ni8Ti7Zr3,NiTiCuZr,0.66750825,7.213485,10.95,2.48,60.26901,9.174,9.98,FALSE,3.105,3.075,4.138,4.801,98.79,B19prime,0.942353578,0.944,0.943857103,0.943857103,1.133708547,1.0083738,52.4,52.5,-6.15,-27.35,25.25,46.25,9.5,10.02,10.58,10.3,,65.83,69.5,67.665,https://doi.org/10.1016/j.intermet.2019.01.005,,,100,0.941,"[5, -5, 7]",tension,12.99569546
0,0,0,10,0,0,0,0,0,0,40,0,0,0,0,35,0,15,0,Cu10.0Ni40.0Ti35.0Zr15.0,Cu2Ni8Ti7Zr3,NiTiCuZr,0.66750825,7.213485,10.95,2.48,60.26901,9.174,9.98,FALSE,3.105,3.075,4.138,4.801,98.79,B19prime,0.942353578,0.944,0.943857103,0.943857103,1.133708547,1.0083738,52.4,52.5,-6.15,-27.35,25.25,46.25,9.5,10.02,10.58,10.3,,65.83,69.5,67.665,https://doi.org/10.1016/j.intermet.2019.01.005,,,100,0.941,"[5, -5, 7]",compression,5.44724661
0,0,0,10,0,0,0,0,0,0,40,0,0,0,0,35,0,15,0,Cu10.0Ni40.0Ti35.0Zr15.0,Cu2Ni8Ti7Zr3,NiTiCuZr,0.66750825,7.213485,10.95,2.48,60.26901,9.174,9.98,FALSE,3.105,3.075,4.138,4.801,98.79,B19prime,0.942353578,0.944,0.943857103,0.943857103,1.133708547,1.0083738,52.4,52.5,-6.15,-27.35,25.25,46.25,9.5,10.02,10.58,10.3,,65.83,69.5,67.665,https://doi.org/10.1016/j.intermet.2019.01.005,,,100,0.941,"[2, -2, 5]",tension,10.75813483
