Repository: sinazadeh/Theoretical-Transformation-Strain-Calculator

# Theoretical-Transformation-Strain-Calculator
This repository is dedicated to the theoretical calculation of transformation strain in NiTi shape memory alloys (SMAs) undergoing B2 to B19/B19' transformations.

## Usage

Explore the sample codes provided in [main.ipynb](main.ipynb) to get started.

## Citing

If this code or the accompanying dataset proves beneficial for your research or work, please cite our original paper. Acknowledging this source helps promote further research in this field and recognizes the efforts invested in this repository.

>

File: data_for_ml.csv (part 13 of 30)
Al,Au,Co,Cu,Hf,In,Mn,Mo,Nb,Nd,Ni,Pd,Pt,Sc,Ta,Ti,V,Zr,Zn,composition,formula,Alloy System,avg_first_ion_en_divi_voro_coord,avg_first_ion_en,avg_voro_coord,dev_mol_vol,avg_atom_mass,avg_mol_vol,Delta,NiTiHfCu base,a0 (A),a (A),b (A),c (A),beta,Transformation,lambda1_calculated,lambda2_reported,lambda2_calculated,lambda2_combined,lambda3_calculated,lambda1lambda2lambda3,Hysteresis (C),Hysteresis (C) new,Ms (C),Mf (C),As (C),Af (C),Tc (C),Enthalphy AtoM (J/g),Enthalphy MtoA (J/g),Enthalphy avg (J/g),Density_reported(g/cm^3),Enthalphy AtoM (J/cm3),Enthalphy MtoA (J/cm3),Enthalphy avg (J/cm3),Ref 1,Ref 2,Ref 3,Total,Predicted_Lambda2,deformation_direction,deformation_type,LDT_transformation_strain
0,0,0,10,0,0,0,0,0,0,40,0,0,0,0,35,0,15,0,Cu10.0Ni40.0Ti35.0Zr15.0,Cu2Ni8Ti7Zr3,NiTiCuZr,0.66750825,7.213485,10.95,2.48,60.26901,9.174,9.98,FALSE,3.105,3.075,4.138,4.801,98.79,B19prime,0.942353578,0.944,0.943857103,0.943857103,1.133708547,1.0083738,52.4,52.5,-6.15,-27.35,25.25,46.25,9.5,10.02,10.58,10.3,,65.83,69.5,67.665,https://doi.org/10.1016/j.intermet.2019.01.005,,,100,0.941,"[2, -2, 5]",compression,5.608190912
0,0,0,5,0,0,0,0,0,0,45,0,0,0,0,35,0,15,0,Cu5.0Ni45.0Ti35.0Zr15.0,Cu1Ni9Ti7Zr3,NiTiCuZr,0.6671475,7.209156,10.95,2.506,60.02638,9.148,10.12,FALSE,3.099,3.066,4.128,4.844,100.55,B19prime,0.930630615,0.942,0.941896351,0.941896351,1.155145016,1.01255112,55,50.8,78.85,59.95,106.55,133.85,94.8,15.59,15.08,15.335,,102.3,98.95,100.625,https://doi.org/10.1016/j.intermet.2019.01.005,,,100,0.941,"[1, 1, 1]",tension,15.30158748
0,0,0,5,0,0,0,0,0,0,45,0,0,0,0,35,0,15,0,Cu5.0Ni45.0Ti35.0Zr15.0,Cu1Ni9Ti7Zr3,NiTiCuZr,0.6671475,7.209156,10.95,2.506,60.02638,9.148,10.12,FALSE,3.099,3.066,4.128,4.844,100.55,B19prime,0.930630615,0.942,0.941896351,0.941896351,1.155145016,1.01255112,55,50.8,78.85,59.95,106.55,133.85,94.8,15.59,15.08,15.335,,102.3,98.95,100.625,https://doi.org/10.1016/j.intermet.2019.01.005,,,100,0.941,"[1, 1, 1]",compression,4.20240655
0,0,0,5,0,0,0,0,0,0,45,0,0,0,0,35,0,15,0,Cu5.0Ni45.0Ti35.0Zr15.0,Cu1Ni9Ti7Zr3,NiTiCuZr,0.6671475,7.209156,10.95,2.506,60.02638,9.148,10.12,FALSE,3.099,3.066,4.128,4.844,100.55,B19prime,0.930630615,0.942,0.941896351,0.941896351,1.155145016,1.01255112,55,50.8,78.85,59.95,106.55,133.85,94.8,15.59,15.08,15.335,,102.3,98.95,100.625,https://doi.org/10.1016/j.intermet.2019.01.005,,,100,0.941,"[0, 1, 1]",tension,10.52679084
0,0,0,5,0,0,0,0,0,0,45,0,0,0,0,35,0,15,0,Cu5.0Ni45.0Ti35.0Zr15.0,Cu1Ni9Ti7Zr3,NiTiCuZr,0.6671475,7.209156,10.95,2.506,60.02638,9.148,10.12,FALSE,3.099,3.066,4.128,4.844,100.55,B19prime,0.930630615,0.942,0.941896351,0.941896351,1.155145016,1.01255112,55,50.8,78.85,59.95,106.55,133.85,94.8,15.59,15.08,15.335,,102.3,98.95,100.625,https://doi.org/10.1016/j.intermet.2019.01.005,,,100,0.941,"[0, 1, 1]",compression,6.456801931
0,0,0,5,0,0,0,0,0,0,45,0,0,0,0,35,0,15,0,Cu5.0Ni45.0Ti35.0Zr15.0,Cu1Ni9Ti7Zr3,NiTiCuZr,0.6671475,7.209156,10.95,2.506,60.02638,9.148,10.12,FALSE,3.099,3.066,4.128,4.844,100.55,B19prime,0.930630615,0.942,0.941896351,0.941896351,1.155145016,1.01255112,55,50.8,78.85,59.95,106.55,133.85,94.8,15.59,15.08,15.335,,102.3,98.95,100.625,https://doi.org/10.1016/j.intermet.2019.01.005,,,100,0.941,"[1, 1, 2]",tension,13.79152887
0,0,0,5,0,0,0,0,0,0,45,0,0,0,0,35,0,15,0,Cu5.0Ni45.0Ti35.0Zr15.0,Cu1Ni9Ti7Zr3,NiTiCuZr,0.6671475,7.209156,10.95,2.506,60.02638,9.148,10.12,FALSE,3.099,3.066,4.128,4.844,100.55,B19prime,0.930630615,0.942,0.941896351,0.941896351,1.155145016,1.01255112,55,50.8,78.85,59.95,106.55,133.85,94.8,15.59,15.08,15.335,,102.3,98.95,100.625,https://doi.org/10.1016/j.intermet.2019.01.005,,,100,0.941,"[1, 1, 2]",compression,6.673275972
0,0,0,5,0,0,0,0,0,0,45,0,0,0,0,35,0,15,0,Cu5.0Ni45.0Ti35.0Zr15.0,Cu1Ni9Ti7Zr3,NiTiCuZr,0.6671475,7.209156,10.95,2.506,60.02638,9.148,10.12,FALSE,3.099,3.066,4.128,4.844,100.55,B19prime,0.930630615,0.942,0.941896351,0.941896351,1.155145016,1.01255112,55,50.8,78.85,59.95,106.55,133.85,94.8,15.59,15.08,15.335,,102.3,98.95,100.625,https://doi.org/10.1016/j.intermet.2019.01.005,,,100,0.941,"[1, 4, 8]",tension,10.79416951
0,0,0,5,0,0,0,0,0,0,45,0,0,0,0,35,0,15,0,Cu5.0Ni45.0Ti35.0Zr15.0,Cu1Ni9Ti7Zr3,NiTiCuZr,0.6671475,7.209156,10.95,2.506,60.02638,9.148,10.12,FALSE,3.099,3.066,4.128,4.844,100.55,B19prime,0.930630615,0.942,0.941896351,0.941896351,1.155145016,1.01255112,55,50.8,78.85,59.95,106.55,133.85,94.8,15.59,15.08,15.335,,102.3,98.95,100.625,https://doi.org/10.1016/j.intermet.2019.01.005,,,100,0.941,"[1, 4, 8]",compression,6.652789391
0,0,0,5,0,0,0,0,0,0,45,0,0,0,0,35,0,15,0,Cu5.0Ni45.0Ti35.0Zr15.0,Cu1Ni9Ti7Zr3,NiTiCuZr,0.6671475,7.209156,10.95,2.506,60.02638,9.148,10.12,FALSE,3.099,3.066,4.128,4.844,100.55,B19prime,0.930630615,0.942,0.941896351,0.941896351,1.155145016,1.01255112,55,50.8,78.85,59.95,106.55,133.85,94.8,15.59,15.08,15.335,,102.3,98.95,100.625,https://doi.org/10.1016/j.intermet.2019.01.005,,,100,0.941,"[2, -2, -1]",tension,14.91216956
0,0,0,5,0,0,0,0,0,0,45,0,0,0,0,35,0,15,0,Cu5.0Ni45.0Ti35.0Zr15.0,Cu1Ni9Ti7Zr3,NiTiCuZr,0.6671475,7.209156,10.95,2.506,60.02638,9.148,10.12,FALSE,3.099,3.066,4.128,4.844,100.55,B19prime,0.930630615,0.942,0.941896351,0.941896351,1.155145016,1.01255112,55,50.8,78.85,59.95,106.55,133.85,94.8,15.59,15.08,15.335,,102.3,98.95,100.625,https://doi.org/10.1016/j.intermet.2019.01.005,,,100,0.941,"[2, -2, -1]",compression,6.002090062
0,0,0,5,0,0,0,0,0,0,45,0,0,0,0,35,0,15,0,Cu5.0Ni45.0Ti35.0Zr15.0,Cu1Ni9Ti7Zr3,NiTiCuZr,0.6671475,7.209156,10.95,2.506,60.02638,9.148,10.12,FALSE,3.099,3.066,4.128,4.844,100.55,B19prime,0.930630615,0.942,0.941896351,0.941896351,1.155145016,1.01255112,55,50.8,78.85,59.95,106.55,133.85,94.8,15.59,15.08,15.335,,102.3,98.95,100.625,https://doi.org/10.1016/j.intermet.2019.01.005,,,100,0.941,"[8, -8, -1]",tension,12.02024384
0,0,0,5,0,0,0,0,0,0,45,0,0,0,0,35,0,15,0,Cu5.0Ni45.0Ti35.0Zr15.0,Cu1Ni9Ti7Zr3,NiTiCuZr,0.6671475,7.209156,10.95,2.506,60.02638,9.148,10.12,FALSE,3.099,3.066,4.128,4.844,100.55,B19prime,0.930630615,0.942,0.941896351,0.941896351,1.155145016,1.01255112,55,50.8,78.85,59.95,106.55,133.85,94.8,15.59,15.08,15.335,,102.3,98.95,100.625,https://doi.org/10.1016/j.intermet.2019.01.005,,,100,0.941,"[8, -8, -1]",compression,6.552599996
0,0,0,5,0,0,0,0,0,0,45,0,0,0,0,35,0,15,0,Cu5.0Ni45.0Ti35.0Zr15.0,Cu1Ni9Ti7Zr3,NiTiCuZr,0.6671475,7.209156,10.95,2.506,60.02638,9.148,10.12,FALSE,3.099,3.066,4.128,4.844,100.55,B19prime,0.930630615,0.942,0.941896351,0.941896351,1.155145016,1.01255112,55,50.8,78.85,59.95,106.55,133.85,94.8,15.59,15.08,15.335,,102.3,98.95,100.625,https://doi.org/10.1016/j.intermet.2019.01.005,,,100,0.941,"[4, -4, 1]",tension,13.26518933
0,0,0,5,0,0,0,0,0,0,45,0,0,0,0,35,0,15,0,Cu5.0Ni45.0Ti35.0Zr15.0,Cu1Ni9Ti7Zr3,NiTiCuZr,0.6671475,7.209156,10.95,2.506,60.02638,9.148,10.12,FALSE,3.099,3.066,4.128,4.844,100.55,B19prime,0.930630615,0.942,0.941896351,0.941896351,1.155145016,1.01255112,55,50.8,78.85,59.95,106.55,133.85,94.8,15.59,15.08,15.335,,102.3,98.95,100.625,https://doi.org/10.1016/j.intermet.2019.01.005,,,100,0.941,"[4, -4, 1]",compression,6.498699351
0,0,0,5,0,0,0,0,0,0,45,0,0,0,0,35,0,15,0,Cu5.0Ni45.0Ti35.0Zr15.0,Cu1Ni9Ti7Zr3,NiTiCuZr,0.6671475,7.209156,10.95,2.506,60.02638,9.148,10.12,FALSE,3.099,3.066,4.128,4.844,100.55,B19prime,0.930630615,0.942,0.941896351,0.941896351,1.155145016,1.01255112,55,50.8,78.85,59.95,106.55,133.85,94.8,15.59,15.08,15.335,,102.3,98.95,100.625,https://doi.org/10.1016/j.intermet.2019.01.005,,,100,0.941,"[3, -3, 2]",tension,15.40854591
0,0,0,5,0,0,0,0,0,0,45,0,0,0,0,35,0,15,0,Cu5.0Ni45.0Ti35.0Zr15.0,Cu1Ni9Ti7Zr3,NiTiCuZr,0.6671475,7.209156,10.95,2.506,60.02638,9.148,10.12,FALSE,3.099,3.066,4.128,4.844,100.55,B19prime,0.930630615,0.942,0.941896351,0.941896351,1.155145016,1.01255112,55,50.8,78.85,59.95,106.55,133.85,94.8,15.59,15.08,15.335,,102.3,98.95,100.625,https://doi.org/10.1016/j.intermet.2019.01.005,,,100,0.941,"[3, -3, 2]",compression,5.466855028
0,0,0,5,0,0,0,0,0,0,45,0,0,0,0,35,0,15,0,Cu5.0Ni45.0Ti35.0Zr15.0,Cu1Ni9Ti7Zr3,NiTiCuZr,0.6671475,7.209156,10.95,2.506,60.02638,9.148,10.12,FALSE,3.099,3.066,4.128,4.844,100.55,B19prime,0.930630615,0.942,0.941896351,0.941896351,1.155145016,1.01255112,55,50.8,78.85,59.95,106.55,133.85,94.8,15.59,15.08,15.335,,102.3,98.95,100.625,https://doi.org/10.1016/j.intermet.2019.01.005,,,100,0.941,"[8, -8, 3]",tension,14.23091375
0,0,0,5,0,0,0,0,0,0,45,0,0,0,0,35,0,15,0,Cu5.0Ni45.0Ti35.0Zr15.0,Cu1Ni9Ti7Zr3,NiTiCuZr,0.6671475,7.209156,10.95,2.506,60.02638,9.148,10.12,FALSE,3.099,3.066,4.128,4.844,100.55,B19prime,0.930630615,0.942,0.941896351,0.941896351,1.155145016,1.01255112,55,50.8,78.85,59.95,106.55,133.85,94.8,15.59,15.08,15.335,,102.3,98.95,100.625,https://doi.org/10.1016/j.intermet.2019.01.005,,,100,0.941,"[8, -8, 3]",compression,6.307525385
0,0,0,5,0,0,0,0,0,0,45,0,0,0,0,35,0,15,0,Cu5.0Ni45.0Ti35.0Zr15.0,Cu1Ni9Ti7Zr3,NiTiCuZr,0.6671475,7.209156,10.95,2.506,60.02638,9.148,10.12,FALSE,3.099,3.066,4.128,4.844,100.55,B19prime,0.930630615,0.942,0.941896351,0.941896351,1.155145016,1.01255112,55,50.8,78.85,59.95,106.55,133.85,94.8,15.59,15.08,15.335,,102.3,98.95,100.625,https://doi.org/10.1016/j.intermet.2019.01.005,,,100,0.941,"[5, -5, 4]",tension,15.51442462
0,0,0,5,0,0,0,0,0,0,45,0,0,0,0,35,0,15,0,Cu5.0Ni45.0Ti35.0Zr15.0,Cu1Ni9Ti7Zr3,NiTiCuZr,0.6671475,7.209156,10.95,2.506,60.02638,9.148,10.12,FALSE,3.099,3.066,4.128,4.844,100.55,B19prime,0.930630615,0.942,0.941896351,0.941896351,1.155145016,1.01255112,55,50.8,78.85,59.95,106.55,133.85,94.8,15.59,15.08,15.335,,102.3,98.95,100.625,https://doi.org/10.1016/j.intermet.2019.01.005,,,100,0.941,"[5, -5, 4]",compression,4.97541658
0,0,0,5,0,0,0,0,0,0,45,0,0,0,0,35,0,15,0,Cu5.0Ni45.0Ti35.0Zr15.0,Cu1Ni9Ti7Zr3,NiTiCuZr,0.6671475,7.209156,10.95,2.506,60.02638,9.148,10.12,FALSE,3.099,3.066,4.128,4.844,100.55,B19prime,0.930630615,0.942,0.941896351,0.941896351,1.155145016,1.01255112,55,50.8,78.85,59.95,106.55,133.85,94.8,15.59,15.08,15.335,,102.3,98.95,100.625,https://doi.org/10.1016/j.intermet.2019.01.005,,,100,0.941,"[5, -5, 7]",tension,15.11512329
0,0,0,5,0,0,0,0,0,0,45,0,0,0,0,35,0,15,0,Cu5.0Ni45.0Ti35.0Zr15.0,Cu1Ni9Ti7Zr3,NiTiCuZr,0.6671475,7.209156,10.95,2.506,60.02638,9.148,10.12,FALSE,3.099,3.066,4.128,4.844,100.55,B19prime,0.930630615,0.942,0.941896351,0.941896351,1.155145016,1.01255112,55,50.8,78.85,59.95,106.55,133.85,94.8,15.59,15.08,15.335,,102.3,98.95,100.625,https://doi.org/10.1016/j.intermet.2019.01.005,,,100,0.941,"[5, -5, 7]",compression,5.741406246
0,0,0,5,0,0,0,0,0,0,45,0,0,0,0,35,0,15,0,Cu5.0Ni45.0Ti35.0Zr15.0,Cu1Ni9Ti7Zr3,NiTiCuZr,0.6671475,7.209156,10.95,2.506,60.02638,9.148,10.12,FALSE,3.099,3.066,4.128,4.844,100.55,B19prime,0.930630615,0.942,0.941896351,0.941896351,1.155145016,1.01255112,55,50.8,78.85,59.95,106.55,133.85,94.8,15.59,15.08,15.335,,102.3,98.95,100.625,https://doi.org/10.1016/j.intermet.2019.01.005,,,100,0.941,"[2, -2, 5]",tension,12.54783298
0,0,0,5,0,0,0,0,0,0,45,0,0,0,0,35,0,15,0,Cu5.0Ni45.0Ti35.0Zr15.0,Cu1Ni9Ti7Zr3,NiTiCuZr,0.6671475,7.209156,10.95,2.506,60.02638,9.148,10.12,FALSE,3.099,3.066,4.128,4.844,100.55,B19prime,0.930630615,0.942,0.941896351,0.941896351,1.155145016,1.01255112,55,50.8,78.85,59.95,106.55,133.85,94.8,15.59,15.08,15.335,,102.3,98.95,100.625,https://doi.org/10.1016/j.intermet.2019.01.005,,,100,0.941,"[2, -2, 5]",compression,6.936842959
0,0,0,0,20,0,0,0,0,0,50.3,0,0,0,0,29.7,0,0,0,Hf20.0Ni50.3Ti29.7,Hf200Ni503Ti297,NiTiHf,0.659314077,7.23578504,11.109,2.5882871,79.4372792,9.16285,10.53,FALSE,3.107,3.051,4.088,4.871,103.016,B19prime,0.904431153,0.93,0.930367725,0.930367725,1.172690037,0.9867642,63,63,,,,,,,,,,,,,https://doi.org/10.1016/j.actamat.2016.08.065,,,100,0.932,"[1, 1, 1]",tension,17.12638644
0,0,0,0,20,0,0,0,0,0,50.3,0,0,0,0,29.7,0,0,0,Hf20.0Ni50.3Ti29.7,Hf200Ni503Ti297,NiTiHf,0.659314077,7.23578504,11.109,2.5882871,79.4372792,9.16285,10.53,FALSE,3.107,3.051,4.088,4.871,103.016,B19prime,0.904431153,0.93,0.930367725,0.930367725,1.172690037,0.9867642,63,63,,,,,,,,,,,,,https://doi.org/10.1016/j.actamat.2016.08.065,,,100,0.932,"[1, 1, 1]",compression,5.211719589
0,0,0,0,20,0,0,0,0,0,50.3,0,0,0,0,29.7,0,0,0,Hf20.0Ni50.3Ti29.7,Hf200Ni503Ti297,NiTiHf,0.659314077,7.23578504,11.109,2.5882871,79.4372792,9.16285,10.53,FALSE,3.107,3.051,4.088,4.871,103.016,B19prime,0.904431153,0.93,0.930367725,0.930367725,1.172690037,0.9867642,63,63,,,,,,,,,,,,,https://doi.org/10.1016/j.actamat.2016.08.065,,,100,0.932,"[0, 1, 1]",tension,10.85668269
0,0,0,0,20,0,0,0,0,0,50.3,0,0,0,0,29.7,0,0,0,Hf20.0Ni50.3Ti29.7,Hf200Ni503Ti297,NiTiHf,0.659314077,7.23578504,11.109,2.5882871,79.4372792,9.16285,10.53,FALSE,3.107,3.051,4.088,4.871,103.016,B19prime,0.904431153,0.93,0.930367725,0.930367725,1.172690037,0.9867642,63,63,,,,,,,,,,,,,https://doi.org/10.1016/j.actamat.2016.08.065,,,100,0.932,"[0, 1, 1]",compression,8.764043774
0,0,0,0,20,0,0,0,0,0,50.3,0,0,0,0,29.7,0,0,0,Hf20.0Ni50.3Ti29.7,Hf200Ni503Ti297,NiTiHf,0.659314077,7.23578504,11.109,2.5882871,79.4372792,9.16285,10.53,FALSE,3.107,3.051,4.088,4.871,103.016,B19prime,0.904431153,0.93,0.930367725,0.930367725,1.172690037,0.9867642,63,63,,,,,,,,,,,,,https://doi.org/10.1016/j.actamat.2016.08.065,,,100,0.932,"[1, 1, 2]",tension,15.23454151
0,0,0,0,20,0,0,0,0,0,50.3,0,0,0,0,29.7,0,0,0,Hf20.0Ni50.3Ti29.7,Hf200Ni503Ti297,NiTiHf,0.659314077,7.23578504,11.109,2.5882871,79.4372792,9.16285,10.53,FALSE,3.107,3.051,4.088,4.871,103.016,B19prime,0.904431153,0.93,0.930367725,0.930367725,1.172690037,0.9867642,63,63,,,,,,,,,,,,,https://doi.org/10.1016/j.actamat.2016.08.065,,,100,0.932,"[1, 1, 2]",compression,9.372267311
0,0,0,0,20,0,0,0,0,0,50.3,0,0,0,0,29.7,0,0,0,Hf20.0Ni50.3Ti29.7,Hf200Ni503Ti297,NiTiHf,0.659314077,7.23578504,11.109,2.5882871,79.4372792,9.16285,10.53,FALSE,3.107,3.051,4.088,4.871,103.016,B19prime,0.904431153,0.93,0.930367725,0.930367725,1.172690037,0.9867642,63,63,,,,,,,,,,,,,https://doi.org/10.1016/j.actamat.2016.08.065,,,100,0.932,"[1, 4, 8]",tension,11.40626022
0,0,0,0,20,0,0,0,0,0,50.3,0,0,0,0,29.7,0,0,0,Hf20.0Ni50.3Ti29.7,Hf200Ni503Ti297,NiTiHf,0.659314077,7.23578504,11.109,2.5882871,79.4372792,9.16285,10.53,FALSE,3.107,3.051,4.088,4.871,103.016,B19prime,0.904431153,0.93,0.930367725,0.930367725,1.172690037,0.9867642,63,63,,,,,,,,,,,,,https://doi.org/10.1016/j.actamat.2016.08.065,,,100,0.932,"[1, 4, 8]",compression,8.982979237
0,0,0,0,20,0,0,0,0,0,50.3,0,0,0,0,29.7,0,0,0,Hf20.0Ni50.3Ti29.7,Hf200Ni503Ti297,NiTiHf,0.659314077,7.23578504,11.109,2.5882871,79.4372792,9.16285,10.53,FALSE,3.107,3.051,4.088,4.871,103.016,B19prime,0.904431153,0.93,0.930367725,0.930367725,1.172690037,0.9867642,63,63,,,,,,,,,,,,,https://doi.org/10.1016/j.actamat.2016.08.065,,,100,0.932,"[2, -2, -1]",tension,16.34507417
0,0,0,0,20,0,0,0,0,0,50.3,0,0,0,0,29.7,0,0,0,Hf20.0Ni50.3Ti29.7,Hf200Ni503Ti297,NiTiHf,0.659314077,7.23578504,11.109,2.5882871,79.4372792,9.16285,10.53,FALSE,3.107,3.051,4.088,4.871,103.016,B19prime,0.904431153,0.93,0.930367725,0.930367725,1.172690037,0.9867642,63,63,,,,,,,,,,,,,https://doi.org/10.1016/j.actamat.2016.08.065,,,100,0.932,"[2, -2, -1]",compression,7.664630055
0,0,0,0,20,0,0,0,0,0,50.3,0,0,0,0,29.7,0,0,0,Hf20.0Ni50.3Ti29.7,Hf200Ni503Ti297,NiTiHf,0.659314077,7.23578504,11.109,2.5882871,79.4372792,9.16285,10.53,FALSE,3.107,3.051,4.088,4.871,103.016,B19prime,0.904431153,0.93,0.930367725,0.930367725,1.172690037,0.9867642,63,63,,,,,,,,,,,,,https://doi.org/10.1016/j.actamat.2016.08.065,,,100,0.932,"[8, -8, -1]",tension,12.68869181
0,0,0,0,20,0,0,0,0,0,50.3,0,0,0,0,29.7,0,0,0,Hf20.0Ni50.3Ti29.7,Hf200Ni503Ti297,NiTiHf,0.659314077,7.23578504,11.109,2.5882871,79.4372792,9.16285,10.53,FALSE,3.107,3.051,4.088,4.871,103.016,B19prime,0.904431153,0.93,0.930367725,0.930367725,1.172690037,0.9867642,63,63,,,,,,,,,,,,,https://doi.org/10.1016/j.actamat.2016.08.065,,,100,0.932,"[8, -8, -1]",compression,8.729215222
0,0,0,0,20,0,0,0,0,0,50.3,0,0,0,0,29.7,0,0,0,Hf20.0Ni50.3Ti29.7,Hf200Ni503Ti297,NiTiHf,0.659314077,7.23578504,11.109,2.5882871,79.4372792,9.16285,10.53,FALSE,3.107,3.051,4.088,4.871,103.016,B19prime,0.904431153,0.93,0.930367725,0.930367725,1.172690037,0.9867642,63,63,,,,,,,,,,,,,https://doi.org/10.1016/j.actamat.2016.08.065,,,100,0.932,"[4, -4, 1]",tension,14.23469547
0,0,0,0,20,0,0,0,0,0,50.3,0,0,0,0,29.7,0,0,0,Hf20.0Ni50.3Ti29.7,Hf200Ni503Ti297,NiTiHf,0.659314077,7.23578504,11.109,2.5882871,79.4372792,9.16285,10.53,FALSE,3.107,3.051,4.088,4.871,103.016,B19prime,0.904431153,0.93,0.930367725,0.930367725,1.172690037,0.9867642,63,63,,,,,,,,,,,,,https://doi.org/10.1016/j.actamat.2016.08.065,,,100,0.932,"[4, -4, 1]",compression,8.517886739
0,0,0,0,20,0,0,0,0,0,50.3,0,0,0,0,29.7,0,0,0,Hf20.0Ni50.3Ti29.7,Hf200Ni503Ti297,NiTiHf,0.659314077,7.23578504,11.109,2.5882871,79.4372792,9.16285,10.53,FALSE,3.107,3.051,4.088,4.871,103.016,B19prime,0.904431153,0.93,0.930367725,0.930367725,1.172690037,0.9867642,63,63,,,,,,,,,,,,,https://doi.org/10.1016/j.actamat.2016.08.065,,,100,0.932,"[3, -3, 2]",tension,17.04395199
0,0,0,0,20,0,0,0,0,0,50.3,0,0,0,0,29.7,0,0,0,Hf20.0Ni50.3Ti29.7,Hf200Ni503Ti297,NiTiHf,0.659314077,7.23578504,11.109,2.5882871,79.4372792,9.16285,10.53,FALSE,3.107,3.051,4.088,4.871,103.016,B19prime,0.904431153,0.93,0.930367725,0.930367725,1.172690037,0.9867642,63,63,,,,,,,,,,,,,https://doi.org/10.1016/j.actamat.2016.08.065,,,100,0.932,"[3, -3, 2]",compression,6.890660811
0,0,0,0,20,0,0,0,0,0,50.3,0,0,0,0,29.7,0,0,0,Hf20.0Ni50.3Ti29.7,Hf200Ni503Ti297,NiTiHf,0.659314077,7.23578504,11.109,2.5882871,79.4372792,9.16285,10.53,FALSE,3.107,3.051,4.088,4.871,103.016,B19prime,0.904431153,0.93,0.930367725,0.930367725,1.172690037,0.9867642,63,63,,,,,,,,,,,,,https://doi.org/10.1016/j.actamat.2016.08.065,,,100,0.932,"[8, -8, 3]",tension,15.45635422
0,0,0,0,20,0,0,0,0,0,50.3,0,0,0,0,29.7,0,0,0,Hf20.0Ni50.3Ti29.7,Hf200Ni503Ti297,NiTiHf,0.659314077,7.23578504,11.109,2.5882871,79.4372792,9.16285,10.53,FALSE,3.107,3.051,4.088,4.871,103.016,B19prime,0.904431153,0.93,0.930367725,0.930367725,1.172690037,0.9867642,63,63,,,,,,,,,,,,,https://doi.org/10.1016/j.actamat.2016.08.065,,,100,0.932,"[8, -8, 3]",compression,8.152020172
0,0,0,0,20,0,0,0,0,0,50.3,0,0,0,0,29.7,0,0,0,Hf20.0Ni50.3Ti29.7,Hf200Ni503Ti297,NiTiHf,0.659314077,7.23578504,11.109,2.5882871,79.4372792,9.16285,10.53,FALSE,3.107,3.051,4.088,4.871,103.016,B19prime,0.904431153,0.93,0.930367725,0.930367725,1.172690037,0.9867642,63,63,,,,,,,,,,,,,https://doi.org/10.1016/j.actamat.2016.08.065,,,100,0.932,"[5, -5, 4]",tension,17.25628342
0,0,0,0,20,0,0,0,0,0,50.3,0,0,0,0,29.7,0,0,0,Hf20.0Ni50.3Ti29.7,Hf200Ni503Ti297,NiTiHf,0.659314077,7.23578504,11.109,2.5882871,79.4372792,9.16285,10.53,FALSE,3.107,3.051,4.088,4.871,103.016,B19prime,0.904431153,0.93,0.930367725,0.930367725,1.172690037,0.9867642,63,63,,,,,,,,,,,,,https://doi.org/10.1016/j.actamat.2016.08.065,,,100,0.932,"[5, -5, 4]",compression,6.220843483
0,0,0,0,20,0,0,0,0,0,50.3,0,0,0,0,29.7,0,0,0,Hf20.0Ni50.3Ti29.7,Hf200Ni503Ti297,NiTiHf,0.659314077,7.23578504,11.109,2.5882871,79.4372792,9.16285,10.53,FALSE,3.107,3.051,4.088,4.871,103.016,B19prime,0.904431153,0.93,0.930367725,0.930367725,1.172690037,0.9867642,63,63,,,,,,,,,,,,,https://doi.org/10.1016/j.actamat.2016.08.065,,,100,0.932,"[5, -5, 7]",tension,16.82852003
0,0,0,0,20,0,0,0,0,0,50.3,0,0,0,0,29.7,0,0,0,Hf20.0Ni50.3Ti29.7,Hf200Ni503Ti297,NiTiHf,0.659314077,7.23578504,11.109,2.5882871,79.4372792,9.16285,10.53,FALSE,3.107,3.051,4.088,4.871,103.016,B19prime,0.904431153,0.93,0.930367725,0.930367725,1.172690037,0.9867642,63,63,,,,,,,,,,,,,https://doi.org/10.1016/j.actamat.2016.08.065,,,100,0.932,"[5, -5, 7]",compression,7.654285515
0,0,0,0,20,0,0,0,0,0,50.3,0,0,0,0,29.7,0,0,0,Hf20.0Ni50.3Ti29.7,Hf200Ni503Ti297,NiTiHf,0.659314077,7.23578504,11.109,2.5882871,79.4372792,9.16285,10.53,FALSE,3.107,3.051,4.088,4.871,103.016,B19prime,0.904431153,0.93,0.930367725,0.930367725,1.172690037,0.9867642,63,63,,,,,,,,,,,,,https://doi.org/10.1016/j.actamat.2016.08.065,,,100,0.932,"[2, -2, 5]",tension,13.77143613
0,0,0,0,20,0,0,0,0,0,50.3,0,0,0,0,29.7,0,0,0,Hf20.0Ni50.3Ti29.7,Hf200Ni503Ti297,NiTiHf,0.659314077,7.23578504,11.109,2.5882871,79.4372792,9.16285,10.53,FALSE,3.107,3.051,4.088,4.871,103.016,B19prime,0.904431153,0.93,0.930367725,0.930367725,1.172690037,0.9867642,63,63,,,,,,,,,,,,,https://doi.org/10.1016/j.actamat.2016.08.065,,,100,0.932,"[2, -2, 5]",compression,9.54039392
0,0,0,0,20,0,0,0,0,0,50.3,0,0,0,0,29.7,0,0,0,Hf20.0Ni50.3Ti29.7,Hf200Ni503Ti297,NiTiHf,0.659314077,7.23578504,11.109,2.5882871,79.4372792,9.16285,10.53,FALSE,3.09,3.037,4.08,4.85,103.7,B19prime,0.899089541,,0.933655556,0.933655556,1.178735575,0.989477726,28.5,28.5,144,128,162,167,150.25,,,,,,,,https://doi.org/10.1016/j.actamat.2014.04.071,,,100,0.932,"[1, 1, 1]",tension,17.76090904
0,0,0,0,20,0,0,0,0,0,50.3,0,0,0,0,29.7,0,0,0,Hf20.0Ni50.3Ti29.7,Hf200Ni503Ti297,NiTiHf,0.659314077,7.23578504,11.109,2.5882871,79.4372792,9.16285,10.53,FALSE,3.09,3.037,4.08,4.85,103.7,B19prime,0.899089541,,0.933655556,0.933655556,1.178735575,0.989477726,28.5,28.5,144,128,162,167,150.25,,,,,,,,https://doi.org/10.1016/j.actamat.2014.04.071,,,100,0.932,"[1, 1, 1]",compression,5.151897773
0,0,0,0,20,0,0,0,0,0,50.3,0,0,0,0,29.7,0,0,0,Hf20.0Ni50.3Ti29.7,Hf200Ni503Ti297,NiTiHf,0.659314077,7.23578504,11.109,2.5882871,79.4372792,9.16285,10.53,FALSE,3.09,3.037,4.08,4.85,103.7,B19prime,0.899089541,,0.933655556,0.933655556,1.178735575,0.989477726,28.5,28.5,144,128,162,167,150.25,,,,,,,,https://doi.org/10.1016/j.actamat.2014.04.071,,,100,0.932,"[0, 1, 1]",tension,10.98601582
0,0,0,0,20,0,0,0,0,0,50.3,0,0,0,0,29.7,0,0,0,Hf20.0Ni50.3Ti29.7,Hf200Ni503Ti297,NiTiHf,0.659314077,7.23578504,11.109,2.5882871,79.4372792,9.16285,10.53,FALSE,3.09,3.037,4.08,4.85,103.7,B19prime,0.899089541,,0.933655556,0.933655556,1.178735575,0.989477726,28.5,28.5,144,128,162,167,150.25,,,,,,,,https://doi.org/10.1016/j.actamat.2014.04.071,,,100,0.932,"[0, 1, 1]",compression,9.104980026
0,0,0,0,20,0,0,0,0,0,50.3,0,0,0,0,29.7,0,0,0,Hf20.0Ni50.3Ti29.7,Hf200Ni503Ti297,NiTiHf,0.659314077,7.23578504,11.109,2.5882871,79.4372792,9.16285,10.53,FALSE,3.09,3.037,4.08,4.85,103.7,B19prime,0.899089541,,0.933655556,0.933655556,1.178735575,0.989477726,28.5,28.5,144,128,162,167,150.25,,,,,,,,https://doi.org/10.1016/j.actamat.2014.04.071,,,100,0.932,"[1, 1, 2]",tension,15.76542355
0,0,0,0,20,0,0,0,0,0,50.3,0,0,0,0,29.7,0,0,0,Hf20.0Ni50.3Ti29.7,Hf200Ni503Ti297,NiTiHf,0.659314077,7.23578504,11.109,2.5882871,79.4372792,9.16285,10.53,FALSE,3.09,3.037,4.08,4.85,103.7,B19prime,0.899089541,,0.933655556,0.933655556,1.178735575,0.989477726,28.5,28.5,144,128,162,167,150.25,,,,,,,,https://doi.org/10.1016/j.actamat.2014.04.071,,,100,0.932,"[1, 1, 2]",compression,9.943551671
0,0,0,0,20,0,0,0,0,0,50.3,0,0,0,0,29.7,0,0,0,Hf20.0Ni50.3Ti29.7,Hf200Ni503Ti297,NiTiHf,0.659314077,7.23578504,11.109,2.5882871,79.4372792,9.16285,10.53,FALSE,3.09,3.037,4.08,4.85,103.7,B19prime,0.899089541,,0.933655556,0.933655556,1.178735575,0.989477726,28.5,28.5,144,128,162,167,150.25,,,,,,,,https://doi.org/10.1016/j.actamat.2014.04.071,,,100,0.932,"[1, 4, 8]",tension,11.67239506
0,0,0,0,20,0,0,0,0,0,50.3,0,0,0,0,29.7,0,0,0,Hf20.0Ni50.3Ti29.7,Hf200Ni503Ti297,NiTiHf,0.659314077,7.23578504,11.109,2.5882871,79.4372792,9.16285,10.53,FALSE,3.09,3.037,4.08,4.85,103.7,B19prime,0.899089541,,0.933655556,0.933655556,1.178735575,0.989477726,28.5,28.5,144,128,162,167,150.25,,,,,,,,https://doi.org/10.1016/j.actamat.2014.04.071,,,100,0.932,"[1, 4, 8]",compression,9.371857061
0,0,0,0,20,0,0,0,0,0,50.3,0,0,0,0,29.7,0,0,0,Hf20.0Ni50.3Ti29.7,Hf200Ni503Ti297,NiTiHf,0.659314077,7.23578504,11.109,2.5882871,79.4372792,9.16285,10.53,FALSE,3.09,3.037,4.08,4.85,103.7,B19prime,0.899089541,,0.933655556,0.933655556,1.178735575,0.989477726,28.5,28.5,144,128,162,167,150.25,,,,,,,,https://doi.org/10.1016/j.actamat.2014.04.071,,,100,0.932,"[2, -2, -1]",tension,16.81774653
0,0,0,0,20,0,0,0,0,0,50.3,0,0,0,0,29.7,0,0,0,Hf20.0Ni50.3Ti29.7,Hf200Ni503Ti297,NiTiHf,0.659314077,7.23578504,11.109,2.5882871,79.4372792,9.16285,10.53,FALSE,3.09,3.037,4.08,4.85,103.7,B19prime,0.899089541,,0.933655556,0.933655556,1.178735575,0.989477726,28.5,28.5,144,128,162,167,150.25,,,,,,,,https://doi.org/10.1016/j.actamat.2014.04.071,,,100,0.932,"[2, -2, -1]",compression,7.800287863
0,0,0,0,20,0,0,0,0,0,50.3,0,0,0,0,29.7,0,0,0,Hf20.0Ni50.3Ti29.7,Hf200Ni503Ti297,NiTiHf,0.659314077,7.23578504,11.109,2.5882871,79.4372792,9.16285,10.53,FALSE,3.09,3.037,4.08,4.85,103.7,B19prime,0.899089541,,0.933655556,0.933655556,1.178735575,0.989477726,28.5,28.5,144,128,162,167,150.25,,,,,,,,https://doi.org/10.1016/j.actamat.2014.04.071,,,100,0.932,"[8, -8, -1]",tension,12.91789501
0,0,0,0,20,0,0,0,0,0,50.3,0,0,0,0,29.7,0,0,0,Hf20.0Ni50.3Ti29.7,Hf200Ni503Ti297,NiTiHf,0.659314077,7.23578504,11.109,2.5882871,79.4372792,9.16285,10.53,FALSE,3.09,3.037,4.08,4.85,103.7,B19prime,0.899089541,,0.933655556,0.933655556,1.178735575,0.989477726,28.5,28.5,144,128,162,167,150.25,,,,,,,,https://doi.org/10.1016/j.actamat.2014.04.071,,,100,0.932,"[8, -8, -1]",compression,9.02685284
0,0,0,0,20,0,0,0,0,0,50.3,0,0,0,0,29.7,0,0,0,Hf20.0Ni50.3Ti29.7,Hf200Ni503Ti297,NiTiHf,0.659314077,7.23578504,11.109,2.5882871,79.4372792,9.16285,10.53,FALSE,3.09,3.037,4.08,4.85,103.7,B19prime,0.899089541,,0.933655556,0.933655556,1.178735575,0.989477726,28.5,28.5,144,128,162,167,150.25,,,,,,,,https://doi.org/10.1016/j.actamat.2014.04.071,,,100,0.932,"[4, -4, 1]",tension,14.55597781
0,0,0,0,20,0,0,0,0,0,50.3,0,0,0,0,29.7,0,0,0,Hf20.0Ni50.3Ti29.7,Hf200Ni503Ti297,NiTiHf,0.659314077,7.23578504,11.109,2.5882871,79.4372792,9.16285,10.53,FALSE,3.09,3.037,4.08,4.85,103.7,B19prime,0.899089541,,0.933655556,0.933655556,1.178735575,0.989477726,28.5,28.5,144,128,162,167,150.25,,,,,,,,https://doi.org/10.1016/j.actamat.2014.04.071,,,100,0.932,"[4, -4, 1]",compression,8.764851322
0,0,0,0,20,0,0,0,0,0,50.3,0,0,0,0,29.7,0,0,0,Hf20.0Ni50.3Ti29.7,Hf200Ni503Ti297,NiTiHf,0.659314077,7.23578504,11.109,2.5882871,79.4372792,9.16285,10.53,FALSE,3.09,3.037,4.08,4.85,103.7,B19prime,0.899089541,,0.933655556,0.933655556,1.178735575,0.989477726,28.5,28.5,144,128,162,167,150.25,,,,,,,,https://doi.org/10.1016/j.actamat.2014.04.071,,,100,0.932,"[3, -3, 2]",tension,17.59038014
0,0,0,0,20,0,0,0,0,0,50.3,0,0,0,0,29.7,0,0,0,Hf20.0Ni50.3Ti29.7,Hf200Ni503Ti297,NiTiHf,0.659314077,7.23578504,11.109,2.5882871,79.4372792,9.16285,10.53,FALSE,3.09,3.037,4.08,4.85,103.7,B19prime,0.899089541,,0.933655556,0.933655556,1.178735575,0.989477726,28.5,28.5,144,128,162,167,150.25,,,,,,,,https://doi.org/10.1016/j.actamat.2014.04.071,,,100,0.932,"[3, -3, 2]",compression,6.953743128
0,0,0,0,20,0,0,0,0,0,50.3,0,0,0,0,29.7,0,0,0,Hf20.0Ni50.3Ti29.7,Hf200Ni503Ti297,NiTiHf,0.659314077,7.23578504,11.109,2.5882871,79.4372792,9.16285,10.53,FALSE,3.09,3.037,4.08,4.85,103.7,B19prime,0.899089541,,0.933655556,0.933655556,1.178735575,0.989477726,28.5,28.5,144,128,162,167,150.25,,,,,,,,https://doi.org/10.1016/j.actamat.2014.04.071,,,100,0.932,"[8, -8, 3]",tension,15.85929802
0,0,0,0,20,0,0,0,0,0,50.3,0,0,0,0,29.7,0,0,0,Hf20.0Ni50.3Ti29.7,Hf200Ni503Ti297,NiTiHf,0.659314077,7.23578504,11.109,2.5882871,79.4372792,9.16285,10.53,FALSE,3.09,3.037,4.08,4.85,103.7,B19prime,0.899089541,,0.933655556,0.933655556,1.178735575,0.989477726,28.5,28.5,144,128,162,167,150.25,,,,,,,,https://doi.org/10.1016/j.actamat.2014.04.071,,,100,0.932,"[8, -8, 3]",compression,8.34397045
0,0,0,0,20,0,0,0,0,0,50.3,0,0,0,0,29.7,0,0,0,Hf20.0Ni50.3Ti29.7,Hf200Ni503Ti297,NiTiHf,0.659314077,7.23578504,11.109,2.5882871,79.4372792,9.16285,10.53,FALSE,3.09,3.037,4.08,4.85,103.7,B19prime,0.899089541,,0.933655556,0.933655556,1.178735575,0.989477726,28.5,28.5,144,128,162,167,150.25,,,,,,,,https://doi.org/10.1016/j.actamat.2014.04.071,,,100,0.932,"[5, -5, 4]",tension,17.84666844
0,0,0,0,20,0,0,0,0,0,50.3,0,0,0,0,29.7,0,0,0,Hf20.0Ni50.3Ti29.7,Hf200Ni503Ti297,NiTiHf,0.659314077,7.23578504,11.109,2.5882871,79.4372792,9.16285,10.53,FALSE,3.09,3.037,4.08,4.85,103.7,B19prime,0.899089541,,0.933655556,0.933655556,1.178735575,0.989477726,28.5,28.5,144,128,162,167,150.25,,,,,,,,https://doi.org/10.1016/j.actamat.2014.04.071,,,100,0.932,"[5, -5, 4]",compression,6.230557492
0,0,0,0,20,0,0,0,0,0,50.3,0,0,0,0,29.7,0,0,0,Hf20.0Ni50.3Ti29.7,Hf200Ni503Ti297,NiTiHf,0.659314077,7.23578504,11.109,2.5882871,79.4372792,9.16285,10.53,FALSE,3.09,3.037,4.08,4.85,103.7,B19prime,0.899089541,,0.933655556,0.933655556,1.178735575,0.989477726,28.5,28.5,144,128,162,167,150.25,,,,,,,,https://doi.org/10.1016/j.actamat.2014.04.071,,,100,0.932,"[5, -5, 7]",tension,17.42336232
0,0,0,0,20,0,0,0,0,0,50.3,0,0,0,0,29.7,0,0,0,Hf20.0Ni50.3Ti29.7,Hf200Ni503Ti297,NiTiHf,0.659314077,7.23578504,11.109,2.5882871,79.4372792,9.16285,10.53,FALSE,3.09,3.037,4.08,4.85,103.7,B19prime,0.899089541,,0.933655556,0.933655556,1.178735575,0.989477726,28.5,28.5,144,128,162,167,150.25,,,,,,,,https://doi.org/10.1016/j.actamat.2014.04.071,,,100,0.932,"[5, -5, 7]",compression,8.24507025
0,0,0,0,20,0,0,0,0,0,50.3,0,0,0,0,29.7,0,0,0,Hf20.0Ni50.3Ti29.7,Hf200Ni503Ti297,NiTiHf,0.659314077,7.23578504,11.109,2.5882871,79.4372792,9.16285,10.53,FALSE,3.09,3.037,4.08,4.85,103.7,B19prime,0.899089541,,0.933655556,0.933655556,1.178735575,0.989477726,28.5,28.5,144,128,162,167,150.25,,,,,,,,https://doi.org/10.1016/j.actamat.2014.04.071,,,100,0.932,"[2, -2, 5]",tension,14.25722473
0,0,0,0,20,0,0,0,0,0,50.3,0,0,0,0,29.7,0,0,0,Hf20.0Ni50.3Ti29.7,Hf200Ni503Ti297,NiTiHf,0.659314077,7.23578504,11.109,2.5882871,79.4372792,9.16285,10.53,FALSE,3.09,3.037,4.08,4.85,103.7,B19prime,0.899089541,,0.933655556,0.933655556,1.178735575,0.989477726,28.5,28.5,144,128,162,167,150.25,,,,,,,,https://doi.org/10.1016/j.actamat.2014.04.071,,,100,0.932,"[2, -2, 5]",compression,10.05580442
0,0,0,0,20,0,0,0,0,0,50.3,0,0,0,0,29.7,0,0,0,Hf20.0Ni50.3Ti29.7,Hf200Ni503Ti297,NiTiHf,0.659314077,7.23578504,11.109,2.5882871,79.4372792,9.16285,10.53,FALSE,3.098,3.058,4.093,4.889,104.12,B19prime,0.899370982,0.934,0.934211767,0.934211767,1.187728408,0.997932918,31.4,31.4,,,,,,,,,,,,,https://doi.org/10.1016/j.scriptamat.2023.115391,,,100,0.932,"[1, 1, 1]",tension,18.6707234
0,0,0,0,20,0,0,0,0,0,50.3,0,0,0,0,29.7,0,0,0,Hf20.0Ni50.3Ti29.7,Hf200Ni503Ti297,NiTiHf,0.659314077,7.23578504,11.109,2.5882871,79.4372792,9.16285,10.53,FALSE,3.098,3.058,4.093,4.889,104.12,B19prime,0.899370982,0.934,0.934211767,0.934211767,1.187728408,0.997932918,31.4,31.4,,,,,,,,,,,,,https://doi.org/10.1016/j.scriptamat.2023.115391,,,100,0.932,"[1, 1, 1]",compression,5.048110926
0,0,0,0,20,0,0,0,0,0,50.3,0,0,0,0,29.7,0,0,0,Hf20.0Ni50.3Ti29.7,Hf200Ni503Ti297,NiTiHf,0.659314077,7.23578504,11.109,2.5882871,79.4372792,9.16285,10.53,FALSE,3.098,3.058,4.093,4.889,104.12,B19prime,0.899370982,0.934,0.934211767,0.934211767,1.187728408,0.997932918,31.4,31.4,,,,,,,,,,,,,https://doi.org/10.1016/j.scriptamat.2023.115391,,,100,0.932,"[0, 1, 1]",tension,11.58957564
0,0,0,0,20,0,0,0,0,0,50.3,0,0,0,0,29.7,0,0,0,Hf20.0Ni50.3Ti29.7,Hf200Ni503Ti297,NiTiHf,0.659314077,7.23578504,11.109,2.5882871,79.4372792,9.16285,10.53,FALSE,3.098,3.058,4.093,4.889,104.12,B19prime,0.899370982,0.934,0.934211767,0.934211767,1.187728408,0.997932918,31.4,31.4,,,,,,,,,,,,,https://doi.org/10.1016/j.scriptamat.2023.115391,,,100,0.932,"[0, 1, 1]",compression,9.079289275
0,0,0,0,20,0,0,0,0,0,50.3,0,0,0,0,29.7,0,0,0,Hf20.0Ni50.3Ti29.7,Hf200Ni503Ti297,NiTiHf,0.659314077,7.23578504,11.109,2.5882871,79.4372792,9.16285,10.53,FALSE,3.098,3.058,4.093,4.889,104.12,B19prime,0.899370982,0.934,0.934211767,0.934211767,1.187728408,0.997932918,31.4,31.4,,,,,,,,,,,,,https://doi.org/10.1016/j.scriptamat.2023.115391,,,100,0.932,"[1, 1, 2]",tension,16.57810179
0,0,0,0,20,0,0,0,0,0,50.3,0,0,0,0,29.7,0,0,0,Hf20.0Ni50.3Ti29.7,Hf200Ni503Ti297,NiTiHf,0.659314077,7.23578504,11.109,2.5882871,79.4372792,9.16285,10.53,FALSE,3.098,3.058,4.093,4.889,104.12,B19prime,0.899370982,0.934,0.934211767,0.934211767,1.187728408,0.997932918,31.4,31.4,,,,,,,,,,,,,https://doi.org/10.1016/j.scriptamat.2023.115391,,,100,0.932,"[1, 1, 2]",compression,9.928202173
0,0,0,0,20,0,0,0,0,0,50.3,0,0,0,0,29.7,0,0,0,Hf20.0Ni50.3Ti29.7,Hf200Ni503Ti297,NiTiHf,0.659314077,7.23578504,11.109,2.5882871,79.4372792,9.16285,10.53,FALSE,3.098,3.058,4.093,4.889,104.12,B19prime,0.899370982,0.934,0.934211767,0.934211767,1.187728408,0.997932918,31.4,31.4,,,,,,,,,,,,,https://doi.org/10.1016/j.scriptamat.2023.115391,,,100,0.932,"[1, 4, 8]",tension,12.31164118
0,0,0,0,20,0,0,0,0,0,50.3,0,0,0,0,29.7,0,0,0,Hf20.0Ni50.3Ti29.7,Hf200Ni503Ti297,NiTiHf,0.659314077,7.23578504,11.109,2.5882871,79.4372792,9.16285,10.53,FALSE,3.098,3.058,4.093,4.889,104.12,B19prime,0.899370982,0.934,0.934211767,0.934211767,1.187728408,0.997932918,31.4,31.4,,,,,,,,,,,,,https://doi.org/10.1016/j.scriptamat.2023.115391,,,100,0.932,"[1, 4, 8]",compression,9.289480801
0,0,0,0,20,0,0,0,0,0,50.3,0,0,0,0,29.7,0,0,0,Hf20.0Ni50.3Ti29.7,Hf200Ni503Ti297,NiTiHf,0.659314077,7.23578504,11.109,2.5882871,79.4372792,9.16285,10.53,FALSE,3.098,3.058,4.093,4.889,104.12,B19prime,0.899370982,0.934,0.934211767,0.934211767,1.187728408,0.997932918,31.4,31.4,,,,,,,,,,,,,https://doi.org/10.1016/j.scriptamat.2023.115391,,,100,0.932,"[2, -2, -1]",tension,17.64444604
0,0,0,0,20,0,0,0,0,0,50.3,0,0,0,0,29.7,0,0,0,Hf20.0Ni50.3Ti29.7,Hf200Ni503Ti297,NiTiHf,0.659314077,7.23578504,11.109,2.5882871,79.4372792,9.16285,10.53,FALSE,3.098,3.058,4.093,4.889,104.12,B19prime,0.899370982,0.934,0.934211767,0.934211767,1.187728408,0.997932918,31.4,31.4,,,,,,,,,,,,,https://doi.org/10.1016/j.scriptamat.2023.115391,,,100,0.932,"[2, -2, -1]",compression,7.761423375
0,0,0,0,20,0,0,0,0,0,50.3,0,0,0,0,29.7,0,0,0,Hf20.0Ni50.3Ti29.7,Hf200Ni503Ti297,NiTiHf,0.659314077,7.23578504,11.109,2.5882871,79.4372792,9.16285,10.53,FALSE,3.098,3.058,4.093,4.889,104.12,B19prime,0.899370982,0.934,0.934211767,0.934211767,1.187728408,0.997932918,31.4,31.4,,,,,,,,,,,,,https://doi.org/10.1016/j.scriptamat.2023.115391,,,100,0.932,"[8, -8, -1]",tension,13.58949148
0,0,0,0,20,0,0,0,0,0,50.3,0,0,0,0,29.7,0,0,0,Hf20.0Ni50.3Ti29.7,Hf200Ni503Ti297,NiTiHf,0.659314077,7.23578504,11.109,2.5882871,79.4372792,9.16285,10.53,FALSE,3.098,3.058,4.093,4.889,104.12,B19prime,0.899370982,0.934,0.934211767,0.934211767,1.187728408,0.997932918,31.4,31.4,,,,,,,,,,,,,https://doi.org/10.1016/j.scriptamat.2023.115391,,,100,0.932,"[8, -8, -1]",compression,9.006005076
0,0,0,0,20,0,0,0,0,0,50.3,0,0,0,0,29.7,0,0,0,Hf20.0Ni50.3Ti29.7,Hf200Ni503Ti297,NiTiHf,0.659314077,7.23578504,11.109,2.5882871,79.4372792,9.16285,10.53,FALSE,3.098,3.058,4.093,4.889,104.12,B19prime,0.899370982,0.934,0.934211767,0.934211767,1.187728408,0.997932918,31.4,31.4,,,,,,,,,,,,,https://doi.org/10.1016/j.scriptamat.2023.115391,,,100,0.932,"[4, -4, 1]",tension,15.28833164
0,0,0,0,20,0,0,0,0,0,50.3,0,0,0,0,29.7,0,0,0,Hf20.0Ni50.3Ti29.7,Hf200Ni503Ti297,NiTiHf,0.659314077,7.23578504,11.109,2.5882871,79.4372792,9.16285,10.53,FALSE,3.098,3.058,4.093,4.889,104.12,B19prime,0.899370982,0.934,0.934211767,0.934211767,1.187728408,0.997932918,31.4,31.4,,,,,,,,,,,,,https://doi.org/10.1016/j.scriptamat.2023.115391,,,100,0.932,"[4, -4, 1]",compression,8.743032526
0,0,0,0,20,0,0,0,0,0,50.3,0,0,0,0,29.7,0,0,0,Hf20.0Ni50.3Ti29.7,Hf200Ni503Ti297,NiTiHf,0.659314077,7.23578504,11.109,2.5882871,79.4372792,9.16285,10.53,FALSE,3.098,3.058,4.093,4.889,104.12,B19prime,0.899370982,0.934,0.934211767,0.934211767,1.187728408,0.997932918,31.4,31.4,,,,,,,,,,,,,https://doi.org/10.1016/j.scriptamat.2023.115391,,,100,0.932,"[3, -3, 2]",tension,18.45901844
0,0,0,0,20,0,0,0,0,0,50.3,0,0,0,0,29.7,0,0,0,Hf20.0Ni50.3Ti29.7,Hf200Ni503Ti297,NiTiHf,0.659314077,7.23578504,11.109,2.5882871,79.4372792,9.16285,10.53,FALSE,3.098,3.058,4.093,4.889,104.12,B19prime,0.899370982,0.934,0.934211767,0.934211767,1.187728408,0.997932918,31.4,31.4,,,,,,,,,,,,,https://doi.org/10.1016/j.scriptamat.2023.115391,,,100,0.932,"[3, -3, 2]",compression,6.895658124
0,0,0,0,20,0,0,0,0,0,50.3,0,0,0,0,29.7,0,0,0,Hf20.0Ni50.3Ti29.7,Hf200Ni503Ti297,NiTiHf,0.659314077,7.23578504,11.109,2.5882871,79.4372792,9.16285,10.53,FALSE,3.098,3.058,4.093,4.889,104.12,B19prime,0.899370982,0.934,0.934211767,0.934211767,1.187728408,0.997932918,31.4,31.4,,,,,,,,,,,,,https://doi.org/10.1016/j.scriptamat.2023.115391,,,100,0.932,"[8, -8, 3]",tension,16.6435851
0,0,0,0,20,0,0,0,0,0,50.3,0,0,0,0,29.7,0,0,0,Hf20.0Ni50.3Ti29.7,Hf200Ni503Ti297,NiTiHf,0.659314077,7.23578504,11.109,2.5882871,79.4372792,9.16285,10.53,FALSE,3.098,3.058,4.093,4.889,104.12,B19prime,0.899370982,0.934,0.934211767,0.934211767,1.187728408,0.997932918,31.4,31.4,,,,,,,,,,,,,https://doi.org/10.1016/j.scriptamat.2023.115391,,,100,0.932,"[8, -8, 3]",compression,8.315841346
0,0,0,0,20,0,0,0,0,0,50.3,0,0,0,0,29.7,0,0,0,Hf20.0Ni50.3Ti29.7,Hf200Ni503Ti297,NiTiHf,0.659314077,7.23578504,11.109,2.5882871,79.4372792,9.16285,10.53,FALSE,3.098,3.058,4.093,4.889,104.12,B19prime,0.899370982,0.934,0.934211767,0.934211767,1.187728408,0.997932918,31.4,31.4,,,,,,,,,,,,,https://doi.org/10.1016/j.scriptamat.2023.115391,,,100,0.932,"[5, -5, 4]",tension,18.73787183
0,0,0,0,20,0,0,0,0,0,50.3,0,0,0,0,29.7,0,0,0,Hf20.0Ni50.3Ti29.7,Hf200Ni503Ti297,NiTiHf,0.659314077,7.23578504,11.109,2.5882871,79.4372792,9.16285,10.53,FALSE,3.098,3.058,4.093,4.889,104.12,B19prime,0.899370982,0.934,0.934211767,0.934211767,1.187728408,0.997932918,31.4,31.4,,,,,,,,,,,,,https://doi.org/10.1016/j.scriptamat.2023.115391,,,100,0.932,"[5, -5, 4]",compression,6.154710536
0,0,0,0,20,0,0,0,0,0,50.3,0,0,0,0,29.7,0,0,0,Hf20.0Ni50.3Ti29.7,Hf200Ni503Ti297,NiTiHf,0.659314077,7.23578504,11.109,2.5882871,79.4372792,9.16285,10.53,FALSE,3.098,3.058,4.093,4.889,104.12,B19prime,0.899370982,0.934,0.934211767,0.934211767,1.187728408,0.997932918,31.4,31.4,,,,,,,,,,,,,https://doi.org/10.1016/j.scriptamat.2023.115391,,,100,0.932,"[5, -5, 7]",tension,18.3050033
0,0,0,0,20,0,0,0,0,0,50.3,0,0,0,0,29.7,0,0,0,Hf20.0Ni50.3Ti29.7,Hf200Ni503Ti297,NiTiHf,0.659314077,7.23578504,11.109,2.5882871,79.4372792,9.16285,10.53,FALSE,3.098,3.058,4.093,4.889,104.12,B19prime,0.899370982,0.934,0.934211767,0.934211767,1.187728408,0.997932918,31.4,31.4,,,,,,,,,,,,,https://doi.org/10.1016/j.scriptamat.2023.115391,,,100,0.932,"[5, -5, 7]",compression,8.214739757
0,0,0,0,20,0,0,0,0,0,50.3,0,0,0,0,29.7,0,0,0,Hf20.0Ni50.3Ti29.7,Hf200Ni503Ti297,NiTiHf,0.659314077,7.23578504,11.109,2.5882871,79.4372792,9.16285,10.53,FALSE,3.098,3.058,4.093,4.889,104.12,B19prime,0.899370982,0.934,0.934211767,0.934211767,1.187728408,0.997932918,31.4,31.4,,,,,,,,,,,,,https://doi.org/10.1016/j.scriptamat.2023.115391,,,100,0.932,"[2, -2, 5]",tension,15.01376971
0,0,0,0,20,0,0,0,0,0,50.3,0,0,0,0,29.7,0,0,0,Hf20.0Ni50.3Ti29.7,Hf200Ni503Ti297,NiTiHf,0.659314077,7.23578504,11.109,2.5882871,79.4372792,9.16285,10.53,FALSE,3.098,3.058,4.093,4.889,104.12,B19prime,0.899370982,0.934,0.934211767,0.934211767,1.187728408,0.997932918,31.4,31.4,,,,,,,,,,,,,https://doi.org/10.1016/j.scriptamat.2023.115391,,,100,0.932,"[2, -2, 5]",compression,10.01673961
0,0,0,0,20,0,0,0,0,0,50.3,0,0,0,0,29.7,0,0,0,Hf20.0Ni50.3Ti29.7,Hf200Ni503Ti297,NiTiHf,0.659314077,7.23578504,11.109,2.5882871,79.4372792,9.16285,10.53,FALSE,3.112,3.045,4.072,4.864,103.21,B19prime,0.899583856,0.925,0.925237408,0.925237408,1.170303232,0.974076892,40,40,,,,,,,,,,,,,https://doi.org/10.1016/j.scriptamat.2023.115391,,,100,0.932,"[1, 1, 1]",tension,16.8943299
0,0,0,0,20,0,0,0,0,0,50.3,0,0,0,0,29.7,0,0,0,Hf20.0Ni50.3Ti29.7,Hf200Ni503Ti297,NiTiHf,0.659314077,7.23578504,11.109,2.5882871,79.4372792,9.16285,10.53,FALSE,3.112,3.045,4.072,4.864,103.21,B19prime,0.899583856,0.925,0.925237408,0.925237408,1.170303232,0.974076892,40,40,,,,,,,,,,,,,https://doi.org/10.1016/j.scriptamat.2023.115391,,,100,0.932,"[1, 1, 1]",compression,5.668440813
0,0,0,0,20,0,0,0,0,0,50.3,0,0,0,0,29.7,0,0,0,Hf20.0Ni50.3Ti29.7,Hf200Ni503Ti297,NiTiHf,0.659314077,7.23578504,11.109,2.5882871,79.4372792,9.16285,10.53,FALSE,3.112,3.045,4.072,4.864,103.21,B19prime,0.899583856,0.925,0.925237408,0.925237408,1.170303232,0.974076892,40,40,,,,,,,,,,,,,https://doi.org/10.1016/j.scriptamat.2023.115391,,,100,0.932,"[0, 1, 1]",tension,10.51951747
0,0,0,0,20,0,0,0,0,0,50.3,0,0,0,0,29.7,0,0,0,Hf20.0Ni50.3Ti29.7,Hf200Ni503Ti297,NiTiHf,0.659314077,7.23578504,11.109,2.5882871,79.4372792,9.16285,10.53,FALSE,3.112,3.045,4.072,4.864,103.21,B19prime,0.899583856,0.925,0.925237408,0.925237408,1.170303232,0.974076892,40,40,,,,,,,,,,,,,https://doi.org/10.1016/j.scriptamat.2023.115391,,,100,0.932,"[0, 1, 1]",compression,9.261897988
0,0,0,0,20,0,0,0,0,0,50.3,0,0,0,0,29.7,0,0,0,Hf20.0Ni50.3Ti29.7,Hf200Ni503Ti297,NiTiHf,0.659314077,7.23578504,11.109,2.5882871,79.4372792,9.16285,10.53,FALSE,3.112,3.045,4.072,4.864,103.21,B19prime,0.899583856,0.925,0.925237408,0.925237408,1.170303232,0.974076892,40,40,,,,,,,,,,,,,https://doi.org/10.1016/j.scriptamat.2023.115391,,,100,0.932,"[1, 1, 2]",tension,14.96696958
