Repository: sinazadeh/Theoretical-Transformation-Strain-Calculator

# Theoretical-Transformation-Strain-Calculator
This repository is dedicated to the theoretical calculation of transformation strain in NiTi shape memory alloys (SMAs) undergoing B2 to B19/B19' transformations.

## Usage

Explore the sample codes provided in [main.ipynb](main.ipynb) to get started.

## Citing

If this code or the accompanying dataset proves beneficial for your research or work, please cite our original paper. Acknowledging this source helps promote further research in this field and recognizes the efforts invested in this repository.

>

File: data_for_ml.csv (part 14 of 30)
Al,Au,Co,Cu,Hf,In,Mn,Mo,Nb,Nd,Ni,Pd,Pt,Sc,Ta,Ti,V,Zr,Zn,composition,formula,Alloy System,avg_first_ion_en_divi_voro_coord,avg_first_ion_en,avg_voro_coord,dev_mol_vol,avg_atom_mass,avg_mol_vol,Delta,NiTiHfCu base,a0 (A),a (A),b (A),c (A),beta,Transformation,lambda1_calculated,lambda2_reported,lambda2_calculated,lambda2_combined,lambda3_calculated,lambda1lambda2lambda3,Hysteresis (C),Hysteresis (C) new,Ms (C),Mf (C),As (C),Af (C),Tc (C),Enthalphy AtoM (J/g),Enthalphy MtoA (J/g),Enthalphy avg (J/g),Density_reported(g/cm^3),Enthalphy AtoM (J/cm3),Enthalphy MtoA (J/cm3),Enthalphy avg (J/cm3),Ref 1,Ref 2,Ref 3,Total,Predicted_Lambda2,deformation_direction,deformation_type,LDT_transformation_strain
0,0,0,0,20,0,0,0,0,0,50.3,0,0,0,0,29.7,0,0,0,Hf20.0Ni50.3Ti29.7,Hf200Ni503Ti297,NiTiHf,0.659314077,7.23578504,11.109,2.5882871,79.4372792,9.16285,10.53,FALSE,3.112,3.045,4.072,4.864,103.21,B19prime,0.899583856,0.925,0.925237408,0.925237408,1.170303232,0.974076892,40,40,,,,,,,,,,,,,https://doi.org/10.1016/j.scriptamat.2023.115391,,,100,0.932,"[1, 1, 2]",compression,9.864971626
0,0,0,0,20,0,0,0,0,0,50.3,0,0,0,0,29.7,0,0,0,Hf20.0Ni50.3Ti29.7,Hf200Ni503Ti297,NiTiHf,0.659314077,7.23578504,11.109,2.5882871,79.4372792,9.16285,10.53,FALSE,3.112,3.045,4.072,4.864,103.21,B19prime,0.899583856,0.925,0.925237408,0.925237408,1.170303232,0.974076892,40,40,,,,,,,,,,,,,https://doi.org/10.1016/j.scriptamat.2023.115391,,,100,0.932,"[1, 4, 8]",tension,11.08032152
0,0,0,0,20,0,0,0,0,0,50.3,0,0,0,0,29.7,0,0,0,Hf20.0Ni50.3Ti29.7,Hf200Ni503Ti297,NiTiHf,0.659314077,7.23578504,11.109,2.5882871,79.4372792,9.16285,10.53,FALSE,3.112,3.045,4.072,4.864,103.21,B19prime,0.899583856,0.925,0.925237408,0.925237408,1.170303232,0.974076892,40,40,,,,,,,,,,,,,https://doi.org/10.1016/j.scriptamat.2023.115391,,,100,0.932,"[1, 4, 8]",compression,9.449548942
0,0,0,0,20,0,0,0,0,0,50.3,0,0,0,0,29.7,0,0,0,Hf20.0Ni50.3Ti29.7,Hf200Ni503Ti297,NiTiHf,0.659314077,7.23578504,11.109,2.5882871,79.4372792,9.16285,10.53,FALSE,3.112,3.045,4.072,4.864,103.21,B19prime,0.899583856,0.925,0.925237408,0.925237408,1.170303232,0.974076892,40,40,,,,,,,,,,,,,https://doi.org/10.1016/j.scriptamat.2023.115391,,,100,0.932,"[2, -2, -1]",tension,16.07943506
0,0,0,0,20,0,0,0,0,0,50.3,0,0,0,0,29.7,0,0,0,Hf20.0Ni50.3Ti29.7,Hf200Ni503Ti297,NiTiHf,0.659314077,7.23578504,11.109,2.5882871,79.4372792,9.16285,10.53,FALSE,3.112,3.045,4.072,4.864,103.21,B19prime,0.899583856,0.925,0.925237408,0.925237408,1.170303232,0.974076892,40,40,,,,,,,,,,,,,https://doi.org/10.1016/j.scriptamat.2023.115391,,,100,0.932,"[2, -2, -1]",compression,8.144637969
0,0,0,0,20,0,0,0,0,0,50.3,0,0,0,0,29.7,0,0,0,Hf20.0Ni50.3Ti29.7,Hf200Ni503Ti297,NiTiHf,0.659314077,7.23578504,11.109,2.5882871,79.4372792,9.16285,10.53,FALSE,3.112,3.045,4.072,4.864,103.21,B19prime,0.899583856,0.925,0.925237408,0.925237408,1.170303232,0.974076892,40,40,,,,,,,,,,,,,https://doi.org/10.1016/j.scriptamat.2023.115391,,,100,0.932,"[8, -8, -1]",tension,12.3724309
0,0,0,0,20,0,0,0,0,0,50.3,0,0,0,0,29.7,0,0,0,Hf20.0Ni50.3Ti29.7,Hf200Ni503Ti297,NiTiHf,0.659314077,7.23578504,11.109,2.5882871,79.4372792,9.16285,10.53,FALSE,3.112,3.045,4.072,4.864,103.21,B19prime,0.899583856,0.925,0.925237408,0.925237408,1.170303232,0.974076892,40,40,,,,,,,,,,,,,https://doi.org/10.1016/j.scriptamat.2023.115391,,,100,0.932,"[8, -8, -1]",compression,9.224249185
0,0,0,0,20,0,0,0,0,0,50.3,0,0,0,0,29.7,0,0,0,Hf20.0Ni50.3Ti29.7,Hf200Ni503Ti297,NiTiHf,0.659314077,7.23578504,11.109,2.5882871,79.4372792,9.16285,10.53,FALSE,3.112,3.045,4.072,4.864,103.21,B19prime,0.899583856,0.925,0.925237408,0.925237408,1.170303232,0.974076892,40,40,,,,,,,,,,,,,https://doi.org/10.1016/j.scriptamat.2023.115391,,,100,0.932,"[4, -4, 1]",tension,13.93762386
0,0,0,0,20,0,0,0,0,0,50.3,0,0,0,0,29.7,0,0,0,Hf20.0Ni50.3Ti29.7,Hf200Ni503Ti297,NiTiHf,0.659314077,7.23578504,11.109,2.5882871,79.4372792,9.16285,10.53,FALSE,3.112,3.045,4.072,4.864,103.21,B19prime,0.899583856,0.925,0.925237408,0.925237408,1.170303232,0.974076892,40,40,,,,,,,,,,,,,https://doi.org/10.1016/j.scriptamat.2023.115391,,,100,0.932,"[4, -4, 1]",compression,9.008794474
0,0,0,0,20,0,0,0,0,0,50.3,0,0,0,0,29.7,0,0,0,Hf20.0Ni50.3Ti29.7,Hf200Ni503Ti297,NiTiHf,0.659314077,7.23578504,11.109,2.5882871,79.4372792,9.16285,10.53,FALSE,3.112,3.045,4.072,4.864,103.21,B19prime,0.899583856,0.925,0.925237408,0.925237408,1.170303232,0.974076892,40,40,,,,,,,,,,,,,https://doi.org/10.1016/j.scriptamat.2023.115391,,,100,0.932,"[3, -3, 2]",tension,16.79360448
0,0,0,0,20,0,0,0,0,0,50.3,0,0,0,0,29.7,0,0,0,Hf20.0Ni50.3Ti29.7,Hf200Ni503Ti297,NiTiHf,0.659314077,7.23578504,11.109,2.5882871,79.4372792,9.16285,10.53,FALSE,3.112,3.045,4.072,4.864,103.21,B19prime,0.899583856,0.925,0.925237408,0.925237408,1.170303232,0.974076892,40,40,,,,,,,,,,,,,https://doi.org/10.1016/j.scriptamat.2023.115391,,,100,0.932,"[3, -3, 2]",compression,7.362586675
0,0,0,0,20,0,0,0,0,0,50.3,0,0,0,0,29.7,0,0,0,Hf20.0Ni50.3Ti29.7,Hf200Ni503Ti297,NiTiHf,0.659314077,7.23578504,11.109,2.5882871,79.4372792,9.16285,10.53,FALSE,3.112,3.045,4.072,4.864,103.21,B19prime,0.899583856,0.925,0.925237408,0.925237408,1.170303232,0.974076892,40,40,,,,,,,,,,,,,https://doi.org/10.1016/j.scriptamat.2023.115391,,,100,0.932,"[8, -8, 3]",tension,15.17625066
0,0,0,0,20,0,0,0,0,0,50.3,0,0,0,0,29.7,0,0,0,Hf20.0Ni50.3Ti29.7,Hf200Ni503Ti297,NiTiHf,0.659314077,7.23578504,11.109,2.5882871,79.4372792,9.16285,10.53,FALSE,3.112,3.045,4.072,4.864,103.21,B19prime,0.899583856,0.925,0.925237408,0.925237408,1.170303232,0.974076892,40,40,,,,,,,,,,,,,https://doi.org/10.1016/j.scriptamat.2023.115391,,,100,0.932,"[8, -8, 3]",compression,8.637798503
0,0,0,0,20,0,0,0,0,0,50.3,0,0,0,0,29.7,0,0,0,Hf20.0Ni50.3Ti29.7,Hf200Ni503Ti297,NiTiHf,0.659314077,7.23578504,11.109,2.5882871,79.4372792,9.16285,10.53,FALSE,3.112,3.045,4.072,4.864,103.21,B19prime,0.899583856,0.925,0.925237408,0.925237408,1.170303232,0.974076892,40,40,,,,,,,,,,,,,https://doi.org/10.1016/j.scriptamat.2023.115391,,,100,0.932,"[5, -5, 4]",tension,17.01505493
0,0,0,0,20,0,0,0,0,0,50.3,0,0,0,0,29.7,0,0,0,Hf20.0Ni50.3Ti29.7,Hf200Ni503Ti297,NiTiHf,0.659314077,7.23578504,11.109,2.5882871,79.4372792,9.16285,10.53,FALSE,3.112,3.045,4.072,4.864,103.21,B19prime,0.899583856,0.925,0.925237408,0.925237408,1.170303232,0.974076892,40,40,,,,,,,,,,,,,https://doi.org/10.1016/j.scriptamat.2023.115391,,,100,0.932,"[5, -5, 4]",compression,6.686403408
0,0,0,0,20,0,0,0,0,0,50.3,0,0,0,0,29.7,0,0,0,Hf20.0Ni50.3Ti29.7,Hf200Ni503Ti297,NiTiHf,0.659314077,7.23578504,11.109,2.5882871,79.4372792,9.16285,10.53,FALSE,3.112,3.045,4.072,4.864,103.21,B19prime,0.899583856,0.925,0.925237408,0.925237408,1.170303232,0.974076892,40,40,,,,,,,,,,,,,https://doi.org/10.1016/j.scriptamat.2023.115391,,,100,0.932,"[5, -5, 7]",tension,16.58488142
0,0,0,0,20,0,0,0,0,0,50.3,0,0,0,0,29.7,0,0,0,Hf20.0Ni50.3Ti29.7,Hf200Ni503Ti297,NiTiHf,0.659314077,7.23578504,11.109,2.5882871,79.4372792,9.16285,10.53,FALSE,3.112,3.045,4.072,4.864,103.21,B19prime,0.899583856,0.925,0.925237408,0.925237408,1.170303232,0.974076892,40,40,,,,,,,,,,,,,https://doi.org/10.1016/j.scriptamat.2023.115391,,,100,0.932,"[5, -5, 7]",compression,8.149359073
0,0,0,0,20,0,0,0,0,0,50.3,0,0,0,0,29.7,0,0,0,Hf20.0Ni50.3Ti29.7,Hf200Ni503Ti297,NiTiHf,0.659314077,7.23578504,11.109,2.5882871,79.4372792,9.16285,10.53,FALSE,3.112,3.045,4.072,4.864,103.21,B19prime,0.899583856,0.925,0.925237408,0.925237408,1.170303232,0.974076892,40,40,,,,,,,,,,,,,https://doi.org/10.1016/j.scriptamat.2023.115391,,,100,0.932,"[2, -2, 5]",tension,13.48523476
0,0,0,0,20,0,0,0,0,0,50.3,0,0,0,0,29.7,0,0,0,Hf20.0Ni50.3Ti29.7,Hf200Ni503Ti297,NiTiHf,0.659314077,7.23578504,11.109,2.5882871,79.4372792,9.16285,10.53,FALSE,3.112,3.045,4.072,4.864,103.21,B19prime,0.899583856,0.925,0.925237408,0.925237408,1.170303232,0.974076892,40,40,,,,,,,,,,,,,https://doi.org/10.1016/j.scriptamat.2023.115391,,,100,0.932,"[2, -2, 5]",compression,10.02175473
0,0,0,0,20,0,0,0,0,0,50.3,0,0,0,0,29.7,0,0,0,Hf20.0Ni50.3Ti29.7,Hf200Ni503Ti297,NiTiHf,0.659314077,7.23578504,11.109,2.5882871,79.4372792,9.16285,10.53,FALSE,3.09,3.05,4.08,4.87,103.3,B19prime,0.906559345,,0.933655556,0.933655556,1.180846038,0.999484818,36,37,87,71,109,123,97.5,,,,,,,,https://doi.org/10.1016/j.actamat.2014.04.071,,,100,0.932,"[1, 1, 1]",tension,17.95437649
0,0,0,0,20,0,0,0,0,0,50.3,0,0,0,0,29.7,0,0,0,Hf20.0Ni50.3Ti29.7,Hf200Ni503Ti297,NiTiHf,0.659314077,7.23578504,11.109,2.5882871,79.4372792,9.16285,10.53,FALSE,3.09,3.05,4.08,4.87,103.3,B19prime,0.906559345,,0.933655556,0.933655556,1.180846038,0.999484818,36,37,87,71,109,123,97.5,,,,,,,,https://doi.org/10.1016/j.actamat.2014.04.071,,,100,0.932,"[1, 1, 1]",compression,4.821168346
0,0,0,0,20,0,0,0,0,0,50.3,0,0,0,0,29.7,0,0,0,Hf20.0Ni50.3Ti29.7,Hf200Ni503Ti297,NiTiHf,0.659314077,7.23578504,11.109,2.5882871,79.4372792,9.16285,10.53,FALSE,3.09,3.05,4.08,4.87,103.3,B19prime,0.906559345,,0.933655556,0.933655556,1.180846038,0.999484818,36,37,87,71,109,123,97.5,,,,,,,,https://doi.org/10.1016/j.actamat.2014.04.071,,,100,0.932,"[0, 1, 1]",tension,11.44369011
0,0,0,0,20,0,0,0,0,0,50.3,0,0,0,0,29.7,0,0,0,Hf20.0Ni50.3Ti29.7,Hf200Ni503Ti297,NiTiHf,0.659314077,7.23578504,11.109,2.5882871,79.4372792,9.16285,10.53,FALSE,3.09,3.05,4.08,4.87,103.3,B19prime,0.906559345,,0.933655556,0.933655556,1.180846038,0.999484818,36,37,87,71,109,123,97.5,,,,,,,,https://doi.org/10.1016/j.actamat.2014.04.071,,,100,0.932,"[0, 1, 1]",compression,8.533013456
0,0,0,0,20,0,0,0,0,0,50.3,0,0,0,0,29.7,0,0,0,Hf20.0Ni50.3Ti29.7,Hf200Ni503Ti297,NiTiHf,0.659314077,7.23578504,11.109,2.5882871,79.4372792,9.16285,10.53,FALSE,3.09,3.05,4.08,4.87,103.3,B19prime,0.906559345,,0.933655556,0.933655556,1.180846038,0.999484818,36,37,87,71,109,123,97.5,,,,,,,,https://doi.org/10.1016/j.actamat.2014.04.071,,,100,0.932,"[1, 1, 2]",tension,15.9930147
0,0,0,0,20,0,0,0,0,0,50.3,0,0,0,0,29.7,0,0,0,Hf20.0Ni50.3Ti29.7,Hf200Ni503Ti297,NiTiHf,0.659314077,7.23578504,11.109,2.5882871,79.4372792,9.16285,10.53,FALSE,3.09,3.05,4.08,4.87,103.3,B19prime,0.906559345,,0.933655556,0.933655556,1.180846038,0.999484818,36,37,87,71,109,123,97.5,,,,,,,,https://doi.org/10.1016/j.actamat.2014.04.071,,,100,0.932,"[1, 1, 2]",compression,9.174688656
0,0,0,0,20,0,0,0,0,0,50.3,0,0,0,0,29.7,0,0,0,Hf20.0Ni50.3Ti29.7,Hf200Ni503Ti297,NiTiHf,0.659314077,7.23578504,11.109,2.5882871,79.4372792,9.16285,10.53,FALSE,3.09,3.05,4.08,4.87,103.3,B19prime,0.906559345,,0.933655556,0.933655556,1.180846038,0.999484818,36,37,87,71,109,123,97.5,,,,,,,,https://doi.org/10.1016/j.actamat.2014.04.071,,,100,0.932,"[1, 4, 8]",tension,12.0319139
0,0,0,0,20,0,0,0,0,0,50.3,0,0,0,0,29.7,0,0,0,Hf20.0Ni50.3Ti29.7,Hf200Ni503Ti297,NiTiHf,0.659314077,7.23578504,11.109,2.5882871,79.4372792,9.16285,10.53,FALSE,3.09,3.05,4.08,4.87,103.3,B19prime,0.906559345,,0.933655556,0.933655556,1.180846038,0.999484818,36,37,87,71,109,123,97.5,,,,,,,,https://doi.org/10.1016/j.actamat.2014.04.071,,,100,0.932,"[1, 4, 8]",compression,8.722360391
0,0,0,0,20,0,0,0,0,0,50.3,0,0,0,0,29.7,0,0,0,Hf20.0Ni50.3Ti29.7,Hf200Ni503Ti297,NiTiHf,0.659314077,7.23578504,11.109,2.5882871,79.4372792,9.16285,10.53,FALSE,3.09,3.05,4.08,4.87,103.3,B19prime,0.906559345,,0.933655556,0.933655556,1.180846038,0.999484818,36,37,87,71,109,123,97.5,,,,,,,,https://doi.org/10.1016/j.actamat.2014.04.071,,,100,0.932,"[2, -2, -1]",tension,17.10176857
0,0,0,0,20,0,0,0,0,0,50.3,0,0,0,0,29.7,0,0,0,Hf20.0Ni50.3Ti29.7,Hf200Ni503Ti297,NiTiHf,0.659314077,7.23578504,11.109,2.5882871,79.4372792,9.16285,10.53,FALSE,3.09,3.05,4.08,4.87,103.3,B19prime,0.906559345,,0.933655556,0.933655556,1.180846038,0.999484818,36,37,87,71,109,123,97.5,,,,,,,,https://doi.org/10.1016/j.actamat.2014.04.071,,,100,0.932,"[2, -2, -1]",compression,7.353427261
0,0,0,0,20,0,0,0,0,0,50.3,0,0,0,0,29.7,0,0,0,Hf20.0Ni50.3Ti29.7,Hf200Ni503Ti297,NiTiHf,0.659314077,7.23578504,11.109,2.5882871,79.4372792,9.16285,10.53,FALSE,3.09,3.05,4.08,4.87,103.3,B19prime,0.906559345,,0.933655556,0.933655556,1.180846038,0.999484818,36,37,87,71,109,123,97.5,,,,,,,,https://doi.org/10.1016/j.actamat.2014.04.071,,,100,0.932,"[8, -8, -1]",tension,13.32617962
0,0,0,0,20,0,0,0,0,0,50.3,0,0,0,0,29.7,0,0,0,Hf20.0Ni50.3Ti29.7,Hf200Ni503Ti297,NiTiHf,0.659314077,7.23578504,11.109,2.5882871,79.4372792,9.16285,10.53,FALSE,3.09,3.05,4.08,4.87,103.3,B19prime,0.906559345,,0.933655556,0.933655556,1.180846038,0.999484818,36,37,87,71,109,123,97.5,,,,,,,,https://doi.org/10.1016/j.actamat.2014.04.071,,,100,0.932,"[8, -8, -1]",compression,8.48167729
0,0,0,0,20,0,0,0,0,0,50.3,0,0,0,0,29.7,0,0,0,Hf20.0Ni50.3Ti29.7,Hf200Ni503Ti297,NiTiHf,0.659314077,7.23578504,11.109,2.5882871,79.4372792,9.16285,10.53,FALSE,3.09,3.05,4.08,4.87,103.3,B19prime,0.906559345,,0.933655556,0.933655556,1.180846038,0.999484818,36,37,87,71,109,123,97.5,,,,,,,,https://doi.org/10.1016/j.actamat.2014.04.071,,,100,0.932,"[4, -4, 1]",tension,14.91804677
0,0,0,0,20,0,0,0,0,0,50.3,0,0,0,0,29.7,0,0,0,Hf20.0Ni50.3Ti29.7,Hf200Ni503Ti297,NiTiHf,0.659314077,7.23578504,11.109,2.5882871,79.4372792,9.16285,10.53,FALSE,3.09,3.05,4.08,4.87,103.3,B19prime,0.906559345,,0.933655556,0.933655556,1.180846038,0.999484818,36,37,87,71,109,123,97.5,,,,,,,,https://doi.org/10.1016/j.actamat.2014.04.071,,,100,0.932,"[4, -4, 1]",compression,8.250684678
0,0,0,0,20,0,0,0,0,0,50.3,0,0,0,0,29.7,0,0,0,Hf20.0Ni50.3Ti29.7,Hf200Ni503Ti297,NiTiHf,0.659314077,7.23578504,11.109,2.5882871,79.4372792,9.16285,10.53,FALSE,3.09,3.05,4.08,4.87,103.3,B19prime,0.906559345,,0.933655556,0.933655556,1.180846038,0.999484818,36,37,87,71,109,123,97.5,,,,,,,,https://doi.org/10.1016/j.actamat.2014.04.071,,,100,0.932,"[3, -3, 2]",tension,17.83479443
0,0,0,0,20,0,0,0,0,0,50.3,0,0,0,0,29.7,0,0,0,Hf20.0Ni50.3Ti29.7,Hf200Ni503Ti297,NiTiHf,0.659314077,7.23578504,11.109,2.5882871,79.4372792,9.16285,10.53,FALSE,3.09,3.05,4.08,4.87,103.3,B19prime,0.906559345,,0.933655556,0.933655556,1.180846038,0.999484818,36,37,87,71,109,123,97.5,,,,,,,,https://doi.org/10.1016/j.actamat.2014.04.071,,,100,0.932,"[3, -3, 2]",compression,6.550301659
0,0,0,0,20,0,0,0,0,0,50.3,0,0,0,0,29.7,0,0,0,Hf20.0Ni50.3Ti29.7,Hf200Ni503Ti297,NiTiHf,0.659314077,7.23578504,11.109,2.5882871,79.4372792,9.16285,10.53,FALSE,3.09,3.05,4.08,4.87,103.3,B19prime,0.906559345,,0.933655556,0.933655556,1.180846038,0.999484818,36,37,87,71,109,123,97.5,,,,,,,,https://doi.org/10.1016/j.actamat.2014.04.071,,,100,0.932,"[8, -8, 3]",tension,16.17966704
0,0,0,0,20,0,0,0,0,0,50.3,0,0,0,0,29.7,0,0,0,Hf20.0Ni50.3Ti29.7,Hf200Ni503Ti297,NiTiHf,0.659314077,7.23578504,11.109,2.5882871,79.4372792,9.16285,10.53,FALSE,3.09,3.05,4.08,4.87,103.3,B19prime,0.906559345,,0.933655556,0.933655556,1.180846038,0.999484818,36,37,87,71,109,123,97.5,,,,,,,,https://doi.org/10.1016/j.actamat.2014.04.071,,,100,0.932,"[8, -8, 3]",compression,7.863188163
0,0,0,0,20,0,0,0,0,0,50.3,0,0,0,0,29.7,0,0,0,Hf20.0Ni50.3Ti29.7,Hf200Ni503Ti297,NiTiHf,0.659314077,7.23578504,11.109,2.5882871,79.4372792,9.16285,10.53,FALSE,3.09,3.05,4.08,4.87,103.3,B19prime,0.906559345,,0.933655556,0.933655556,1.180846038,0.999484818,36,37,87,71,109,123,97.5,,,,,,,,https://doi.org/10.1016/j.actamat.2014.04.071,,,100,0.932,"[5, -5, 4]",tension,18.0664908
0,0,0,0,20,0,0,0,0,0,50.3,0,0,0,0,29.7,0,0,0,Hf20.0Ni50.3Ti29.7,Hf200Ni503Ti297,NiTiHf,0.659314077,7.23578504,11.109,2.5882871,79.4372792,9.16285,10.53,FALSE,3.09,3.05,4.08,4.87,103.3,B19prime,0.906559345,,0.933655556,0.933655556,1.180846038,0.999484818,36,37,87,71,109,123,97.5,,,,,,,,https://doi.org/10.1016/j.actamat.2014.04.071,,,100,0.932,"[5, -5, 4]",compression,5.858822175
0,0,0,0,20,0,0,0,0,0,50.3,0,0,0,0,29.7,0,0,0,Hf20.0Ni50.3Ti29.7,Hf200Ni503Ti297,NiTiHf,0.659314077,7.23578504,11.109,2.5882871,79.4372792,9.16285,10.53,FALSE,3.09,3.05,4.08,4.87,103.3,B19prime,0.906559345,,0.933655556,0.933655556,1.180846038,0.999484818,36,37,87,71,109,123,97.5,,,,,,,,https://doi.org/10.1016/j.actamat.2014.04.071,,,100,0.932,"[5, -5, 7]",tension,17.63442217
0,0,0,0,20,0,0,0,0,0,50.3,0,0,0,0,29.7,0,0,0,Hf20.0Ni50.3Ti29.7,Hf200Ni503Ti297,NiTiHf,0.659314077,7.23578504,11.109,2.5882871,79.4372792,9.16285,10.53,FALSE,3.09,3.05,4.08,4.87,103.3,B19prime,0.906559345,,0.933655556,0.933655556,1.180846038,0.999484818,36,37,87,71,109,123,97.5,,,,,,,,https://doi.org/10.1016/j.actamat.2014.04.071,,,100,0.932,"[5, -5, 7]",compression,7.456423156
0,0,0,0,20,0,0,0,0,0,50.3,0,0,0,0,29.7,0,0,0,Hf20.0Ni50.3Ti29.7,Hf200Ni503Ti297,NiTiHf,0.659314077,7.23578504,11.109,2.5882871,79.4372792,9.16285,10.53,FALSE,3.09,3.05,4.08,4.87,103.3,B19prime,0.906559345,,0.933655556,0.933655556,1.180846038,0.999484818,36,37,87,71,109,123,97.5,,,,,,,,https://doi.org/10.1016/j.actamat.2014.04.071,,,100,0.932,"[2, -2, 5]",tension,14.49275291
0,0,0,0,20,0,0,0,0,0,50.3,0,0,0,0,29.7,0,0,0,Hf20.0Ni50.3Ti29.7,Hf200Ni503Ti297,NiTiHf,0.659314077,7.23578504,11.109,2.5882871,79.4372792,9.16285,10.53,FALSE,3.09,3.05,4.08,4.87,103.3,B19prime,0.906559345,,0.933655556,0.933655556,1.180846038,0.999484818,36,37,87,71,109,123,97.5,,,,,,,,https://doi.org/10.1016/j.actamat.2014.04.071,,,100,0.932,"[2, -2, 5]",compression,9.320477147
0,0,0,0,15,0,0,0,0,0,48.5,0,0,0,0,36.5,0,0,0,Hf15.0Ni48.5Ti36.5,Hf30Ni97Ti73,NiTiHf,0.671006825,7.2213273,10.905,2.4305775,72.711254,9.09575,10.03,FALSE,3.09,2.93,4.11,4.73,100.4,B19prime,0.897431571,,0.94052067,0.94052067,1.124867538,0.949447756,53,67.5,200,145,227,253,206.25,,,,,,,,https://doi.org/10.1016/S0167-577X(96)00165-6,https://doi.org/10.1016/1359-6454(96)00034-1,,100,0.945,"[1, 1, 1]",tension,12.04672051
0,0,0,0,15,0,0,0,0,0,48.5,0,0,0,0,36.5,0,0,0,Hf15.0Ni48.5Ti36.5,Hf30Ni97Ti73,NiTiHf,0.671006825,7.2213273,10.905,2.4305775,72.711254,9.09575,10.03,FALSE,3.09,2.93,4.11,4.73,100.4,B19prime,0.897431571,,0.94052067,0.94052067,1.124867538,0.949447756,53,67.5,200,145,227,253,206.25,,,,,,,,https://doi.org/10.1016/S0167-577X(96)00165-6,https://doi.org/10.1016/1359-6454(96)00034-1,,100,0.945,"[1, 1, 1]",compression,5.69058808
0,0,0,0,15,0,0,0,0,0,48.5,0,0,0,0,36.5,0,0,0,Hf15.0Ni48.5Ti36.5,Hf30Ni97Ti73,NiTiHf,0.671006825,7.2213273,10.905,2.4305775,72.711254,9.09575,10.03,FALSE,3.09,2.93,4.11,4.73,100.4,B19prime,0.897431571,,0.94052067,0.94052067,1.124867538,0.949447756,53,67.5,200,145,227,253,206.25,,,,,,,,https://doi.org/10.1016/S0167-577X(96)00165-6,https://doi.org/10.1016/1359-6454(96)00034-1,,100,0.945,"[0, 1, 1]",tension,8.239970065
0,0,0,0,15,0,0,0,0,0,48.5,0,0,0,0,36.5,0,0,0,Hf15.0Ni48.5Ti36.5,Hf30Ni97Ti73,NiTiHf,0.671006825,7.2213273,10.905,2.4305775,72.711254,9.09575,10.03,FALSE,3.09,2.93,4.11,4.73,100.4,B19prime,0.897431571,,0.94052067,0.94052067,1.124867538,0.949447756,53,67.5,200,145,227,253,206.25,,,,,,,,https://doi.org/10.1016/S0167-577X(96)00165-6,https://doi.org/10.1016/1359-6454(96)00034-1,,100,0.945,"[0, 1, 1]",compression,8.753492301
0,0,0,0,15,0,0,0,0,0,48.5,0,0,0,0,36.5,0,0,0,Hf15.0Ni48.5Ti36.5,Hf30Ni97Ti73,NiTiHf,0.671006825,7.2213273,10.905,2.4305775,72.711254,9.09575,10.03,FALSE,3.09,2.93,4.11,4.73,100.4,B19prime,0.897431571,,0.94052067,0.94052067,1.124867538,0.949447756,53,67.5,200,145,227,253,206.25,,,,,,,,https://doi.org/10.1016/S0167-577X(96)00165-6,https://doi.org/10.1016/1359-6454(96)00034-1,,100,0.945,"[1, 1, 2]",tension,11.05271269
0,0,0,0,15,0,0,0,0,0,48.5,0,0,0,0,36.5,0,0,0,Hf15.0Ni48.5Ti36.5,Hf30Ni97Ti73,NiTiHf,0.671006825,7.2213273,10.905,2.4305775,72.711254,9.09575,10.03,FALSE,3.09,2.93,4.11,4.73,100.4,B19prime,0.897431571,,0.94052067,0.94052067,1.124867538,0.949447756,53,67.5,200,145,227,253,206.25,,,,,,,,https://doi.org/10.1016/S0167-577X(96)00165-6,https://doi.org/10.1016/1359-6454(96)00034-1,,100,0.945,"[1, 1, 2]",compression,9.70804879
0,0,0,0,15,0,0,0,0,0,48.5,0,0,0,0,36.5,0,0,0,Hf15.0Ni48.5Ti36.5,Hf30Ni97Ti73,NiTiHf,0.671006825,7.2213273,10.905,2.4305775,72.711254,9.09575,10.03,FALSE,3.09,2.93,4.11,4.73,100.4,B19prime,0.897431571,,0.94052067,0.94052067,1.124867538,0.949447756,53,67.5,200,145,227,253,206.25,,,,,,,,https://doi.org/10.1016/S0167-577X(96)00165-6,https://doi.org/10.1016/1359-6454(96)00034-1,,100,0.945,"[1, 4, 8]",tension,8.567789001
0,0,0,0,15,0,0,0,0,0,48.5,0,0,0,0,36.5,0,0,0,Hf15.0Ni48.5Ti36.5,Hf30Ni97Ti73,NiTiHf,0.671006825,7.2213273,10.905,2.4305775,72.711254,9.09575,10.03,FALSE,3.09,2.93,4.11,4.73,100.4,B19prime,0.897431571,,0.94052067,0.94052067,1.124867538,0.949447756,53,67.5,200,145,227,253,206.25,,,,,,,,https://doi.org/10.1016/S0167-577X(96)00165-6,https://doi.org/10.1016/1359-6454(96)00034-1,,100,0.945,"[1, 4, 8]",compression,9.946231798
0,0,0,0,15,0,0,0,0,0,48.5,0,0,0,0,36.5,0,0,0,Hf15.0Ni48.5Ti36.5,Hf30Ni97Ti73,NiTiHf,0.671006825,7.2213273,10.905,2.4305775,72.711254,9.09575,10.03,FALSE,3.09,2.93,4.11,4.73,100.4,B19prime,0.897431571,,0.94052067,0.94052067,1.124867538,0.949447756,53,67.5,200,145,227,253,206.25,,,,,,,,https://doi.org/10.1016/S0167-577X(96)00165-6,https://doi.org/10.1016/1359-6454(96)00034-1,,100,0.945,"[2, -2, -1]",tension,12.1502747
0,0,0,0,15,0,0,0,0,0,48.5,0,0,0,0,36.5,0,0,0,Hf15.0Ni48.5Ti36.5,Hf30Ni97Ti73,NiTiHf,0.671006825,7.2213273,10.905,2.4305775,72.711254,9.09575,10.03,FALSE,3.09,2.93,4.11,4.73,100.4,B19prime,0.897431571,,0.94052067,0.94052067,1.124867538,0.949447756,53,67.5,200,145,227,253,206.25,,,,,,,,https://doi.org/10.1016/S0167-577X(96)00165-6,https://doi.org/10.1016/1359-6454(96)00034-1,,100,0.945,"[2, -2, -1]",compression,7.871797951
0,0,0,0,15,0,0,0,0,0,48.5,0,0,0,0,36.5,0,0,0,Hf15.0Ni48.5Ti36.5,Hf30Ni97Ti73,NiTiHf,0.671006825,7.2213273,10.905,2.4305775,72.711254,9.09575,10.03,FALSE,3.09,2.93,4.11,4.73,100.4,B19prime,0.897431571,,0.94052067,0.94052067,1.124867538,0.949447756,53,67.5,200,145,227,253,206.25,,,,,,,,https://doi.org/10.1016/S0167-577X(96)00165-6,https://doi.org/10.1016/1359-6454(96)00034-1,,100,0.945,"[8, -8, -1]",tension,9.634648264
0,0,0,0,15,0,0,0,0,0,48.5,0,0,0,0,36.5,0,0,0,Hf15.0Ni48.5Ti36.5,Hf30Ni97Ti73,NiTiHf,0.671006825,7.2213273,10.905,2.4305775,72.711254,9.09575,10.03,FALSE,3.09,2.93,4.11,4.73,100.4,B19prime,0.897431571,,0.94052067,0.94052067,1.124867538,0.949447756,53,67.5,200,145,227,253,206.25,,,,,,,,https://doi.org/10.1016/S0167-577X(96)00165-6,https://doi.org/10.1016/1359-6454(96)00034-1,,100,0.945,"[8, -8, -1]",compression,8.755372061
0,0,0,0,15,0,0,0,0,0,48.5,0,0,0,0,36.5,0,0,0,Hf15.0Ni48.5Ti36.5,Hf30Ni97Ti73,NiTiHf,0.671006825,7.2213273,10.905,2.4305775,72.711254,9.09575,10.03,FALSE,3.09,2.93,4.11,4.73,100.4,B19prime,0.897431571,,0.94052067,0.94052067,1.124867538,0.949447756,53,67.5,200,145,227,253,206.25,,,,,,,,https://doi.org/10.1016/S0167-577X(96)00165-6,https://doi.org/10.1016/1359-6454(96)00034-1,,100,0.945,"[4, -4, 1]",tension,10.76337857
0,0,0,0,15,0,0,0,0,0,48.5,0,0,0,0,36.5,0,0,0,Hf15.0Ni48.5Ti36.5,Hf30Ni97Ti73,NiTiHf,0.671006825,7.2213273,10.905,2.4305775,72.711254,9.09575,10.03,FALSE,3.09,2.93,4.11,4.73,100.4,B19prime,0.897431571,,0.94052067,0.94052067,1.124867538,0.949447756,53,67.5,200,145,227,253,206.25,,,,,,,,https://doi.org/10.1016/S0167-577X(96)00165-6,https://doi.org/10.1016/1359-6454(96)00034-1,,100,0.945,"[4, -4, 1]",compression,8.59499674
0,0,0,0,15,0,0,0,0,0,48.5,0,0,0,0,36.5,0,0,0,Hf15.0Ni48.5Ti36.5,Hf30Ni97Ti73,NiTiHf,0.671006825,7.2213273,10.905,2.4305775,72.711254,9.09575,10.03,FALSE,3.09,2.93,4.11,4.73,100.4,B19prime,0.897431571,,0.94052067,0.94052067,1.124867538,0.949447756,53,67.5,200,145,227,253,206.25,,,,,,,,https://doi.org/10.1016/S0167-577X(96)00165-6,https://doi.org/10.1016/1359-6454(96)00034-1,,100,0.945,"[3, -3, 2]",tension,12.47087245
0,0,0,0,15,0,0,0,0,0,48.5,0,0,0,0,36.5,0,0,0,Hf15.0Ni48.5Ti36.5,Hf30Ni97Ti73,NiTiHf,0.671006825,7.2213273,10.905,2.4305775,72.711254,9.09575,10.03,FALSE,3.09,2.93,4.11,4.73,100.4,B19prime,0.897431571,,0.94052067,0.94052067,1.124867538,0.949447756,53,67.5,200,145,227,253,206.25,,,,,,,,https://doi.org/10.1016/S0167-577X(96)00165-6,https://doi.org/10.1016/1359-6454(96)00034-1,,100,0.945,"[3, -3, 2]",compression,7.192613501
0,0,0,0,15,0,0,0,0,0,48.5,0,0,0,0,36.5,0,0,0,Hf15.0Ni48.5Ti36.5,Hf30Ni97Ti73,NiTiHf,0.671006825,7.2213273,10.905,2.4305775,72.711254,9.09575,10.03,FALSE,3.09,2.93,4.11,4.73,100.4,B19prime,0.897431571,,0.94052067,0.94052067,1.124867538,0.949447756,53,67.5,200,145,227,253,206.25,,,,,,,,https://doi.org/10.1016/S0167-577X(96)00165-6,https://doi.org/10.1016/1359-6454(96)00034-1,,100,0.945,"[8, -8, 3]",tension,11.60163649
0,0,0,0,15,0,0,0,0,0,48.5,0,0,0,0,36.5,0,0,0,Hf15.0Ni48.5Ti36.5,Hf30Ni97Ti73,NiTiHf,0.671006825,7.2213273,10.905,2.4305775,72.711254,9.09575,10.03,FALSE,3.09,2.93,4.11,4.73,100.4,B19prime,0.897431571,,0.94052067,0.94052067,1.124867538,0.949447756,53,67.5,200,145,227,253,206.25,,,,,,,,https://doi.org/10.1016/S0167-577X(96)00165-6,https://doi.org/10.1016/1359-6454(96)00034-1,,100,0.945,"[8, -8, 3]",compression,8.290824318
0,0,0,0,15,0,0,0,0,0,48.5,0,0,0,0,36.5,0,0,0,Hf15.0Ni48.5Ti36.5,Hf30Ni97Ti73,NiTiHf,0.671006825,7.2213273,10.905,2.4305775,72.711254,9.09575,10.03,FALSE,3.09,2.93,4.11,4.73,100.4,B19prime,0.897431571,,0.94052067,0.94052067,1.124867538,0.949447756,53,67.5,200,145,227,253,206.25,,,,,,,,https://doi.org/10.1016/S0167-577X(96)00165-6,https://doi.org/10.1016/1359-6454(96)00034-1,,100,0.945,"[5, -5, 4]",tension,12.44272038
0,0,0,0,15,0,0,0,0,0,48.5,0,0,0,0,36.5,0,0,0,Hf15.0Ni48.5Ti36.5,Hf30Ni97Ti73,NiTiHf,0.671006825,7.2213273,10.905,2.4305775,72.711254,9.09575,10.03,FALSE,3.09,2.93,4.11,4.73,100.4,B19prime,0.897431571,,0.94052067,0.94052067,1.124867538,0.949447756,53,67.5,200,145,227,253,206.25,,,,,,,,https://doi.org/10.1016/S0167-577X(96)00165-6,https://doi.org/10.1016/1359-6454(96)00034-1,,100,0.945,"[5, -5, 4]",compression,6.597012132
0,0,0,0,15,0,0,0,0,0,48.5,0,0,0,0,36.5,0,0,0,Hf15.0Ni48.5Ti36.5,Hf30Ni97Ti73,NiTiHf,0.671006825,7.2213273,10.905,2.4305775,72.711254,9.09575,10.03,FALSE,3.09,2.93,4.11,4.73,100.4,B19prime,0.897431571,,0.94052067,0.94052067,1.124867538,0.949447756,53,67.5,200,145,227,253,206.25,,,,,,,,https://doi.org/10.1016/S0167-577X(96)00165-6,https://doi.org/10.1016/1359-6454(96)00034-1,,100,0.945,"[5, -5, 7]",tension,12.06186484
0,0,0,0,15,0,0,0,0,0,48.5,0,0,0,0,36.5,0,0,0,Hf15.0Ni48.5Ti36.5,Hf30Ni97Ti73,NiTiHf,0.671006825,7.2213273,10.905,2.4305775,72.711254,9.09575,10.03,FALSE,3.09,2.93,4.11,4.73,100.4,B19prime,0.897431571,,0.94052067,0.94052067,1.124867538,0.949447756,53,67.5,200,145,227,253,206.25,,,,,,,,https://doi.org/10.1016/S0167-577X(96)00165-6,https://doi.org/10.1016/1359-6454(96)00034-1,,100,0.945,"[5, -5, 7]",compression,7.725173156
0,0,0,0,15,0,0,0,0,0,48.5,0,0,0,0,36.5,0,0,0,Hf15.0Ni48.5Ti36.5,Hf30Ni97Ti73,NiTiHf,0.671006825,7.2213273,10.905,2.4305775,72.711254,9.09575,10.03,FALSE,3.09,2.93,4.11,4.73,100.4,B19prime,0.897431571,,0.94052067,0.94052067,1.124867538,0.949447756,53,67.5,200,145,227,253,206.25,,,,,,,,https://doi.org/10.1016/S0167-577X(96)00165-6,https://doi.org/10.1016/1359-6454(96)00034-1,,100,0.945,"[2, -2, 5]",tension,10.02659431
0,0,0,0,15,0,0,0,0,0,48.5,0,0,0,0,36.5,0,0,0,Hf15.0Ni48.5Ti36.5,Hf30Ni97Ti73,NiTiHf,0.671006825,7.2213273,10.905,2.4305775,72.711254,9.09575,10.03,FALSE,3.09,2.93,4.11,4.73,100.4,B19prime,0.897431571,,0.94052067,0.94052067,1.124867538,0.949447756,53,67.5,200,145,227,253,206.25,,,,,,,,https://doi.org/10.1016/S0167-577X(96)00165-6,https://doi.org/10.1016/1359-6454(96)00034-1,,100,0.945,"[2, -2, 5]",compression,10.20167783
0,0,0,0,15,0,0,0,0,0,50,0,0,0,0,35,0,0,0,Hf15.0Ni50.0Ti35.0,Hf3Ni10Ti7,NiTiHf,0.669176375,7.2335025,10.95,2.445,72.87365,9.035,10.09,FALSE,3.081,3.032,4.841,4.083,102.4,B19prime,0.911918795,,0.937071401,0.937071401,1.171004541,1.000662051,45,53,212,188,249,257,226.5,,,,,,,,https://doi.org/10.1016/j.intermet.2013.11.009,,,100,0.943,"[1, 1, 1]",tension,16.9233475
0,0,0,0,15,0,0,0,0,0,50,0,0,0,0,35,0,0,0,Hf15.0Ni50.0Ti35.0,Hf3Ni10Ti7,NiTiHf,0.669176375,7.2335025,10.95,2.445,72.87365,9.035,10.09,FALSE,3.081,3.032,4.841,4.083,102.4,B19prime,0.911918795,,0.937071401,0.937071401,1.171004541,1.000662051,45,53,212,188,249,257,226.5,,,,,,,,https://doi.org/10.1016/j.intermet.2013.11.009,,,100,0.943,"[1, 1, 1]",compression,4.699585471
0,0,0,0,15,0,0,0,0,0,50,0,0,0,0,35,0,0,0,Hf15.0Ni50.0Ti35.0,Hf3Ni10Ti7,NiTiHf,0.669176375,7.2335025,10.95,2.445,72.87365,9.035,10.09,FALSE,3.081,3.032,4.841,4.083,102.4,B19prime,0.911918795,,0.937071401,0.937071401,1.171004541,1.000662051,45,53,212,188,249,257,226.5,,,,,,,,https://doi.org/10.1016/j.intermet.2013.11.009,,,100,0.943,"[0, 1, 1]",tension,11.10366529
0,0,0,0,15,0,0,0,0,0,50,0,0,0,0,35,0,0,0,Hf15.0Ni50.0Ti35.0,Hf3Ni10Ti7,NiTiHf,0.669176375,7.2335025,10.95,2.445,72.87365,9.035,10.09,FALSE,3.081,3.032,4.841,4.083,102.4,B19prime,0.911918795,,0.937071401,0.937071401,1.171004541,1.000662051,45,53,212,188,249,257,226.5,,,,,,,,https://doi.org/10.1016/j.intermet.2013.11.009,,,100,0.943,"[0, 1, 1]",compression,8.003741553
0,0,0,0,15,0,0,0,0,0,50,0,0,0,0,35,0,0,0,Hf15.0Ni50.0Ti35.0,Hf3Ni10Ti7,NiTiHf,0.669176375,7.2335025,10.95,2.445,72.87365,9.035,10.09,FALSE,3.081,3.032,4.841,4.083,102.4,B19prime,0.911918795,,0.937071401,0.937071401,1.171004541,1.000662051,45,53,212,188,249,257,226.5,,,,,,,,https://doi.org/10.1016/j.intermet.2013.11.009,,,100,0.943,"[1, 1, 2]",tension,15.16953929
0,0,0,0,15,0,0,0,0,0,50,0,0,0,0,35,0,0,0,Hf15.0Ni50.0Ti35.0,Hf3Ni10Ti7,NiTiHf,0.669176375,7.2335025,10.95,2.445,72.87365,9.035,10.09,FALSE,3.081,3.032,4.841,4.083,102.4,B19prime,0.911918795,,0.937071401,0.937071401,1.171004541,1.000662051,45,53,212,188,249,257,226.5,,,,,,,,https://doi.org/10.1016/j.intermet.2013.11.009,,,100,0.943,"[1, 1, 2]",compression,8.581150448
0,0,0,0,15,0,0,0,0,0,50,0,0,0,0,35,0,0,0,Hf15.0Ni50.0Ti35.0,Hf3Ni10Ti7,NiTiHf,0.669176375,7.2335025,10.95,2.445,72.87365,9.035,10.09,FALSE,3.081,3.032,4.841,4.083,102.4,B19prime,0.911918795,,0.937071401,0.937071401,1.171004541,1.000662051,45,53,212,188,249,257,226.5,,,,,,,,https://doi.org/10.1016/j.intermet.2013.11.009,,,100,0.943,"[1, 4, 8]",tension,11.58491661
0,0,0,0,15,0,0,0,0,0,50,0,0,0,0,35,0,0,0,Hf15.0Ni50.0Ti35.0,Hf3Ni10Ti7,NiTiHf,0.669176375,7.2335025,10.95,2.445,72.87365,9.035,10.09,FALSE,3.081,3.032,4.841,4.083,102.4,B19prime,0.911918795,,0.937071401,0.937071401,1.171004541,1.000662051,45,53,212,188,249,257,226.5,,,,,,,,https://doi.org/10.1016/j.intermet.2013.11.009,,,100,0.943,"[1, 4, 8]",compression,8.321170795
0,0,0,0,15,0,0,0,0,0,50,0,0,0,0,35,0,0,0,Hf15.0Ni50.0Ti35.0,Hf3Ni10Ti7,NiTiHf,0.669176375,7.2335025,10.95,2.445,72.87365,9.035,10.09,FALSE,3.081,3.032,4.841,4.083,102.4,B19prime,0.911918795,,0.937071401,0.937071401,1.171004541,1.000662051,45,53,212,188,249,257,226.5,,,,,,,,https://doi.org/10.1016/j.intermet.2013.11.009,,,100,0.943,"[2, -2, -1]",tension,16.29371919
0,0,0,0,15,0,0,0,0,0,50,0,0,0,0,35,0,0,0,Hf15.0Ni50.0Ti35.0,Hf3Ni10Ti7,NiTiHf,0.669176375,7.2335025,10.95,2.445,72.87365,9.035,10.09,FALSE,3.081,3.032,4.841,4.083,102.4,B19prime,0.911918795,,0.937071401,0.937071401,1.171004541,1.000662051,45,53,212,188,249,257,226.5,,,,,,,,https://doi.org/10.1016/j.intermet.2013.11.009,,,100,0.943,"[2, -2, -1]",compression,7.034215343
0,0,0,0,15,0,0,0,0,0,50,0,0,0,0,35,0,0,0,Hf15.0Ni50.0Ti35.0,Hf3Ni10Ti7,NiTiHf,0.669176375,7.2335025,10.95,2.445,72.87365,9.035,10.09,FALSE,3.081,3.032,4.841,4.083,102.4,B19prime,0.911918795,,0.937071401,0.937071401,1.171004541,1.000662051,45,53,212,188,249,257,226.5,,,,,,,,https://doi.org/10.1016/j.intermet.2013.11.009,,,100,0.943,"[8, -8, -1]",tension,12.85049596
0,0,0,0,15,0,0,0,0,0,50,0,0,0,0,35,0,0,0,Hf15.0Ni50.0Ti35.0,Hf3Ni10Ti7,NiTiHf,0.669176375,7.2335025,10.95,2.445,72.87365,9.035,10.09,FALSE,3.081,3.032,4.841,4.083,102.4,B19prime,0.911918795,,0.937071401,0.937071401,1.171004541,1.000662051,45,53,212,188,249,257,226.5,,,,,,,,https://doi.org/10.1016/j.intermet.2013.11.009,,,100,0.943,"[8, -8, -1]",compression,7.997081782
0,0,0,0,15,0,0,0,0,0,50,0,0,0,0,35,0,0,0,Hf15.0Ni50.0Ti35.0,Hf3Ni10Ti7,NiTiHf,0.669176375,7.2335025,10.95,2.445,72.87365,9.035,10.09,FALSE,3.081,3.032,4.841,4.083,102.4,B19prime,0.911918795,,0.937071401,0.937071401,1.171004541,1.000662051,45,53,212,188,249,257,226.5,,,,,,,,https://doi.org/10.1016/j.intermet.2013.11.009,,,100,0.943,"[4, -4, 1]",tension,14.31695233
0,0,0,0,15,0,0,0,0,0,50,0,0,0,0,35,0,0,0,Hf15.0Ni50.0Ti35.0,Hf3Ni10Ti7,NiTiHf,0.669176375,7.2335025,10.95,2.445,72.87365,9.035,10.09,FALSE,3.081,3.032,4.841,4.083,102.4,B19prime,0.911918795,,0.937071401,0.937071401,1.171004541,1.000662051,45,53,212,188,249,257,226.5,,,,,,,,https://doi.org/10.1016/j.intermet.2013.11.009,,,100,0.943,"[4, -4, 1]",compression,7.818044408
0,0,0,0,15,0,0,0,0,0,50,0,0,0,0,35,0,0,0,Hf15.0Ni50.0Ti35.0,Hf3Ni10Ti7,NiTiHf,0.669176375,7.2335025,10.95,2.445,72.87365,9.035,10.09,FALSE,3.081,3.032,4.841,4.083,102.4,B19prime,0.911918795,,0.937071401,0.937071401,1.171004541,1.000662051,45,53,212,188,249,257,226.5,,,,,,,,https://doi.org/10.1016/j.intermet.2013.11.009,,,100,0.943,"[3, -3, 2]",tension,16.92547947
0,0,0,0,15,0,0,0,0,0,50,0,0,0,0,35,0,0,0,Hf15.0Ni50.0Ti35.0,Hf3Ni10Ti7,NiTiHf,0.669176375,7.2335025,10.95,2.445,72.87365,9.035,10.09,FALSE,3.081,3.032,4.841,4.083,102.4,B19prime,0.911918795,,0.937071401,0.937071401,1.171004541,1.000662051,45,53,212,188,249,257,226.5,,,,,,,,https://doi.org/10.1016/j.intermet.2013.11.009,,,100,0.943,"[3, -3, 2]",compression,6.30468649
0,0,0,0,15,0,0,0,0,0,50,0,0,0,0,35,0,0,0,Hf15.0Ni50.0Ti35.0,Hf3Ni10Ti7,NiTiHf,0.669176375,7.2335025,10.95,2.445,72.87365,9.035,10.09,FALSE,3.081,3.032,4.841,4.083,102.4,B19prime,0.911918795,,0.937071401,0.937071401,1.171004541,1.000662051,45,53,212,188,249,257,226.5,,,,,,,,https://doi.org/10.1016/j.intermet.2013.11.009,,,100,0.943,"[8, -8, 3]",tension,15.46706723
0,0,0,0,15,0,0,0,0,0,50,0,0,0,0,35,0,0,0,Hf15.0Ni50.0Ti35.0,Hf3Ni10Ti7,NiTiHf,0.669176375,7.2335025,10.95,2.445,72.87365,9.035,10.09,FALSE,3.081,3.032,4.841,4.083,102.4,B19prime,0.911918795,,0.937071401,0.937071401,1.171004541,1.000662051,45,53,212,188,249,257,226.5,,,,,,,,https://doi.org/10.1016/j.intermet.2013.11.009,,,100,0.943,"[8, -8, 3]",compression,7.486706421
0,0,0,0,15,0,0,0,0,0,50,0,0,0,0,35,0,0,0,Hf15.0Ni50.0Ti35.0,Hf3Ni10Ti7,NiTiHf,0.669176375,7.2335025,10.95,2.445,72.87365,9.035,10.09,FALSE,3.081,3.032,4.841,4.083,102.4,B19prime,0.911918795,,0.937071401,0.937071401,1.171004541,1.000662051,45,53,212,188,249,257,226.5,,,,,,,,https://doi.org/10.1016/j.intermet.2013.11.009,,,100,0.943,"[5, -5, 4]",tension,17.09660559
0,0,0,0,15,0,0,0,0,0,50,0,0,0,0,35,0,0,0,Hf15.0Ni50.0Ti35.0,Hf3Ni10Ti7,NiTiHf,0.669176375,7.2335025,10.95,2.445,72.87365,9.035,10.09,FALSE,3.081,3.032,4.841,4.083,102.4,B19prime,0.911918795,,0.937071401,0.937071401,1.171004541,1.000662051,45,53,212,188,249,257,226.5,,,,,,,,https://doi.org/10.1016/j.intermet.2013.11.009,,,100,0.943,"[5, -5, 4]",compression,5.667163151
0,0,0,0,15,0,0,0,0,0,50,0,0,0,0,35,0,0,0,Hf15.0Ni50.0Ti35.0,Hf3Ni10Ti7,NiTiHf,0.669176375,7.2335025,10.95,2.445,72.87365,9.035,10.09,FALSE,3.081,3.032,4.841,4.083,102.4,B19prime,0.911918795,,0.937071401,0.937071401,1.171004541,1.000662051,45,53,212,188,249,257,226.5,,,,,,,,https://doi.org/10.1016/j.intermet.2013.11.009,,,100,0.943,"[5, -5, 7]",tension,16.67377999
0,0,0,0,15,0,0,0,0,0,50,0,0,0,0,35,0,0,0,Hf15.0Ni50.0Ti35.0,Hf3Ni10Ti7,NiTiHf,0.669176375,7.2335025,10.95,2.445,72.87365,9.035,10.09,FALSE,3.081,3.032,4.841,4.083,102.4,B19prime,0.911918795,,0.937071401,0.937071401,1.171004541,1.000662051,45,53,212,188,249,257,226.5,,,,,,,,https://doi.org/10.1016/j.intermet.2013.11.009,,,100,0.943,"[5, -5, 7]",compression,6.833778644
0,0,0,0,15,0,0,0,0,0,50,0,0,0,0,35,0,0,0,Hf15.0Ni50.0Ti35.0,Hf3Ni10Ti7,NiTiHf,0.669176375,7.2335025,10.95,2.445,72.87365,9.035,10.09,FALSE,3.081,3.032,4.841,4.083,102.4,B19prime,0.911918795,,0.937071401,0.937071401,1.171004541,1.000662051,45,53,212,188,249,257,226.5,,,,,,,,https://doi.org/10.1016/j.intermet.2013.11.009,,,100,0.943,"[2, -2, 5]",tension,13.77356349
0,0,0,0,15,0,0,0,0,0,50,0,0,0,0,35,0,0,0,Hf15.0Ni50.0Ti35.0,Hf3Ni10Ti7,NiTiHf,0.669176375,7.2335025,10.95,2.445,72.87365,9.035,10.09,FALSE,3.081,3.032,4.841,4.083,102.4,B19prime,0.911918795,,0.937071401,0.937071401,1.171004541,1.000662051,45,53,212,188,249,257,226.5,,,,,,,,https://doi.org/10.1016/j.intermet.2013.11.009,,,100,0.943,"[2, -2, 5]",compression,8.803178761
0,0,0,0,20,0,0,0,0,0,50.3,0,0,0,0,29.7,0,0,0,Hf20.0Ni50.3Ti29.7,Hf200Ni503Ti297,NiTiHf,0.659314077,7.23578504,11.109,2.5882871,79.4372792,9.16285,10.53,FALSE,3.092,3.062,4.091,4.872,103.3,B19prime,0.908677885,,0.935567219,0.935567219,1.181683608,1.00458379,27,27,,,,,,,,,,,,,https://doi.org/10.1016/j.actamat.2013.08.048,,,100,0.932,"[1, 1, 1]",tension,18.05915539
0,0,0,0,20,0,0,0,0,0,50.3,0,0,0,0,29.7,0,0,0,Hf20.0Ni50.3Ti29.7,Hf200Ni503Ti297,NiTiHf,0.659314077,7.23578504,11.109,2.5882871,79.4372792,9.16285,10.53,FALSE,3.092,3.062,4.091,4.872,103.3,B19prime,0.908677885,,0.935567219,0.935567219,1.181683608,1.00458379,27,27,,,,,,,,,,,,,https://doi.org/10.1016/j.actamat.2013.08.048,,,100,0.932,"[1, 1, 1]",compression,4.584046317
0,0,0,0,20,0,0,0,0,0,50.3,0,0,0,0,29.7,0,0,0,Hf20.0Ni50.3Ti29.7,Hf200Ni503Ti297,NiTiHf,0.659314077,7.23578504,11.109,2.5882871,79.4372792,9.16285,10.53,FALSE,3.092,3.062,4.091,4.872,103.3,B19prime,0.908677885,,0.935567219,0.935567219,1.181683608,1.00458379,27,27,,,,,,,,,,,,,https://doi.org/10.1016/j.actamat.2013.08.048,,,100,0.932,"[0, 1, 1]",tension,11.41734275
0,0,0,0,20,0,0,0,0,0,50.3,0,0,0,0,29.7,0,0,0,Hf20.0Ni50.3Ti29.7,Hf200Ni503Ti297,NiTiHf,0.659314077,7.23578504,11.109,2.5882871,79.4372792,9.16285,10.53,FALSE,3.092,3.062,4.091,4.872,103.3,B19prime,0.908677885,,0.935567219,0.935567219,1.181683608,1.00458379,27,27,,,,,,,,,,,,,https://doi.org/10.1016/j.actamat.2013.08.048,,,100,0.932,"[0, 1, 1]",compression,8.346962464
0,0,0,0,20,0,0,0,0,0,50.3,0,0,0,0,29.7,0,0,0,Hf20.0Ni50.3Ti29.7,Hf200Ni503Ti297,NiTiHf,0.659314077,7.23578504,11.109,2.5882871,79.4372792,9.16285,10.53,FALSE,3.092,3.062,4.091,4.872,103.3,B19prime,0.908677885,,0.935567219,0.935567219,1.181683608,1.00458379,27,27,,,,,,,,,,,,,https://doi.org/10.1016/j.actamat.2013.08.048,,,100,0.932,"[1, 1, 2]",tension,16.05642246
0,0,0,0,20,0,0,0,0,0,50.3,0,0,0,0,29.7,0,0,0,Hf20.0Ni50.3Ti29.7,Hf200Ni503Ti297,NiTiHf,0.659314077,7.23578504,11.109,2.5882871,79.4372792,9.16285,10.53,FALSE,3.092,3.062,4.091,4.872,103.3,B19prime,0.908677885,,0.935567219,0.935567219,1.181683608,1.00458379,27,27,,,,,,,,,,,,,https://doi.org/10.1016/j.actamat.2013.08.048,,,100,0.932,"[1, 1, 2]",compression,8.990372412
0,0,0,0,20,0,0,0,0,0,50.3,0,0,0,0,29.7,0,0,0,Hf20.0Ni50.3Ti29.7,Hf200Ni503Ti297,NiTiHf,0.659314077,7.23578504,11.109,2.5882871,79.4372792,9.16285,10.53,FALSE,3.092,3.062,4.091,4.872,103.3,B19prime,0.908677885,,0.935567219,0.935567219,1.181683608,1.00458379,27,27,,,,,,,,,,,,,https://doi.org/10.1016/j.actamat.2013.08.048,,,100,0.932,"[1, 4, 8]",tension,12.03511529
0,0,0,0,20,0,0,0,0,0,50.3,0,0,0,0,29.7,0,0,0,Hf20.0Ni50.3Ti29.7,Hf200Ni503Ti297,NiTiHf,0.659314077,7.23578504,11.109,2.5882871,79.4372792,9.16285,10.53,FALSE,3.092,3.062,4.091,4.872,103.3,B19prime,0.908677885,,0.935567219,0.935567219,1.181683608,1.00458379,27,27,,,,,,,,,,,,,https://doi.org/10.1016/j.actamat.2013.08.048,,,100,0.932,"[1, 4, 8]",compression,8.468804412
0,0,0,0,20,0,0,0,0,0,50.3,0,0,0,0,29.7,0,0,0,Hf20.0Ni50.3Ti29.7,Hf200Ni503Ti297,NiTiHf,0.659314077,7.23578504,11.109,2.5882871,79.4372792,9.16285,10.53,FALSE,3.092,3.062,4.091,4.872,103.3,B19prime,0.908677885,,0.935567219,0.935567219,1.181683608,1.00458379,27,27,,,,,,,,,,,,,https://doi.org/10.1016/j.actamat.2013.08.048,,,100,0.932,"[2, -2, -1]",tension,17.13059657
0,0,0,0,20,0,0,0,0,0,50.3,0,0,0,0,29.7,0,0,0,Hf20.0Ni50.3Ti29.7,Hf200Ni503Ti297,NiTiHf,0.659314077,7.23578504,11.109,2.5882871,79.4372792,9.16285,10.53,FALSE,3.092,3.062,4.091,4.872,103.3,B19prime,0.908677885,,0.935567219,0.935567219,1.181683608,1.00458379,27,27,,,,,,,,,,,,,https://doi.org/10.1016/j.actamat.2013.08.048,,,100,0.932,"[2, -2, -1]",compression,7.11835475
0,0,0,0,20,0,0,0,0,0,50.3,0,0,0,0,29.7,0,0,0,Hf20.0Ni50.3Ti29.7,Hf200Ni503Ti297,NiTiHf,0.659314077,7.23578504,11.109,2.5882871,79.4372792,9.16285,10.53,FALSE,3.092,3.062,4.091,4.872,103.3,B19prime,0.908677885,,0.935567219,0.935567219,1.181683608,1.00458379,27,27,,,,,,,,,,,,,https://doi.org/10.1016/j.actamat.2013.08.048,,,100,0.932,"[8, -8, -1]",tension,13.3086343
0,0,0,0,20,0,0,0,0,0,50.3,0,0,0,0,29.7,0,0,0,Hf20.0Ni50.3Ti29.7,Hf200Ni503Ti297,NiTiHf,0.659314077,7.23578504,11.109,2.5882871,79.4372792,9.16285,10.53,FALSE,3.092,3.062,4.091,4.872,103.3,B19prime,0.908677885,,0.935567219,0.935567219,1.181683608,1.00458379,27,27,,,,,,,,,,,,,https://doi.org/10.1016/j.actamat.2013.08.048,,,100,0.932,"[8, -8, -1]",compression,8.278784971
0,0,0,0,20,0,0,0,0,0,50.3,0,0,0,0,29.7,0,0,0,Hf20.0Ni50.3Ti29.7,Hf200Ni503Ti297,NiTiHf,0.659314077,7.23578504,11.109,2.5882871,79.4372792,9.16285,10.53,FALSE,3.092,3.062,4.091,4.872,103.3,B19prime,0.908677885,,0.935567219,0.935567219,1.181683608,1.00458379,27,27,,,,,,,,,,,,,https://doi.org/10.1016/j.actamat.2013.08.048,,,100,0.932,"[4, -4, 1]",tension,14.91323153
