Repository: sinazadeh/Theoretical-Transformation-Strain-Calculator

# Theoretical-Transformation-Strain-Calculator
This repository is dedicated to the theoretical calculation of transformation strain in NiTi shape memory alloys (SMAs) undergoing B2 to B19/B19' transformations.

## Usage

Explore the sample codes provided in [main.ipynb](main.ipynb) to get started.

## Citing

If this code or the accompanying dataset proves beneficial for your research or work, please cite our original paper. Acknowledging this source helps promote further research in this field and recognizes the efforts invested in this repository.

>

File: data_for_ml.csv (part 15 of 30)
Al,Au,Co,Cu,Hf,In,Mn,Mo,Nb,Nd,Ni,Pd,Pt,Sc,Ta,Ti,V,Zr,Zn,composition,formula,Alloy System,avg_first_ion_en_divi_voro_coord,avg_first_ion_en,avg_voro_coord,dev_mol_vol,avg_atom_mass,avg_mol_vol,Delta,NiTiHfCu base,a0 (A),a (A),b (A),c (A),beta,Transformation,lambda1_calculated,lambda2_reported,lambda2_calculated,lambda2_combined,lambda3_calculated,lambda1lambda2lambda3,Hysteresis (C),Hysteresis (C) new,Ms (C),Mf (C),As (C),Af (C),Tc (C),Enthalphy AtoM (J/g),Enthalphy MtoA (J/g),Enthalphy avg (J/g),Density_reported(g/cm^3),Enthalphy AtoM (J/cm3),Enthalphy MtoA (J/cm3),Enthalphy avg (J/cm3),Ref 1,Ref 2,Ref 3,Total,Predicted_Lambda2,deformation_direction,deformation_type,LDT_transformation_strain
0,0,0,0,20,0,0,0,0,0,50.3,0,0,0,0,29.7,0,0,0,Hf20.0Ni50.3Ti29.7,Hf200Ni503Ti297,NiTiHf,0.659314077,7.23578504,11.109,2.5882871,79.4372792,9.16285,10.53,FALSE,3.092,3.062,4.091,4.872,103.3,B19prime,0.908677885,,0.935567219,0.935567219,1.181683608,1.00458379,27,27,,,,,,,,,,,,,https://doi.org/10.1016/j.actamat.2013.08.048,,,100,0.932,"[4, -4, 1]",compression,8.03374683
0,0,0,0,20,0,0,0,0,0,50.3,0,0,0,0,29.7,0,0,0,Hf20.0Ni50.3Ti29.7,Hf200Ni503Ti297,NiTiHf,0.659314077,7.23578504,11.109,2.5882871,79.4372792,9.16285,10.53,FALSE,3.092,3.062,4.091,4.872,103.3,B19prime,0.908677885,,0.935567219,0.935567219,1.181683608,1.00458379,27,27,,,,,,,,,,,,,https://doi.org/10.1016/j.actamat.2013.08.048,,,100,0.932,"[3, -3, 2]",tension,17.88910741
0,0,0,0,20,0,0,0,0,0,50.3,0,0,0,0,29.7,0,0,0,Hf20.0Ni50.3Ti29.7,Hf200Ni503Ti297,NiTiHf,0.659314077,7.23578504,11.109,2.5882871,79.4372792,9.16285,10.53,FALSE,3.092,3.062,4.091,4.872,103.3,B19prime,0.908677885,,0.935567219,0.935567219,1.181683608,1.00458379,27,27,,,,,,,,,,,,,https://doi.org/10.1016/j.actamat.2013.08.048,,,100,0.932,"[3, -3, 2]",compression,6.310312209
0,0,0,0,20,0,0,0,0,0,50.3,0,0,0,0,29.7,0,0,0,Hf20.0Ni50.3Ti29.7,Hf200Ni503Ti297,NiTiHf,0.659314077,7.23578504,11.109,2.5882871,79.4372792,9.16285,10.53,FALSE,3.092,3.062,4.091,4.872,103.3,B19prime,0.908677885,,0.935567219,0.935567219,1.181683608,1.00458379,27,27,,,,,,,,,,,,,https://doi.org/10.1016/j.actamat.2013.08.048,,,100,0.932,"[8, -8, 3]",tension,16.1906305
0,0,0,0,20,0,0,0,0,0,50.3,0,0,0,0,29.7,0,0,0,Hf20.0Ni50.3Ti29.7,Hf200Ni503Ti297,NiTiHf,0.659314077,7.23578504,11.109,2.5882871,79.4372792,9.16285,10.53,FALSE,3.092,3.062,4.091,4.872,103.3,B19prime,0.908677885,,0.935567219,0.935567219,1.181683608,1.00458379,27,27,,,,,,,,,,,,,https://doi.org/10.1016/j.actamat.2013.08.048,,,100,0.932,"[8, -8, 3]",compression,7.63548438
0,0,0,0,20,0,0,0,0,0,50.3,0,0,0,0,29.7,0,0,0,Hf20.0Ni50.3Ti29.7,Hf200Ni503Ti297,NiTiHf,0.659314077,7.23578504,11.109,2.5882871,79.4372792,9.16285,10.53,FALSE,3.092,3.062,4.091,4.872,103.3,B19prime,0.908677885,,0.935567219,0.935567219,1.181683608,1.00458379,27,27,,,,,,,,,,,,,https://doi.org/10.1016/j.actamat.2013.08.048,,,100,0.932,"[5, -5, 4]",tension,18.14144861
0,0,0,0,20,0,0,0,0,0,50.3,0,0,0,0,29.7,0,0,0,Hf20.0Ni50.3Ti29.7,Hf200Ni503Ti297,NiTiHf,0.659314077,7.23578504,11.109,2.5882871,79.4372792,9.16285,10.53,FALSE,3.092,3.062,4.091,4.872,103.3,B19prime,0.908677885,,0.935567219,0.935567219,1.181683608,1.00458379,27,27,,,,,,,,,,,,,https://doi.org/10.1016/j.actamat.2013.08.048,,,100,0.932,"[5, -5, 4]",compression,5.61830582
0,0,0,0,20,0,0,0,0,0,50.3,0,0,0,0,29.7,0,0,0,Hf20.0Ni50.3Ti29.7,Hf200Ni503Ti297,NiTiHf,0.659314077,7.23578504,11.109,2.5882871,79.4372792,9.16285,10.53,FALSE,3.092,3.062,4.091,4.872,103.3,B19prime,0.908677885,,0.935567219,0.935567219,1.181683608,1.00458379,27,27,,,,,,,,,,,,,https://doi.org/10.1016/j.actamat.2013.08.048,,,100,0.932,"[5, -5, 7]",tension,17.71622812
0,0,0,0,20,0,0,0,0,0,50.3,0,0,0,0,29.7,0,0,0,Hf20.0Ni50.3Ti29.7,Hf200Ni503Ti297,NiTiHf,0.659314077,7.23578504,11.109,2.5882871,79.4372792,9.16285,10.53,FALSE,3.092,3.062,4.091,4.872,103.3,B19prime,0.908677885,,0.935567219,0.935567219,1.181683608,1.00458379,27,27,,,,,,,,,,,,,https://doi.org/10.1016/j.actamat.2013.08.048,,,100,0.932,"[5, -5, 7]",compression,7.342728819
0,0,0,0,20,0,0,0,0,0,50.3,0,0,0,0,29.7,0,0,0,Hf20.0Ni50.3Ti29.7,Hf200Ni503Ti297,NiTiHf,0.659314077,7.23578504,11.109,2.5882871,79.4372792,9.16285,10.53,FALSE,3.092,3.062,4.091,4.872,103.3,B19prime,0.908677885,,0.935567219,0.935567219,1.181683608,1.00458379,27,27,,,,,,,,,,,,,https://doi.org/10.1016/j.actamat.2013.08.048,,,100,0.932,"[2, -2, 5]",tension,14.54912889
0,0,0,0,20,0,0,0,0,0,50.3,0,0,0,0,29.7,0,0,0,Hf20.0Ni50.3Ti29.7,Hf200Ni503Ti297,NiTiHf,0.659314077,7.23578504,11.109,2.5882871,79.4372792,9.16285,10.53,FALSE,3.092,3.062,4.091,4.872,103.3,B19prime,0.908677885,,0.935567219,0.935567219,1.181683608,1.00458379,27,27,,,,,,,,,,,,,https://doi.org/10.1016/j.actamat.2013.08.048,,,100,0.932,"[2, -2, 5]",compression,9.097224437
0,0,0,0,20,0,0,0,0,0,50.3,0,0,0,0,29.7,0,0,0,Hf20.0Ni50.3Ti29.7,Hf200Ni503Ti297,NiTiHf,0.659314077,7.23578504,11.109,2.5882871,79.4372792,9.16285,10.53,FALSE,3.1,3.052,4.089,4.887,103.072,B19prime,0.906963193,0.933,0.932696654,0.932696654,1.178681305,0.9970719,34,34,,,,,,,,,,,,,https://doi.org/10.1016/j.actamat.2016.08.065,,,100,0.932,"[1, 1, 1]",tension,17.70781427
0,0,0,0,20,0,0,0,0,0,50.3,0,0,0,0,29.7,0,0,0,Hf20.0Ni50.3Ti29.7,Hf200Ni503Ti297,NiTiHf,0.659314077,7.23578504,11.109,2.5882871,79.4372792,9.16285,10.53,FALSE,3.1,3.052,4.089,4.887,103.072,B19prime,0.906963193,0.933,0.932696654,0.932696654,1.178681305,0.9970719,34,34,,,,,,,,,,,,,https://doi.org/10.1016/j.actamat.2016.08.065,,,100,0.932,"[1, 1, 1]",compression,4.971616413
0,0,0,0,20,0,0,0,0,0,50.3,0,0,0,0,29.7,0,0,0,Hf20.0Ni50.3Ti29.7,Hf200Ni503Ti297,NiTiHf,0.659314077,7.23578504,11.109,2.5882871,79.4372792,9.16285,10.53,FALSE,3.1,3.052,4.089,4.887,103.072,B19prime,0.906963193,0.933,0.932696654,0.932696654,1.178681305,0.9970719,34,34,,,,,,,,,,,,,https://doi.org/10.1016/j.actamat.2016.08.065,,,100,0.932,"[0, 1, 1]",tension,11.47196257
0,0,0,0,20,0,0,0,0,0,50.3,0,0,0,0,29.7,0,0,0,Hf20.0Ni50.3Ti29.7,Hf200Ni503Ti297,NiTiHf,0.659314077,7.23578504,11.109,2.5882871,79.4372792,9.16285,10.53,FALSE,3.1,3.052,4.089,4.887,103.072,B19prime,0.906963193,0.933,0.932696654,0.932696654,1.178681305,0.9970719,34,34,,,,,,,,,,,,,https://doi.org/10.1016/j.actamat.2016.08.065,,,100,0.932,"[0, 1, 1]",compression,8.498637398
0,0,0,0,20,0,0,0,0,0,50.3,0,0,0,0,29.7,0,0,0,Hf20.0Ni50.3Ti29.7,Hf200Ni503Ti297,NiTiHf,0.659314077,7.23578504,11.109,2.5882871,79.4372792,9.16285,10.53,FALSE,3.1,3.052,4.089,4.887,103.072,B19prime,0.906963193,0.933,0.932696654,0.932696654,1.178681305,0.9970719,34,34,,,,,,,,,,,,,https://doi.org/10.1016/j.actamat.2016.08.065,,,100,0.932,"[1, 1, 2]",tension,15.82338264
0,0,0,0,20,0,0,0,0,0,50.3,0,0,0,0,29.7,0,0,0,Hf20.0Ni50.3Ti29.7,Hf200Ni503Ti297,NiTiHf,0.659314077,7.23578504,11.109,2.5882871,79.4372792,9.16285,10.53,FALSE,3.1,3.052,4.089,4.887,103.072,B19prime,0.906963193,0.933,0.932696654,0.932696654,1.178681305,0.9970719,34,34,,,,,,,,,,,,,https://doi.org/10.1016/j.actamat.2016.08.065,,,100,0.932,"[1, 1, 2]",compression,9.095715277
0,0,0,0,20,0,0,0,0,0,50.3,0,0,0,0,29.7,0,0,0,Hf20.0Ni50.3Ti29.7,Hf200Ni503Ti297,NiTiHf,0.659314077,7.23578504,11.109,2.5882871,79.4372792,9.16285,10.53,FALSE,3.1,3.052,4.089,4.887,103.072,B19prime,0.906963193,0.933,0.932696654,0.932696654,1.178681305,0.9970719,34,34,,,,,,,,,,,,,https://doi.org/10.1016/j.actamat.2016.08.065,,,100,0.932,"[1, 4, 8]",tension,12.0010186
0,0,0,0,20,0,0,0,0,0,50.3,0,0,0,0,29.7,0,0,0,Hf20.0Ni50.3Ti29.7,Hf200Ni503Ti297,NiTiHf,0.659314077,7.23578504,11.109,2.5882871,79.4372792,9.16285,10.53,FALSE,3.1,3.052,4.089,4.887,103.072,B19prime,0.906963193,0.933,0.932696654,0.932696654,1.178681305,0.9970719,34,34,,,,,,,,,,,,,https://doi.org/10.1016/j.actamat.2016.08.065,,,100,0.932,"[1, 4, 8]",compression,8.754017862
0,0,0,0,20,0,0,0,0,0,50.3,0,0,0,0,29.7,0,0,0,Hf20.0Ni50.3Ti29.7,Hf200Ni503Ti297,NiTiHf,0.659314077,7.23578504,11.109,2.5882871,79.4372792,9.16285,10.53,FALSE,3.1,3.052,4.089,4.887,103.072,B19prime,0.906963193,0.933,0.932696654,0.932696654,1.178681305,0.9970719,34,34,,,,,,,,,,,,,https://doi.org/10.1016/j.actamat.2016.08.065,,,100,0.932,"[2, -2, -1]",tension,16.97200564
0,0,0,0,20,0,0,0,0,0,50.3,0,0,0,0,29.7,0,0,0,Hf20.0Ni50.3Ti29.7,Hf200Ni503Ti297,NiTiHf,0.659314077,7.23578504,11.109,2.5882871,79.4372792,9.16285,10.53,FALSE,3.1,3.052,4.089,4.887,103.072,B19prime,0.906963193,0.933,0.932696654,0.932696654,1.178681305,0.9970719,34,34,,,,,,,,,,,,,https://doi.org/10.1016/j.actamat.2016.08.065,,,100,0.932,"[2, -2, -1]",compression,7.437861658
0,0,0,0,20,0,0,0,0,0,50.3,0,0,0,0,29.7,0,0,0,Hf20.0Ni50.3Ti29.7,Hf200Ni503Ti297,NiTiHf,0.659314077,7.23578504,11.109,2.5882871,79.4372792,9.16285,10.53,FALSE,3.1,3.052,4.089,4.887,103.072,B19prime,0.906963193,0.933,0.932696654,0.932696654,1.178681305,0.9970719,34,34,,,,,,,,,,,,,https://doi.org/10.1016/j.actamat.2016.08.065,,,100,0.932,"[8, -8, -1]",tension,13.3146095
0,0,0,0,20,0,0,0,0,0,50.3,0,0,0,0,29.7,0,0,0,Hf20.0Ni50.3Ti29.7,Hf200Ni503Ti297,NiTiHf,0.659314077,7.23578504,11.109,2.5882871,79.4372792,9.16285,10.53,FALSE,3.1,3.052,4.089,4.887,103.072,B19prime,0.906963193,0.933,0.932696654,0.932696654,1.178681305,0.9970719,34,34,,,,,,,,,,,,,https://doi.org/10.1016/j.actamat.2016.08.065,,,100,0.932,"[8, -8, -1]",compression,8.479210845
0,0,0,0,20,0,0,0,0,0,50.3,0,0,0,0,29.7,0,0,0,Hf20.0Ni50.3Ti29.7,Hf200Ni503Ti297,NiTiHf,0.659314077,7.23578504,11.109,2.5882871,79.4372792,9.16285,10.53,FALSE,3.1,3.052,4.089,4.887,103.072,B19prime,0.906963193,0.933,0.932696654,0.932696654,1.178681305,0.9970719,34,34,,,,,,,,,,,,,https://doi.org/10.1016/j.actamat.2016.08.065,,,100,0.932,"[4, -4, 1]",tension,14.86584491
0,0,0,0,20,0,0,0,0,0,50.3,0,0,0,0,29.7,0,0,0,Hf20.0Ni50.3Ti29.7,Hf200Ni503Ti297,NiTiHf,0.659314077,7.23578504,11.109,2.5882871,79.4372792,9.16285,10.53,FALSE,3.1,3.052,4.089,4.887,103.072,B19prime,0.906963193,0.933,0.932696654,0.932696654,1.178681305,0.9970719,34,34,,,,,,,,,,,,,https://doi.org/10.1016/j.actamat.2016.08.065,,,100,0.932,"[4, -4, 1]",compression,8.279597219
0,0,0,0,20,0,0,0,0,0,50.3,0,0,0,0,29.7,0,0,0,Hf20.0Ni50.3Ti29.7,Hf200Ni503Ti297,NiTiHf,0.659314077,7.23578504,11.109,2.5882871,79.4372792,9.16285,10.53,FALSE,3.1,3.052,4.089,4.887,103.072,B19prime,0.906963193,0.933,0.932696654,0.932696654,1.178681305,0.9970719,34,34,,,,,,,,,,,,,https://doi.org/10.1016/j.actamat.2016.08.065,,,100,0.932,"[3, -3, 2]",tension,17.65954009
0,0,0,0,20,0,0,0,0,0,50.3,0,0,0,0,29.7,0,0,0,Hf20.0Ni50.3Ti29.7,Hf200Ni503Ti297,NiTiHf,0.659314077,7.23578504,11.109,2.5882871,79.4372792,9.16285,10.53,FALSE,3.1,3.052,4.089,4.887,103.072,B19prime,0.906963193,0.933,0.932696654,0.932696654,1.178681305,0.9970719,34,34,,,,,,,,,,,,,https://doi.org/10.1016/j.actamat.2016.08.065,,,100,0.932,"[3, -3, 2]",compression,6.663645008
0,0,0,0,20,0,0,0,0,0,50.3,0,0,0,0,29.7,0,0,0,Hf20.0Ni50.3Ti29.7,Hf200Ni503Ti297,NiTiHf,0.659314077,7.23578504,11.109,2.5882871,79.4372792,9.16285,10.53,FALSE,3.1,3.052,4.089,4.887,103.072,B19prime,0.906963193,0.933,0.932696654,0.932696654,1.178681305,0.9970719,34,34,,,,,,,,,,,,,https://doi.org/10.1016/j.actamat.2016.08.065,,,100,0.932,"[8, -8, 3]",tension,16.08763368
0,0,0,0,20,0,0,0,0,0,50.3,0,0,0,0,29.7,0,0,0,Hf20.0Ni50.3Ti29.7,Hf200Ni503Ti297,NiTiHf,0.659314077,7.23578504,11.109,2.5882871,79.4372792,9.16285,10.53,FALSE,3.1,3.052,4.089,4.887,103.072,B19prime,0.906963193,0.933,0.932696654,0.932696654,1.178681305,0.9970719,34,34,,,,,,,,,,,,,https://doi.org/10.1016/j.actamat.2016.08.065,,,100,0.932,"[8, -8, 3]",compression,7.921444314
0,0,0,0,20,0,0,0,0,0,50.3,0,0,0,0,29.7,0,0,0,Hf20.0Ni50.3Ti29.7,Hf200Ni503Ti297,NiTiHf,0.659314077,7.23578504,11.109,2.5882871,79.4372792,9.16285,10.53,FALSE,3.1,3.052,4.089,4.887,103.072,B19prime,0.906963193,0.933,0.932696654,0.932696654,1.178681305,0.9970719,34,34,,,,,,,,,,,,,https://doi.org/10.1016/j.actamat.2016.08.065,,,100,0.932,"[5, -5, 4]",tension,17.85950011
0,0,0,0,20,0,0,0,0,0,50.3,0,0,0,0,29.7,0,0,0,Hf20.0Ni50.3Ti29.7,Hf200Ni503Ti297,NiTiHf,0.659314077,7.23578504,11.109,2.5882871,79.4372792,9.16285,10.53,FALSE,3.1,3.052,4.089,4.887,103.072,B19prime,0.906963193,0.933,0.932696654,0.932696654,1.178681305,0.9970719,34,34,,,,,,,,,,,,,https://doi.org/10.1016/j.actamat.2016.08.065,,,100,0.932,"[5, -5, 4]",compression,5.9901555
0,0,0,0,20,0,0,0,0,0,50.3,0,0,0,0,29.7,0,0,0,Hf20.0Ni50.3Ti29.7,Hf200Ni503Ti297,NiTiHf,0.659314077,7.23578504,11.109,2.5882871,79.4372792,9.16285,10.53,FALSE,3.1,3.052,4.089,4.887,103.072,B19prime,0.906963193,0.933,0.932696654,0.932696654,1.178681305,0.9970719,34,34,,,,,,,,,,,,,https://doi.org/10.1016/j.actamat.2016.08.065,,,100,0.932,"[5, -5, 7]",tension,17.42216423
0,0,0,0,20,0,0,0,0,0,50.3,0,0,0,0,29.7,0,0,0,Hf20.0Ni50.3Ti29.7,Hf200Ni503Ti297,NiTiHf,0.659314077,7.23578504,11.109,2.5882871,79.4372792,9.16285,10.53,FALSE,3.1,3.052,4.089,4.887,103.072,B19prime,0.906963193,0.933,0.932696654,0.932696654,1.178681305,0.9970719,34,34,,,,,,,,,,,,,https://doi.org/10.1016/j.actamat.2016.08.065,,,100,0.932,"[5, -5, 7]",compression,7.311769576
0,0,0,0,20,0,0,0,0,0,50.3,0,0,0,0,29.7,0,0,0,Hf20.0Ni50.3Ti29.7,Hf200Ni503Ti297,NiTiHf,0.659314077,7.23578504,11.109,2.5882871,79.4372792,9.16285,10.53,FALSE,3.1,3.052,4.089,4.887,103.072,B19prime,0.906963193,0.933,0.932696654,0.932696654,1.178681305,0.9970719,34,34,,,,,,,,,,,,,https://doi.org/10.1016/j.actamat.2016.08.065,,,100,0.932,"[2, -2, 5]",tension,14.34915708
0,0,0,0,20,0,0,0,0,0,50.3,0,0,0,0,29.7,0,0,0,Hf20.0Ni50.3Ti29.7,Hf200Ni503Ti297,NiTiHf,0.659314077,7.23578504,11.109,2.5882871,79.4372792,9.16285,10.53,FALSE,3.1,3.052,4.089,4.887,103.072,B19prime,0.906963193,0.933,0.932696654,0.932696654,1.178681305,0.9970719,34,34,,,,,,,,,,,,,https://doi.org/10.1016/j.actamat.2016.08.065,,,100,0.932,"[2, -2, 5]",compression,9.292465822
0,0,0,0,20,0,0,0,0,0,49.8,0,0,0,0,30.2,0,0,0,Hf20.0Ni49.8Ti30.2,Hf100Ni249Ti151,NiTiHf,0.659924227,7.23172664,11.094,2.5827276,79.3831472,9.1831,10.51,FALSE,3.098,3.102,4.044,4.906,104.81,B19prime,0.902941894,,0.923027703,0.923027703,1.200490764,1.000537481,102,87.5,174,127,200,276,194.25,,,,,,,,https://doi.org/10.1016/S0167-577X(97)00037-2,,,100,0.933,"[1, 1, 1]",tension,20.01401333
0,0,0,0,20,0,0,0,0,0,49.8,0,0,0,0,30.2,0,0,0,Hf20.0Ni49.8Ti30.2,Hf100Ni249Ti151,NiTiHf,0.659924227,7.23172664,11.094,2.5827276,79.3831472,9.1831,10.51,FALSE,3.098,3.102,4.044,4.906,104.81,B19prime,0.902941894,,0.923027703,0.923027703,1.200490764,1.000537481,102,87.5,174,127,200,276,194.25,,,,,,,,https://doi.org/10.1016/S0167-577X(97)00037-2,,,100,0.933,"[1, 1, 1]",compression,5.136034602
0,0,0,0,20,0,0,0,0,0,49.8,0,0,0,0,30.2,0,0,0,Hf20.0Ni49.8Ti30.2,Hf100Ni249Ti151,NiTiHf,0.659924227,7.23172664,11.094,2.5827276,79.3831472,9.1831,10.51,FALSE,3.098,3.102,4.044,4.906,104.81,B19prime,0.902941894,,0.923027703,0.923027703,1.200490764,1.000537481,102,87.5,174,127,200,276,194.25,,,,,,,,https://doi.org/10.1016/S0167-577X(97)00037-2,,,100,0.933,"[0, 1, 1]",tension,11.97759421
0,0,0,0,20,0,0,0,0,0,49.8,0,0,0,0,30.2,0,0,0,Hf20.0Ni49.8Ti30.2,Hf100Ni249Ti151,NiTiHf,0.659924227,7.23172664,11.094,2.5827276,79.3831472,9.1831,10.51,FALSE,3.098,3.102,4.044,4.906,104.81,B19prime,0.902941894,,0.923027703,0.923027703,1.200490764,1.000537481,102,87.5,174,127,200,276,194.25,,,,,,,,https://doi.org/10.1016/S0167-577X(97)00037-2,,,100,0.933,"[0, 1, 1]",compression,9.164743393
0,0,0,0,20,0,0,0,0,0,49.8,0,0,0,0,30.2,0,0,0,Hf20.0Ni49.8Ti30.2,Hf100Ni249Ti151,NiTiHf,0.659924227,7.23172664,11.094,2.5827276,79.3831472,9.1831,10.51,FALSE,3.098,3.102,4.044,4.906,104.81,B19prime,0.902941894,,0.923027703,0.923027703,1.200490764,1.000537481,102,87.5,174,127,200,276,194.25,,,,,,,,https://doi.org/10.1016/S0167-577X(97)00037-2,,,100,0.933,"[1, 1, 2]",tension,17.52346468
0,0,0,0,20,0,0,0,0,0,49.8,0,0,0,0,30.2,0,0,0,Hf20.0Ni49.8Ti30.2,Hf100Ni249Ti151,NiTiHf,0.659924227,7.23172664,11.094,2.5827276,79.3831472,9.1831,10.51,FALSE,3.098,3.102,4.044,4.906,104.81,B19prime,0.902941894,,0.923027703,0.923027703,1.200490764,1.000537481,102,87.5,174,127,200,276,194.25,,,,,,,,https://doi.org/10.1016/S0167-577X(97)00037-2,,,100,0.933,"[1, 1, 2]",compression,9.659211923
0,0,0,0,20,0,0,0,0,0,49.8,0,0,0,0,30.2,0,0,0,Hf20.0Ni49.8Ti30.2,Hf100Ni249Ti151,NiTiHf,0.659924227,7.23172664,11.094,2.5827276,79.3831472,9.1831,10.51,FALSE,3.098,3.102,4.044,4.906,104.81,B19prime,0.902941894,,0.923027703,0.923027703,1.200490764,1.000537481,102,87.5,174,127,200,276,194.25,,,,,,,,https://doi.org/10.1016/S0167-577X(97)00037-2,,,100,0.933,"[1, 4, 8]",tension,12.74513209
0,0,0,0,20,0,0,0,0,0,49.8,0,0,0,0,30.2,0,0,0,Hf20.0Ni49.8Ti30.2,Hf100Ni249Ti151,NiTiHf,0.659924227,7.23172664,11.094,2.5827276,79.3831472,9.1831,10.51,FALSE,3.098,3.102,4.044,4.906,104.81,B19prime,0.902941894,,0.923027703,0.923027703,1.200490764,1.000537481,102,87.5,174,127,200,276,194.25,,,,,,,,https://doi.org/10.1016/S0167-577X(97)00037-2,,,100,0.933,"[1, 4, 8]",compression,8.739662958
0,0,0,0,20,0,0,0,0,0,49.8,0,0,0,0,30.2,0,0,0,Hf20.0Ni49.8Ti30.2,Hf100Ni249Ti151,NiTiHf,0.659924227,7.23172664,11.094,2.5827276,79.3831472,9.1831,10.51,FALSE,3.098,3.102,4.044,4.906,104.81,B19prime,0.902941894,,0.923027703,0.923027703,1.200490764,1.000537481,102,87.5,174,127,200,276,194.25,,,,,,,,https://doi.org/10.1016/S0167-577X(97)00037-2,,,100,0.933,"[2, -2, -1]",tension,18.57968114
0,0,0,0,20,0,0,0,0,0,49.8,0,0,0,0,30.2,0,0,0,Hf20.0Ni49.8Ti30.2,Hf100Ni249Ti151,NiTiHf,0.659924227,7.23172664,11.094,2.5827276,79.3831472,9.1831,10.51,FALSE,3.098,3.102,4.044,4.906,104.81,B19prime,0.902941894,,0.923027703,0.923027703,1.200490764,1.000537481,102,87.5,174,127,200,276,194.25,,,,,,,,https://doi.org/10.1016/S0167-577X(97)00037-2,,,100,0.933,"[2, -2, -1]",compression,7.822745964
0,0,0,0,20,0,0,0,0,0,49.8,0,0,0,0,30.2,0,0,0,Hf20.0Ni49.8Ti30.2,Hf100Ni249Ti151,NiTiHf,0.659924227,7.23172664,11.094,2.5827276,79.3831472,9.1831,10.51,FALSE,3.098,3.102,4.044,4.906,104.81,B19prime,0.902941894,,0.923027703,0.923027703,1.200490764,1.000537481,102,87.5,174,127,200,276,194.25,,,,,,,,https://doi.org/10.1016/S0167-577X(97)00037-2,,,100,0.933,"[8, -8, -1]",tension,14.11492177
0,0,0,0,20,0,0,0,0,0,49.8,0,0,0,0,30.2,0,0,0,Hf20.0Ni49.8Ti30.2,Hf100Ni249Ti151,NiTiHf,0.659924227,7.23172664,11.094,2.5827276,79.3831472,9.1831,10.51,FALSE,3.098,3.102,4.044,4.906,104.81,B19prime,0.902941894,,0.923027703,0.923027703,1.200490764,1.000537481,102,87.5,174,127,200,276,194.25,,,,,,,,https://doi.org/10.1016/S0167-577X(97)00037-2,,,100,0.933,"[8, -8, -1]",compression,9.079159729
0,0,0,0,20,0,0,0,0,0,49.8,0,0,0,0,30.2,0,0,0,Hf20.0Ni49.8Ti30.2,Hf100Ni249Ti151,NiTiHf,0.659924227,7.23172664,11.094,2.5827276,79.3831472,9.1831,10.51,FALSE,3.098,3.102,4.044,4.906,104.81,B19prime,0.902941894,,0.923027703,0.923027703,1.200490764,1.000537481,102,87.5,174,127,200,276,194.25,,,,,,,,https://doi.org/10.1016/S0167-577X(97)00037-2,,,100,0.933,"[4, -4, 1]",tension,15.95432746
0,0,0,0,20,0,0,0,0,0,49.8,0,0,0,0,30.2,0,0,0,Hf20.0Ni49.8Ti30.2,Hf100Ni249Ti151,NiTiHf,0.659924227,7.23172664,11.094,2.5827276,79.3831472,9.1831,10.51,FALSE,3.098,3.102,4.044,4.906,104.81,B19prime,0.902941894,,0.923027703,0.923027703,1.200490764,1.000537481,102,87.5,174,127,200,276,194.25,,,,,,,,https://doi.org/10.1016/S0167-577X(97)00037-2,,,100,0.933,"[4, -4, 1]",compression,8.808071048
0,0,0,0,20,0,0,0,0,0,49.8,0,0,0,0,30.2,0,0,0,Hf20.0Ni49.8Ti30.2,Hf100Ni249Ti151,NiTiHf,0.659924227,7.23172664,11.094,2.5827276,79.3831472,9.1831,10.51,FALSE,3.098,3.102,4.044,4.906,104.81,B19prime,0.902941894,,0.923027703,0.923027703,1.200490764,1.000537481,102,87.5,174,127,200,276,194.25,,,,,,,,https://doi.org/10.1016/S0167-577X(97)00037-2,,,100,0.933,"[3, -3, 2]",tension,19.55271777
0,0,0,0,20,0,0,0,0,0,49.8,0,0,0,0,30.2,0,0,0,Hf20.0Ni49.8Ti30.2,Hf100Ni249Ti151,NiTiHf,0.659924227,7.23172664,11.094,2.5827276,79.3831472,9.1831,10.51,FALSE,3.098,3.102,4.044,4.906,104.81,B19prime,0.902941894,,0.923027703,0.923027703,1.200490764,1.000537481,102,87.5,174,127,200,276,194.25,,,,,,,,https://doi.org/10.1016/S0167-577X(97)00037-2,,,100,0.933,"[3, -3, 2]",compression,6.962232788
0,0,0,0,20,0,0,0,0,0,49.8,0,0,0,0,30.2,0,0,0,Hf20.0Ni49.8Ti30.2,Hf100Ni249Ti151,NiTiHf,0.659924227,7.23172664,11.094,2.5827276,79.3831472,9.1831,10.51,FALSE,3.098,3.102,4.044,4.906,104.81,B19prime,0.902941894,,0.923027703,0.923027703,1.200490764,1.000537481,102,87.5,174,127,200,276,194.25,,,,,,,,https://doi.org/10.1016/S0167-577X(97)00037-2,,,100,0.933,"[8, -8, 3]",tension,17.44770839
0,0,0,0,20,0,0,0,0,0,49.8,0,0,0,0,30.2,0,0,0,Hf20.0Ni49.8Ti30.2,Hf100Ni249Ti151,NiTiHf,0.659924227,7.23172664,11.094,2.5827276,79.3831472,9.1831,10.51,FALSE,3.098,3.102,4.044,4.906,104.81,B19prime,0.902941894,,0.923027703,0.923027703,1.200490764,1.000537481,102,87.5,174,127,200,276,194.25,,,,,,,,https://doi.org/10.1016/S0167-577X(97)00037-2,,,100,0.933,"[8, -8, 3]",compression,8.377041496
0,0,0,0,20,0,0,0,0,0,49.8,0,0,0,0,30.2,0,0,0,Hf20.0Ni49.8Ti30.2,Hf100Ni249Ti151,NiTiHf,0.659924227,7.23172664,11.094,2.5827276,79.3831472,9.1831,10.51,FALSE,3.098,3.102,4.044,4.906,104.81,B19prime,0.902941894,,0.923027703,0.923027703,1.200490764,1.000537481,102,87.5,174,127,200,276,194.25,,,,,,,,https://doi.org/10.1016/S0167-577X(97)00037-2,,,100,0.933,"[5, -5, 4]",tension,19.94242689
0,0,0,0,20,0,0,0,0,0,49.8,0,0,0,0,30.2,0,0,0,Hf20.0Ni49.8Ti30.2,Hf100Ni249Ti151,NiTiHf,0.659924227,7.23172664,11.094,2.5827276,79.3831472,9.1831,10.51,FALSE,3.098,3.102,4.044,4.906,104.81,B19prime,0.902941894,,0.923027703,0.923027703,1.200490764,1.000537481,102,87.5,174,127,200,276,194.25,,,,,,,,https://doi.org/10.1016/S0167-577X(97)00037-2,,,100,0.933,"[5, -5, 4]",compression,6.228583191
0,0,0,0,20,0,0,0,0,0,49.8,0,0,0,0,30.2,0,0,0,Hf20.0Ni49.8Ti30.2,Hf100Ni249Ti151,NiTiHf,0.659924227,7.23172664,11.094,2.5827276,79.3831472,9.1831,10.51,FALSE,3.098,3.102,4.044,4.906,104.81,B19prime,0.902941894,,0.923027703,0.923027703,1.200490764,1.000537481,102,87.5,174,127,200,276,194.25,,,,,,,,https://doi.org/10.1016/S0167-577X(97)00037-2,,,100,0.933,"[5, -5, 7]",tension,19.49730096
0,0,0,0,20,0,0,0,0,0,49.8,0,0,0,0,30.2,0,0,0,Hf20.0Ni49.8Ti30.2,Hf100Ni249Ti151,NiTiHf,0.659924227,7.23172664,11.094,2.5827276,79.3831472,9.1831,10.51,FALSE,3.098,3.102,4.044,4.906,104.81,B19prime,0.902941894,,0.923027703,0.923027703,1.200490764,1.000537481,102,87.5,174,127,200,276,194.25,,,,,,,,https://doi.org/10.1016/S0167-577X(97)00037-2,,,100,0.933,"[5, -5, 7]",compression,8.189084427
0,0,0,0,20,0,0,0,0,0,49.8,0,0,0,0,30.2,0,0,0,Hf20.0Ni49.8Ti30.2,Hf100Ni249Ti151,NiTiHf,0.659924227,7.23172664,11.094,2.5827276,79.3831472,9.1831,10.51,FALSE,3.098,3.102,4.044,4.906,104.81,B19prime,0.902941894,,0.923027703,0.923027703,1.200490764,1.000537481,102,87.5,174,127,200,276,194.25,,,,,,,,https://doi.org/10.1016/S0167-577X(97)00037-2,,,100,0.933,"[2, -2, 5]",tension,15.78343488
0,0,0,0,20,0,0,0,0,0,49.8,0,0,0,0,30.2,0,0,0,Hf20.0Ni49.8Ti30.2,Hf100Ni249Ti151,NiTiHf,0.659924227,7.23172664,11.094,2.5827276,79.3831472,9.1831,10.51,FALSE,3.098,3.102,4.044,4.906,104.81,B19prime,0.902941894,,0.923027703,0.923027703,1.200490764,1.000537481,102,87.5,174,127,200,276,194.25,,,,,,,,https://doi.org/10.1016/S0167-577X(97)00037-2,,,100,0.933,"[2, -2, 5]",compression,9.564190617
0,0,0,0,15,0,0,0,0,0,49.8,0,0,0,0,35.2,0,0,0,Hf15.0Ni49.8Ti35.2,Hf75Ni249Ti176,NiTiHf,0.669420435,7.23187914,10.944,2.4432876,72.8519972,9.0431,10.08,FALSE,3.075,3.029,4.081,4.805,102.25,B19prime,0.912610212,,0.938439927,0.938439927,1.165465403,0.998139372,74,59.5,136,95,140,210,145.25,,,,,,,,https://doi.org/10.1016/S0167-577X(97)00037-2,,,100,0.943,"[1, 1, 1]",tension,16.40744185
0,0,0,0,15,0,0,0,0,0,49.8,0,0,0,0,35.2,0,0,0,Hf15.0Ni49.8Ti35.2,Hf75Ni249Ti176,NiTiHf,0.669420435,7.23187914,10.944,2.4432876,72.8519972,9.0431,10.08,FALSE,3.075,3.029,4.081,4.805,102.25,B19prime,0.912610212,,0.938439927,0.938439927,1.165465403,0.998139372,74,59.5,136,95,140,210,145.25,,,,,,,,https://doi.org/10.1016/S0167-577X(97)00037-2,,,100,0.943,"[1, 1, 1]",compression,4.577359879
0,0,0,0,15,0,0,0,0,0,49.8,0,0,0,0,35.2,0,0,0,Hf15.0Ni49.8Ti35.2,Hf75Ni249Ti176,NiTiHf,0.669420435,7.23187914,10.944,2.4432876,72.8519972,9.0431,10.08,FALSE,3.075,3.029,4.081,4.805,102.25,B19prime,0.912610212,,0.938439927,0.938439927,1.165465403,0.998139372,74,59.5,136,95,140,210,145.25,,,,,,,,https://doi.org/10.1016/S0167-577X(97)00037-2,,,100,0.943,"[0, 1, 1]",tension,10.4926206
0,0,0,0,15,0,0,0,0,0,49.8,0,0,0,0,35.2,0,0,0,Hf15.0Ni49.8Ti35.2,Hf75Ni249Ti176,NiTiHf,0.669420435,7.23187914,10.944,2.4432876,72.8519972,9.0431,10.08,FALSE,3.075,3.029,4.081,4.805,102.25,B19prime,0.912610212,,0.938439927,0.938439927,1.165465403,0.998139372,74,59.5,136,95,140,210,145.25,,,,,,,,https://doi.org/10.1016/S0167-577X(97)00037-2,,,100,0.943,"[0, 1, 1]",compression,7.954321783
0,0,0,0,15,0,0,0,0,0,49.8,0,0,0,0,35.2,0,0,0,Hf15.0Ni49.8Ti35.2,Hf75Ni249Ti176,NiTiHf,0.669420435,7.23187914,10.944,2.4432876,72.8519972,9.0431,10.08,FALSE,3.075,3.029,4.081,4.805,102.25,B19prime,0.912610212,,0.938439927,0.938439927,1.165465403,0.998139372,74,59.5,136,95,140,210,145.25,,,,,,,,https://doi.org/10.1016/S0167-577X(97)00037-2,,,100,0.943,"[1, 1, 2]",tension,14.63192343
0,0,0,0,15,0,0,0,0,0,49.8,0,0,0,0,35.2,0,0,0,Hf15.0Ni49.8Ti35.2,Hf75Ni249Ti176,NiTiHf,0.669420435,7.23187914,10.944,2.4432876,72.8519972,9.0431,10.08,FALSE,3.075,3.029,4.081,4.805,102.25,B19prime,0.912610212,,0.938439927,0.938439927,1.165465403,0.998139372,74,59.5,136,95,140,210,145.25,,,,,,,,https://doi.org/10.1016/S0167-577X(97)00037-2,,,100,0.943,"[1, 1, 2]",compression,8.561619004
0,0,0,0,15,0,0,0,0,0,49.8,0,0,0,0,35.2,0,0,0,Hf15.0Ni49.8Ti35.2,Hf75Ni249Ti176,NiTiHf,0.669420435,7.23187914,10.944,2.4432876,72.8519972,9.0431,10.08,FALSE,3.075,3.029,4.081,4.805,102.25,B19prime,0.912610212,,0.938439927,0.938439927,1.165465403,0.998139372,74,59.5,136,95,140,210,145.25,,,,,,,,https://doi.org/10.1016/S0167-577X(97)00037-2,,,100,0.943,"[1, 4, 8]",tension,11.02040316
0,0,0,0,15,0,0,0,0,0,49.8,0,0,0,0,35.2,0,0,0,Hf15.0Ni49.8Ti35.2,Hf75Ni249Ti176,NiTiHf,0.669420435,7.23187914,10.944,2.4432876,72.8519972,9.0431,10.08,FALSE,3.075,3.029,4.081,4.805,102.25,B19prime,0.912610212,,0.938439927,0.938439927,1.165465403,0.998139372,74,59.5,136,95,140,210,145.25,,,,,,,,https://doi.org/10.1016/S0167-577X(97)00037-2,,,100,0.943,"[1, 4, 8]",compression,8.200610945
0,0,0,0,15,0,0,0,0,0,49.8,0,0,0,0,35.2,0,0,0,Hf15.0Ni49.8Ti35.2,Hf75Ni249Ti176,NiTiHf,0.669420435,7.23187914,10.944,2.4432876,72.8519972,9.0431,10.08,FALSE,3.075,3.029,4.081,4.805,102.25,B19prime,0.912610212,,0.938439927,0.938439927,1.165465403,0.998139372,74,59.5,136,95,140,210,145.25,,,,,,,,https://doi.org/10.1016/S0167-577X(97)00037-2,,,100,0.943,"[2, -2, -1]",tension,15.67943307
0,0,0,0,15,0,0,0,0,0,49.8,0,0,0,0,35.2,0,0,0,Hf15.0Ni49.8Ti35.2,Hf75Ni249Ti176,NiTiHf,0.669420435,7.23187914,10.944,2.4432876,72.8519972,9.0431,10.08,FALSE,3.075,3.029,4.081,4.805,102.25,B19prime,0.912610212,,0.938439927,0.938439927,1.165465403,0.998139372,74,59.5,136,95,140,210,145.25,,,,,,,,https://doi.org/10.1016/S0167-577X(97)00037-2,,,100,0.943,"[2, -2, -1]",compression,6.896203731
0,0,0,0,15,0,0,0,0,0,49.8,0,0,0,0,35.2,0,0,0,Hf15.0Ni49.8Ti35.2,Hf75Ni249Ti176,NiTiHf,0.669420435,7.23187914,10.944,2.4432876,72.8519972,9.0431,10.08,FALSE,3.075,3.029,4.081,4.805,102.25,B19prime,0.912610212,,0.938439927,0.938439927,1.165465403,0.998139372,74,59.5,136,95,140,210,145.25,,,,,,,,https://doi.org/10.1016/S0167-577X(97)00037-2,,,100,0.943,"[8, -8, -1]",tension,12.22418786
0,0,0,0,15,0,0,0,0,0,49.8,0,0,0,0,35.2,0,0,0,Hf15.0Ni49.8Ti35.2,Hf75Ni249Ti176,NiTiHf,0.669420435,7.23187914,10.944,2.4432876,72.8519972,9.0431,10.08,FALSE,3.075,3.029,4.081,4.805,102.25,B19prime,0.912610212,,0.938439927,0.938439927,1.165465403,0.998139372,74,59.5,136,95,140,210,145.25,,,,,,,,https://doi.org/10.1016/S0167-577X(97)00037-2,,,100,0.943,"[8, -8, -1]",compression,7.914452617
0,0,0,0,15,0,0,0,0,0,49.8,0,0,0,0,35.2,0,0,0,Hf15.0Ni49.8Ti35.2,Hf75Ni249Ti176,NiTiHf,0.669420435,7.23187914,10.944,2.4432876,72.8519972,9.0431,10.08,FALSE,3.075,3.029,4.081,4.805,102.25,B19prime,0.912610212,,0.938439927,0.938439927,1.165465403,0.998139372,74,59.5,136,95,140,210,145.25,,,,,,,,https://doi.org/10.1016/S0167-577X(97)00037-2,,,100,0.943,"[4, -4, 1]",tension,13.6856403
0,0,0,0,15,0,0,0,0,0,49.8,0,0,0,0,35.2,0,0,0,Hf15.0Ni49.8Ti35.2,Hf75Ni249Ti176,NiTiHf,0.669420435,7.23187914,10.944,2.4432876,72.8519972,9.0431,10.08,FALSE,3.075,3.029,4.081,4.805,102.25,B19prime,0.912610212,,0.938439927,0.938439927,1.165465403,0.998139372,74,59.5,136,95,140,210,145.25,,,,,,,,https://doi.org/10.1016/S0167-577X(97)00037-2,,,100,0.943,"[4, -4, 1]",compression,7.709195309
0,0,0,0,15,0,0,0,0,0,49.8,0,0,0,0,35.2,0,0,0,Hf15.0Ni49.8Ti35.2,Hf75Ni249Ti176,NiTiHf,0.669420435,7.23187914,10.944,2.4432876,72.8519972,9.0431,10.08,FALSE,3.075,3.029,4.081,4.805,102.25,B19prime,0.912610212,,0.938439927,0.938439927,1.165465403,0.998139372,74,59.5,136,95,140,210,145.25,,,,,,,,https://doi.org/10.1016/S0167-577X(97)00037-2,,,100,0.943,"[3, -3, 2]",tension,16.33769008
0,0,0,0,15,0,0,0,0,0,49.8,0,0,0,0,35.2,0,0,0,Hf15.0Ni49.8Ti35.2,Hf75Ni249Ti176,NiTiHf,0.669420435,7.23187914,10.944,2.4432876,72.8519972,9.0431,10.08,FALSE,3.075,3.029,4.081,4.805,102.25,B19prime,0.912610212,,0.938439927,0.938439927,1.165465403,0.998139372,74,59.5,136,95,140,210,145.25,,,,,,,,https://doi.org/10.1016/S0167-577X(97)00037-2,,,100,0.943,"[3, -3, 2]",compression,6.163156208
0,0,0,0,15,0,0,0,0,0,49.8,0,0,0,0,35.2,0,0,0,Hf15.0Ni49.8Ti35.2,Hf75Ni249Ti176,NiTiHf,0.669420435,7.23187914,10.944,2.4432876,72.8519972,9.0431,10.08,FALSE,3.075,3.029,4.081,4.805,102.25,B19prime,0.912610212,,0.938439927,0.938439927,1.165465403,0.998139372,74,59.5,136,95,140,210,145.25,,,,,,,,https://doi.org/10.1016/S0167-577X(97)00037-2,,,100,0.943,"[8, -8, 3]",tension,14.84021383
0,0,0,0,15,0,0,0,0,0,49.8,0,0,0,0,35.2,0,0,0,Hf15.0Ni49.8Ti35.2,Hf75Ni249Ti176,NiTiHf,0.669420435,7.23187914,10.944,2.4432876,72.8519972,9.0431,10.08,FALSE,3.075,3.029,4.081,4.805,102.25,B19prime,0.912610212,,0.938439927,0.938439927,1.165465403,0.998139372,74,59.5,136,95,140,210,145.25,,,,,,,,https://doi.org/10.1016/S0167-577X(97)00037-2,,,100,0.943,"[8, -8, 3]",compression,7.359407619
0,0,0,0,15,0,0,0,0,0,49.8,0,0,0,0,35.2,0,0,0,Hf15.0Ni49.8Ti35.2,Hf75Ni249Ti176,NiTiHf,0.669420435,7.23187914,10.944,2.4432876,72.8519972,9.0431,10.08,FALSE,3.075,3.029,4.081,4.805,102.25,B19prime,0.912610212,,0.938439927,0.938439927,1.165465403,0.998139372,74,59.5,136,95,140,210,145.25,,,,,,,,https://doi.org/10.1016/S0167-577X(97)00037-2,,,100,0.943,"[5, -5, 4]",tension,16.53556746
0,0,0,0,15,0,0,0,0,0,49.8,0,0,0,0,35.2,0,0,0,Hf15.0Ni49.8Ti35.2,Hf75Ni249Ti176,NiTiHf,0.669420435,7.23187914,10.944,2.4432876,72.8519972,9.0431,10.08,FALSE,3.075,3.029,4.081,4.805,102.25,B19prime,0.912610212,,0.938439927,0.938439927,1.165465403,0.998139372,74,59.5,136,95,140,210,145.25,,,,,,,,https://doi.org/10.1016/S0167-577X(97)00037-2,,,100,0.943,"[5, -5, 4]",compression,5.530006743
0,0,0,0,15,0,0,0,0,0,49.8,0,0,0,0,35.2,0,0,0,Hf15.0Ni49.8Ti35.2,Hf75Ni249Ti176,NiTiHf,0.669420435,7.23187914,10.944,2.4432876,72.8519972,9.0431,10.08,FALSE,3.075,3.029,4.081,4.805,102.25,B19prime,0.912610212,,0.938439927,0.938439927,1.165465403,0.998139372,74,59.5,136,95,140,210,145.25,,,,,,,,https://doi.org/10.1016/S0167-577X(97)00037-2,,,100,0.943,"[5, -5, 7]",tension,16.13140819
0,0,0,0,15,0,0,0,0,0,49.8,0,0,0,0,35.2,0,0,0,Hf15.0Ni49.8Ti35.2,Hf75Ni249Ti176,NiTiHf,0.669420435,7.23187914,10.944,2.4432876,72.8519972,9.0431,10.08,FALSE,3.075,3.029,4.081,4.805,102.25,B19prime,0.912610212,,0.938439927,0.938439927,1.165465403,0.998139372,74,59.5,136,95,140,210,145.25,,,,,,,,https://doi.org/10.1016/S0167-577X(97)00037-2,,,100,0.943,"[5, -5, 7]",compression,6.94479426
0,0,0,0,15,0,0,0,0,0,49.8,0,0,0,0,35.2,0,0,0,Hf15.0Ni49.8Ti35.2,Hf75Ni249Ti176,NiTiHf,0.669420435,7.23187914,10.944,2.4432876,72.8519972,9.0431,10.08,FALSE,3.075,3.029,4.081,4.805,102.25,B19prime,0.912610212,,0.938439927,0.938439927,1.165465403,0.998139372,74,59.5,136,95,140,210,145.25,,,,,,,,https://doi.org/10.1016/S0167-577X(97)00037-2,,,100,0.943,"[2, -2, 5]",tension,13.25434227
0,0,0,0,15,0,0,0,0,0,49.8,0,0,0,0,35.2,0,0,0,Hf15.0Ni49.8Ti35.2,Hf75Ni249Ti176,NiTiHf,0.669420435,7.23187914,10.944,2.4432876,72.8519972,9.0431,10.08,FALSE,3.075,3.029,4.081,4.805,102.25,B19prime,0.912610212,,0.938439927,0.938439927,1.165465403,0.998139372,74,59.5,136,95,140,210,145.25,,,,,,,,https://doi.org/10.1016/S0167-577X(97)00037-2,,,100,0.943,"[2, -2, 5]",compression,8.724967517
0,0,0,0,9.5,0,0,0,0,0,49.8,0,0,0,0,40.7,0,0,0,Hf9.5Ni49.8Ti40.7,Hf95Ni498Ti407,NiTiHf,0.679866264,7.23204689,10.779,2.2899036,65.6677322,8.8891,9.56,FALSE,3.053,2.99,4.086,4.739,100.47,B19prime,0.922613455,,0.946360402,0.946360402,1.14571794,1.000354793,69,63,90,61,118,159,107,,,,,,,,https://doi.org/10.1016/S0167-577X(97)00037-2,,,100,0.954,"[1, 1, 1]",tension,14.32590084
0,0,0,0,9.5,0,0,0,0,0,49.8,0,0,0,0,40.7,0,0,0,Hf9.5Ni49.8Ti40.7,Hf95Ni498Ti407,NiTiHf,0.679866264,7.23204689,10.779,2.2899036,65.6677322,8.8891,9.56,FALSE,3.053,2.99,4.086,4.739,100.47,B19prime,0.922613455,,0.946360402,0.946360402,1.14571794,1.000354793,69,63,90,61,118,159,107,,,,,,,,https://doi.org/10.1016/S0167-577X(97)00037-2,,,100,0.954,"[1, 1, 1]",compression,4.251179955
0,0,0,0,9.5,0,0,0,0,0,49.8,0,0,0,0,40.7,0,0,0,Hf9.5Ni49.8Ti40.7,Hf95Ni498Ti407,NiTiHf,0.679866264,7.23204689,10.779,2.2899036,65.6677322,8.8891,9.56,FALSE,3.053,2.99,4.086,4.739,100.47,B19prime,0.922613455,,0.946360402,0.946360402,1.14571794,1.000354793,69,63,90,61,118,159,107,,,,,,,,https://doi.org/10.1016/S0167-577X(97)00037-2,,,100,0.954,"[0, 1, 1]",tension,9.76020426
0,0,0,0,9.5,0,0,0,0,0,49.8,0,0,0,0,40.7,0,0,0,Hf9.5Ni49.8Ti40.7,Hf95Ni498Ti407,NiTiHf,0.679866264,7.23204689,10.779,2.2899036,65.6677322,8.8891,9.56,FALSE,3.053,2.99,4.086,4.739,100.47,B19prime,0.922613455,,0.946360402,0.946360402,1.14571794,1.000354793,69,63,90,61,118,159,107,,,,,,,,https://doi.org/10.1016/S0167-577X(97)00037-2,,,100,0.954,"[0, 1, 1]",compression,6.91227145
0,0,0,0,9.5,0,0,0,0,0,49.8,0,0,0,0,40.7,0,0,0,Hf9.5Ni49.8Ti40.7,Hf95Ni498Ti407,NiTiHf,0.679866264,7.23204689,10.779,2.2899036,65.6677322,8.8891,9.56,FALSE,3.053,2.99,4.086,4.739,100.47,B19prime,0.922613455,,0.946360402,0.946360402,1.14571794,1.000354793,69,63,90,61,118,159,107,,,,,,,,https://doi.org/10.1016/S0167-577X(97)00037-2,,,100,0.954,"[1, 1, 2]",tension,12.96756262
0,0,0,0,9.5,0,0,0,0,0,49.8,0,0,0,0,40.7,0,0,0,Hf9.5Ni49.8Ti40.7,Hf95Ni498Ti407,NiTiHf,0.679866264,7.23204689,10.779,2.2899036,65.6677322,8.8891,9.56,FALSE,3.053,2.99,4.086,4.739,100.47,B19prime,0.922613455,,0.946360402,0.946360402,1.14571794,1.000354793,69,63,90,61,118,159,107,,,,,,,,https://doi.org/10.1016/S0167-577X(97)00037-2,,,100,0.954,"[1, 1, 2]",compression,7.434130268
0,0,0,0,9.5,0,0,0,0,0,49.8,0,0,0,0,40.7,0,0,0,Hf9.5Ni49.8Ti40.7,Hf95Ni498Ti407,NiTiHf,0.679866264,7.23204689,10.779,2.2899036,65.6677322,8.8891,9.56,FALSE,3.053,2.99,4.086,4.739,100.47,B19prime,0.922613455,,0.946360402,0.946360402,1.14571794,1.000354793,69,63,90,61,118,159,107,,,,,,,,https://doi.org/10.1016/S0167-577X(97)00037-2,,,100,0.954,"[1, 4, 8]",tension,10.09511315
0,0,0,0,9.5,0,0,0,0,0,49.8,0,0,0,0,40.7,0,0,0,Hf9.5Ni49.8Ti40.7,Hf95Ni498Ti407,NiTiHf,0.679866264,7.23204689,10.779,2.2899036,65.6677322,8.8891,9.56,FALSE,3.053,2.99,4.086,4.739,100.47,B19prime,0.922613455,,0.946360402,0.946360402,1.14571794,1.000354793,69,63,90,61,118,159,107,,,,,,,,https://doi.org/10.1016/S0167-577X(97)00037-2,,,100,0.954,"[1, 4, 8]",compression,7.420321789
0,0,0,0,9.5,0,0,0,0,0,49.8,0,0,0,0,40.7,0,0,0,Hf9.5Ni49.8Ti40.7,Hf95Ni498Ti407,NiTiHf,0.679866264,7.23204689,10.779,2.2899036,65.6677322,8.8891,9.56,FALSE,3.053,2.99,4.086,4.739,100.47,B19prime,0.922613455,,0.946360402,0.946360402,1.14571794,1.000354793,69,63,90,61,118,159,107,,,,,,,,https://doi.org/10.1016/S0167-577X(97)00037-2,,,100,0.954,"[2, -2, -1]",tension,14.02735051
0,0,0,0,9.5,0,0,0,0,0,49.8,0,0,0,0,40.7,0,0,0,Hf9.5Ni49.8Ti40.7,Hf95Ni498Ti407,NiTiHf,0.679866264,7.23204689,10.779,2.2899036,65.6677322,8.8891,9.56,FALSE,3.053,2.99,4.086,4.739,100.47,B19prime,0.922613455,,0.946360402,0.946360402,1.14571794,1.000354793,69,63,90,61,118,159,107,,,,,,,,https://doi.org/10.1016/S0167-577X(97)00037-2,,,100,0.954,"[2, -2, -1]",compression,6.211420505
0,0,0,0,9.5,0,0,0,0,0,49.8,0,0,0,0,40.7,0,0,0,Hf9.5Ni49.8Ti40.7,Hf95Ni498Ti407,NiTiHf,0.679866264,7.23204689,10.779,2.2899036,65.6677322,8.8891,9.56,FALSE,3.053,2.99,4.086,4.739,100.47,B19prime,0.922613455,,0.946360402,0.946360402,1.14571794,1.000354793,69,63,90,61,118,159,107,,,,,,,,https://doi.org/10.1016/S0167-577X(97)00037-2,,,100,0.954,"[8, -8, -1]",tension,11.22457573
0,0,0,0,9.5,0,0,0,0,0,49.8,0,0,0,0,40.7,0,0,0,Hf9.5Ni49.8Ti40.7,Hf95Ni498Ti407,NiTiHf,0.679866264,7.23204689,10.779,2.2899036,65.6677322,8.8891,9.56,FALSE,3.053,2.99,4.086,4.739,100.47,B19prime,0.922613455,,0.946360402,0.946360402,1.14571794,1.000354793,69,63,90,61,118,159,107,,,,,,,,https://doi.org/10.1016/S0167-577X(97)00037-2,,,100,0.954,"[8, -8, -1]",compression,6.945335263
0,0,0,0,9.5,0,0,0,0,0,49.8,0,0,0,0,40.7,0,0,0,Hf9.5Ni49.8Ti40.7,Hf95Ni498Ti407,NiTiHf,0.679866264,7.23204689,10.779,2.2899036,65.6677322,8.8891,9.56,FALSE,3.053,2.99,4.086,4.739,100.47,B19prime,0.922613455,,0.946360402,0.946360402,1.14571794,1.000354793,69,63,90,61,118,159,107,,,,,,,,https://doi.org/10.1016/S0167-577X(97)00037-2,,,100,0.954,"[4, -4, 1]",tension,12.43928322
0,0,0,0,9.5,0,0,0,0,0,49.8,0,0,0,0,40.7,0,0,0,Hf9.5Ni49.8Ti40.7,Hf95Ni498Ti407,NiTiHf,0.679866264,7.23204689,10.779,2.2899036,65.6677322,8.8891,9.56,FALSE,3.053,2.99,4.086,4.739,100.47,B19prime,0.922613455,,0.946360402,0.946360402,1.14571794,1.000354793,69,63,90,61,118,159,107,,,,,,,,https://doi.org/10.1016/S0167-577X(97)00037-2,,,100,0.954,"[4, -4, 1]",compression,6.827478427
0,0,0,0,9.5,0,0,0,0,0,49.8,0,0,0,0,40.7,0,0,0,Hf9.5Ni49.8Ti40.7,Hf95Ni498Ti407,NiTiHf,0.679866264,7.23204689,10.779,2.2899036,65.6677322,8.8891,9.56,FALSE,3.053,2.99,4.086,4.739,100.47,B19prime,0.922613455,,0.946360402,0.946360402,1.14571794,1.000354793,69,63,90,61,118,159,107,,,,,,,,https://doi.org/10.1016/S0167-577X(97)00037-2,,,100,0.954,"[3, -3, 2]",tension,14.48861092
0,0,0,0,9.5,0,0,0,0,0,49.8,0,0,0,0,40.7,0,0,0,Hf9.5Ni49.8Ti40.7,Hf95Ni498Ti407,NiTiHf,0.679866264,7.23204689,10.779,2.2899036,65.6677322,8.8891,9.56,FALSE,3.053,2.99,4.086,4.739,100.47,B19prime,0.922613455,,0.946360402,0.946360402,1.14571794,1.000354793,69,63,90,61,118,159,107,,,,,,,,https://doi.org/10.1016/S0167-577X(97)00037-2,,,100,0.954,"[3, -3, 2]",compression,5.609677303
0,0,0,0,9.5,0,0,0,0,0,49.8,0,0,0,0,40.7,0,0,0,Hf9.5Ni49.8Ti40.7,Hf95Ni498Ti407,NiTiHf,0.679866264,7.23204689,10.779,2.2899036,65.6677322,8.8891,9.56,FALSE,3.053,2.99,4.086,4.739,100.47,B19prime,0.922613455,,0.946360402,0.946360402,1.14571794,1.000354793,69,63,90,61,118,159,107,,,,,,,,https://doi.org/10.1016/S0167-577X(97)00037-2,,,100,0.954,"[8, -8, 3]",tension,13.3749219
0,0,0,0,9.5,0,0,0,0,0,49.8,0,0,0,0,40.7,0,0,0,Hf9.5Ni49.8Ti40.7,Hf95Ni498Ti407,NiTiHf,0.679866264,7.23204689,10.779,2.2899036,65.6677322,8.8891,9.56,FALSE,3.053,2.99,4.086,4.739,100.47,B19prime,0.922613455,,0.946360402,0.946360402,1.14571794,1.000354793,69,63,90,61,118,159,107,,,,,,,,https://doi.org/10.1016/S0167-577X(97)00037-2,,,100,0.954,"[8, -8, 3]",compression,6.574295558
0,0,0,0,9.5,0,0,0,0,0,49.8,0,0,0,0,40.7,0,0,0,Hf9.5Ni49.8Ti40.7,Hf95Ni498Ti407,NiTiHf,0.679866264,7.23204689,10.779,2.2899036,65.6677322,8.8891,9.56,FALSE,3.053,2.99,4.086,4.739,100.47,B19prime,0.922613455,,0.946360402,0.946360402,1.14571794,1.000354793,69,63,90,61,118,159,107,,,,,,,,https://doi.org/10.1016/S0167-577X(97)00037-2,,,100,0.954,"[5, -5, 4]",tension,14.56978309
0,0,0,0,9.5,0,0,0,0,0,49.8,0,0,0,0,40.7,0,0,0,Hf9.5Ni49.8Ti40.7,Hf95Ni498Ti407,NiTiHf,0.679866264,7.23204689,10.779,2.2899036,65.6677322,8.8891,9.56,FALSE,3.053,2.99,4.086,4.739,100.47,B19prime,0.922613455,,0.946360402,0.946360402,1.14571794,1.000354793,69,63,90,61,118,159,107,,,,,,,,https://doi.org/10.1016/S0167-577X(97)00037-2,,,100,0.954,"[5, -5, 4]",compression,5.074440698
0,0,0,0,9.5,0,0,0,0,0,49.8,0,0,0,0,40.7,0,0,0,Hf9.5Ni49.8Ti40.7,Hf95Ni498Ti407,NiTiHf,0.679866264,7.23204689,10.779,2.2899036,65.6677322,8.8891,9.56,FALSE,3.053,2.99,4.086,4.739,100.47,B19prime,0.922613455,,0.946360402,0.946360402,1.14571794,1.000354793,69,63,90,61,118,159,107,,,,,,,,https://doi.org/10.1016/S0167-577X(97)00037-2,,,100,0.954,"[5, -5, 7]",tension,14.18834728
0,0,0,0,9.5,0,0,0,0,0,49.8,0,0,0,0,40.7,0,0,0,Hf9.5Ni49.8Ti40.7,Hf95Ni498Ti407,NiTiHf,0.679866264,7.23204689,10.779,2.2899036,65.6677322,8.8891,9.56,FALSE,3.053,2.99,4.086,4.739,100.47,B19prime,0.922613455,,0.946360402,0.946360402,1.14571794,1.000354793,69,63,90,61,118,159,107,,,,,,,,https://doi.org/10.1016/S0167-577X(97)00037-2,,,100,0.954,"[5, -5, 7]",compression,5.774114933
