Repository: sinazadeh/Theoretical-Transformation-Strain-Calculator

# Theoretical-Transformation-Strain-Calculator
This repository is dedicated to the theoretical calculation of transformation strain in NiTi shape memory alloys (SMAs) undergoing B2 to B19/B19' transformations.

## Usage

Explore the sample codes provided in [main.ipynb](main.ipynb) to get started.

## Citing

If this code or the accompanying dataset proves beneficial for your research or work, please cite our original paper. Acknowledging this source helps promote further research in this field and recognizes the efforts invested in this repository.

>

File: data_for_ml.csv (part 16 of 30)
Al,Au,Co,Cu,Hf,In,Mn,Mo,Nb,Nd,Ni,Pd,Pt,Sc,Ta,Ti,V,Zr,Zn,composition,formula,Alloy System,avg_first_ion_en_divi_voro_coord,avg_first_ion_en,avg_voro_coord,dev_mol_vol,avg_atom_mass,avg_mol_vol,Delta,NiTiHfCu base,a0 (A),a (A),b (A),c (A),beta,Transformation,lambda1_calculated,lambda2_reported,lambda2_calculated,lambda2_combined,lambda3_calculated,lambda1lambda2lambda3,Hysteresis (C),Hysteresis (C) new,Ms (C),Mf (C),As (C),Af (C),Tc (C),Enthalphy AtoM (J/g),Enthalphy MtoA (J/g),Enthalphy avg (J/g),Density_reported(g/cm^3),Enthalphy AtoM (J/cm3),Enthalphy MtoA (J/cm3),Enthalphy avg (J/cm3),Ref 1,Ref 2,Ref 3,Total,Predicted_Lambda2,deformation_direction,deformation_type,LDT_transformation_strain
0,0,0,0,9.5,0,0,0,0,0,49.8,0,0,0,0,40.7,0,0,0,Hf9.5Ni49.8Ti40.7,Hf95Ni498Ti407,NiTiHf,0.679866264,7.23204689,10.779,2.2899036,65.6677322,8.8891,9.56,FALSE,3.053,2.99,4.086,4.739,100.47,B19prime,0.922613455,,0.946360402,0.946360402,1.14571794,1.000354793,69,63,90,61,118,159,107,,,,,,,,https://doi.org/10.1016/S0167-577X(97)00037-2,,,100,0.954,"[2, -2, 5]",tension,11.80374872
0,0,0,0,9.5,0,0,0,0,0,49.8,0,0,0,0,40.7,0,0,0,Hf9.5Ni49.8Ti40.7,Hf95Ni498Ti407,NiTiHf,0.679866264,7.23204689,10.779,2.2899036,65.6677322,8.8891,9.56,FALSE,3.053,2.99,4.086,4.739,100.47,B19prime,0.922613455,,0.946360402,0.946360402,1.14571794,1.000354793,69,63,90,61,118,159,107,,,,,,,,https://doi.org/10.1016/S0167-577X(97)00037-2,,,100,0.954,"[2, -2, 5]",compression,7.736157429
0,0,0,0,20,0,0,0,0,0,50.3,0,0,0,0,29.7,0,0,0,Hf20.0Ni50.3Ti29.7,Hf200Ni503Ti297,NiTiHf,0.659314077,7.23578504,11.109,2.5882871,79.4372792,9.16285,10.53,FALSE,3.086,3.041,4.136,4.886,104.35,B19prime,0.896938164,,0.947697228,0.947697228,1.191611224,1.012900299,31,25.5,118,109,129,149,126.25,,,,,,,,https://doi.org/10.1007/s11661-012-1297-z,,,100,0.932,"[1, 1, 1]",tension,19.04050052
0,0,0,0,20,0,0,0,0,0,50.3,0,0,0,0,29.7,0,0,0,Hf20.0Ni50.3Ti29.7,Hf200Ni503Ti297,NiTiHf,0.659314077,7.23578504,11.109,2.5882871,79.4372792,9.16285,10.53,FALSE,3.086,3.041,4.136,4.886,104.35,B19prime,0.896938164,,0.947697228,0.947697228,1.191611224,1.012900299,31,25.5,118,109,129,149,126.25,,,,,,,,https://doi.org/10.1007/s11661-012-1297-z,,,100,0.932,"[1, 1, 1]",compression,5.05348954
0,0,0,0,20,0,0,0,0,0,50.3,0,0,0,0,29.7,0,0,0,Hf20.0Ni50.3Ti29.7,Hf200Ni503Ti297,NiTiHf,0.659314077,7.23578504,11.109,2.5882871,79.4372792,9.16285,10.53,FALSE,3.086,3.041,4.136,4.886,104.35,B19prime,0.896938164,,0.947697228,0.947697228,1.191611224,1.012900299,31,25.5,118,109,129,149,126.25,,,,,,,,https://doi.org/10.1007/s11661-012-1297-z,,,100,0.932,"[0, 1, 1]",tension,11.95475479
0,0,0,0,20,0,0,0,0,0,50.3,0,0,0,0,29.7,0,0,0,Hf20.0Ni50.3Ti29.7,Hf200Ni503Ti297,NiTiHf,0.659314077,7.23578504,11.109,2.5882871,79.4372792,9.16285,10.53,FALSE,3.086,3.041,4.136,4.886,104.35,B19prime,0.896938164,,0.947697228,0.947697228,1.191611224,1.012900299,31,25.5,118,109,129,149,126.25,,,,,,,,https://doi.org/10.1007/s11661-012-1297-z,,,100,0.932,"[0, 1, 1]",compression,8.892317184
0,0,0,0,20,0,0,0,0,0,50.3,0,0,0,0,29.7,0,0,0,Hf20.0Ni50.3Ti29.7,Hf200Ni503Ti297,NiTiHf,0.659314077,7.23578504,11.109,2.5882871,79.4372792,9.16285,10.53,FALSE,3.086,3.041,4.136,4.886,104.35,B19prime,0.896938164,,0.947697228,0.947697228,1.191611224,1.012900299,31,25.5,118,109,129,149,126.25,,,,,,,,https://doi.org/10.1007/s11661-012-1297-z,,,100,0.932,"[1, 1, 2]",tension,17.0499117
0,0,0,0,20,0,0,0,0,0,50.3,0,0,0,0,29.7,0,0,0,Hf20.0Ni50.3Ti29.7,Hf200Ni503Ti297,NiTiHf,0.659314077,7.23578504,11.109,2.5882871,79.4372792,9.16285,10.53,FALSE,3.086,3.041,4.136,4.886,104.35,B19prime,0.896938164,,0.947697228,0.947697228,1.191611224,1.012900299,31,25.5,118,109,129,149,126.25,,,,,,,,https://doi.org/10.1007/s11661-012-1297-z,,,100,0.932,"[1, 1, 2]",compression,10.14615737
0,0,0,0,20,0,0,0,0,0,50.3,0,0,0,0,29.7,0,0,0,Hf20.0Ni50.3Ti29.7,Hf200Ni503Ti297,NiTiHf,0.659314077,7.23578504,11.109,2.5882871,79.4372792,9.16285,10.53,FALSE,3.086,3.041,4.136,4.886,104.35,B19prime,0.896938164,,0.947697228,0.947697228,1.191611224,1.012900299,31,25.5,118,109,129,149,126.25,,,,,,,,https://doi.org/10.1007/s11661-012-1297-z,,,100,0.932,"[1, 4, 8]",tension,12.78743968
0,0,0,0,20,0,0,0,0,0,50.3,0,0,0,0,29.7,0,0,0,Hf20.0Ni50.3Ti29.7,Hf200Ni503Ti297,NiTiHf,0.659314077,7.23578504,11.109,2.5882871,79.4372792,9.16285,10.53,FALSE,3.086,3.041,4.136,4.886,104.35,B19prime,0.896938164,,0.947697228,0.947697228,1.191611224,1.012900299,31,25.5,118,109,129,149,126.25,,,,,,,,https://doi.org/10.1007/s11661-012-1297-z,,,100,0.932,"[1, 4, 8]",compression,9.467534597
0,0,0,0,20,0,0,0,0,0,50.3,0,0,0,0,29.7,0,0,0,Hf20.0Ni50.3Ti29.7,Hf200Ni503Ti297,NiTiHf,0.659314077,7.23578504,11.109,2.5882871,79.4372792,9.16285,10.53,FALSE,3.086,3.041,4.136,4.886,104.35,B19prime,0.896938164,,0.947697228,0.947697228,1.191611224,1.012900299,31,25.5,118,109,129,149,126.25,,,,,,,,https://doi.org/10.1007/s11661-012-1297-z,,,100,0.932,"[2, -2, -1]",tension,18.0625194
0,0,0,0,20,0,0,0,0,0,50.3,0,0,0,0,29.7,0,0,0,Hf20.0Ni50.3Ti29.7,Hf200Ni503Ti297,NiTiHf,0.659314077,7.23578504,11.109,2.5882871,79.4372792,9.16285,10.53,FALSE,3.086,3.041,4.136,4.886,104.35,B19prime,0.896938164,,0.947697228,0.947697228,1.191611224,1.012900299,31,25.5,118,109,129,149,126.25,,,,,,,,https://doi.org/10.1007/s11661-012-1297-z,,,100,0.932,"[2, -2, -1]",compression,7.784133192
0,0,0,0,20,0,0,0,0,0,50.3,0,0,0,0,29.7,0,0,0,Hf20.0Ni50.3Ti29.7,Hf200Ni503Ti297,NiTiHf,0.659314077,7.23578504,11.109,2.5882871,79.4372792,9.16285,10.53,FALSE,3.086,3.041,4.136,4.886,104.35,B19prime,0.896938164,,0.947697228,0.947697228,1.191611224,1.012900299,31,25.5,118,109,129,149,126.25,,,,,,,,https://doi.org/10.1007/s11661-012-1297-z,,,100,0.932,"[8, -8, -1]",tension,13.98065554
0,0,0,0,20,0,0,0,0,0,50.3,0,0,0,0,29.7,0,0,0,Hf20.0Ni50.3Ti29.7,Hf200Ni503Ti297,NiTiHf,0.659314077,7.23578504,11.109,2.5882871,79.4372792,9.16285,10.53,FALSE,3.086,3.041,4.136,4.886,104.35,B19prime,0.896938164,,0.947697228,0.947697228,1.191611224,1.012900299,31,25.5,118,109,129,149,126.25,,,,,,,,https://doi.org/10.1007/s11661-012-1297-z,,,100,0.932,"[8, -8, -1]",compression,8.894754812
0,0,0,0,20,0,0,0,0,0,50.3,0,0,0,0,29.7,0,0,0,Hf20.0Ni50.3Ti29.7,Hf200Ni503Ti297,NiTiHf,0.659314077,7.23578504,11.109,2.5882871,79.4372792,9.16285,10.53,FALSE,3.086,3.041,4.136,4.886,104.35,B19prime,0.896938164,,0.947697228,0.947697228,1.191611224,1.012900299,31,25.5,118,109,129,149,126.25,,,,,,,,https://doi.org/10.1007/s11661-012-1297-z,,,100,0.932,"[4, -4, 1]",tension,15.69670905
0,0,0,0,20,0,0,0,0,0,50.3,0,0,0,0,29.7,0,0,0,Hf20.0Ni50.3Ti29.7,Hf200Ni503Ti297,NiTiHf,0.659314077,7.23578504,11.109,2.5882871,79.4372792,9.16285,10.53,FALSE,3.086,3.041,4.136,4.886,104.35,B19prime,0.896938164,,0.947697228,0.947697228,1.191611224,1.012900299,31,25.5,118,109,129,149,126.25,,,,,,,,https://doi.org/10.1007/s11661-012-1297-z,,,100,0.932,"[4, -4, 1]",compression,8.69299808
0,0,0,0,20,0,0,0,0,0,50.3,0,0,0,0,29.7,0,0,0,Hf20.0Ni50.3Ti29.7,Hf200Ni503Ti297,NiTiHf,0.659314077,7.23578504,11.109,2.5882871,79.4372792,9.16285,10.53,FALSE,3.086,3.041,4.136,4.886,104.35,B19prime,0.896938164,,0.947697228,0.947697228,1.191611224,1.012900299,31,25.5,118,109,129,149,126.25,,,,,,,,https://doi.org/10.1007/s11661-012-1297-z,,,100,0.932,"[3, -3, 2]",tension,18.86848407
0,0,0,0,20,0,0,0,0,0,50.3,0,0,0,0,29.7,0,0,0,Hf20.0Ni50.3Ti29.7,Hf200Ni503Ti297,NiTiHf,0.659314077,7.23578504,11.109,2.5882871,79.4372792,9.16285,10.53,FALSE,3.086,3.041,4.136,4.886,104.35,B19prime,0.896938164,,0.947697228,0.947697228,1.191611224,1.012900299,31,25.5,118,109,129,149,126.25,,,,,,,,https://doi.org/10.1007/s11661-012-1297-z,,,100,0.932,"[3, -3, 2]",compression,6.932182841
0,0,0,0,20,0,0,0,0,0,50.3,0,0,0,0,29.7,0,0,0,Hf20.0Ni50.3Ti29.7,Hf200Ni503Ti297,NiTiHf,0.659314077,7.23578504,11.109,2.5882871,79.4372792,9.16285,10.53,FALSE,3.086,3.041,4.136,4.886,104.35,B19prime,0.896938164,,0.947697228,0.947697228,1.191611224,1.012900299,31,25.5,118,109,129,149,126.25,,,,,,,,https://doi.org/10.1007/s11661-012-1297-z,,,100,0.932,"[8, -8, 3]",tension,17.06066194
0,0,0,0,20,0,0,0,0,0,50.3,0,0,0,0,29.7,0,0,0,Hf20.0Ni50.3Ti29.7,Hf200Ni503Ti297,NiTiHf,0.659314077,7.23578504,11.109,2.5882871,79.4372792,9.16285,10.53,FALSE,3.086,3.041,4.136,4.886,104.35,B19prime,0.896938164,,0.947697228,0.947697228,1.191611224,1.012900299,31,25.5,118,109,129,149,126.25,,,,,,,,https://doi.org/10.1007/s11661-012-1297-z,,,100,0.932,"[8, -8, 3]",compression,8.310524751
0,0,0,0,20,0,0,0,0,0,50.3,0,0,0,0,29.7,0,0,0,Hf20.0Ni50.3Ti29.7,Hf200Ni503Ti297,NiTiHf,0.659314077,7.23578504,11.109,2.5882871,79.4372792,9.16285,10.53,FALSE,3.086,3.041,4.136,4.886,104.35,B19prime,0.896938164,,0.947697228,0.947697228,1.191611224,1.012900299,31,25.5,118,109,129,149,126.25,,,,,,,,https://doi.org/10.1007/s11661-012-1297-z,,,100,0.932,"[5, -5, 4]",tension,19.13419797
0,0,0,0,20,0,0,0,0,0,50.3,0,0,0,0,29.7,0,0,0,Hf20.0Ni50.3Ti29.7,Hf200Ni503Ti297,NiTiHf,0.659314077,7.23578504,11.109,2.5882871,79.4372792,9.16285,10.53,FALSE,3.086,3.041,4.136,4.886,104.35,B19prime,0.896938164,,0.947697228,0.947697228,1.191611224,1.012900299,31,25.5,118,109,129,149,126.25,,,,,,,,https://doi.org/10.1007/s11661-012-1297-z,,,100,0.932,"[5, -5, 4]",compression,6.186342451
0,0,0,0,20,0,0,0,0,0,50.3,0,0,0,0,29.7,0,0,0,Hf20.0Ni50.3Ti29.7,Hf200Ni503Ti297,NiTiHf,0.659314077,7.23578504,11.109,2.5882871,79.4372792,9.16285,10.53,FALSE,3.086,3.041,4.136,4.886,104.35,B19prime,0.896938164,,0.947697228,0.947697228,1.191611224,1.012900299,31,25.5,118,109,129,149,126.25,,,,,,,,https://doi.org/10.1007/s11661-012-1297-z,,,100,0.932,"[5, -5, 7]",tension,18.71254823
0,0,0,0,20,0,0,0,0,0,50.3,0,0,0,0,29.7,0,0,0,Hf20.0Ni50.3Ti29.7,Hf200Ni503Ti297,NiTiHf,0.659314077,7.23578504,11.109,2.5882871,79.4372792,9.16285,10.53,FALSE,3.086,3.041,4.136,4.886,104.35,B19prime,0.896938164,,0.947697228,0.947697228,1.191611224,1.012900299,31,25.5,118,109,129,149,126.25,,,,,,,,https://doi.org/10.1007/s11661-012-1297-z,,,100,0.932,"[5, -5, 7]",compression,8.335941899
0,0,0,0,20,0,0,0,0,0,50.3,0,0,0,0,29.7,0,0,0,Hf20.0Ni50.3Ti29.7,Hf200Ni503Ti297,NiTiHf,0.659314077,7.23578504,11.109,2.5882871,79.4372792,9.16285,10.53,FALSE,3.086,3.041,4.136,4.886,104.35,B19prime,0.896938164,,0.947697228,0.947697228,1.191611224,1.012900299,31,25.5,118,109,129,149,126.25,,,,,,,,https://doi.org/10.1007/s11661-012-1297-z,,,100,0.932,"[2, -2, 5]",tension,15.53216166
0,0,0,0,20,0,0,0,0,0,50.3,0,0,0,0,29.7,0,0,0,Hf20.0Ni50.3Ti29.7,Hf200Ni503Ti297,NiTiHf,0.659314077,7.23578504,11.109,2.5882871,79.4372792,9.16285,10.53,FALSE,3.086,3.041,4.136,4.886,104.35,B19prime,0.896938164,,0.947697228,0.947697228,1.191611224,1.012900299,31,25.5,118,109,129,149,126.25,,,,,,,,https://doi.org/10.1007/s11661-012-1297-z,,,100,0.932,"[2, -2, 5]",compression,10.27042476
0,0,0,0,20,0,0,0,0,0,50.3,0,0,0,0,29.7,0,0,0,Hf20.0Ni50.3Ti29.7,Hf200Ni503Ti297,NiTiHf,0.659314077,7.23578504,11.109,2.5882871,79.4372792,9.16285,10.53,FALSE,3.095,3.047,4.099,4.854,103.244,B19prime,0.904155499,0.937,0.936488109,0.936488109,1.175399734,0.995247242,28,28,,,,,,,,,,,,,https://doi.org/10.1016/j.actamat.2016.08.065,,,100,0.932,"[1, 1, 1]",tension,17.42178368
0,0,0,0,20,0,0,0,0,0,50.3,0,0,0,0,29.7,0,0,0,Hf20.0Ni50.3Ti29.7,Hf200Ni503Ti297,NiTiHf,0.659314077,7.23578504,11.109,2.5882871,79.4372792,9.16285,10.53,FALSE,3.095,3.047,4.099,4.854,103.244,B19prime,0.904155499,0.937,0.936488109,0.936488109,1.175399734,0.995247242,28,28,,,,,,,,,,,,,https://doi.org/10.1016/j.actamat.2016.08.065,,,100,0.932,"[1, 1, 1]",compression,4.755775239
0,0,0,0,20,0,0,0,0,0,50.3,0,0,0,0,29.7,0,0,0,Hf20.0Ni50.3Ti29.7,Hf200Ni503Ti297,NiTiHf,0.659314077,7.23578504,11.109,2.5882871,79.4372792,9.16285,10.53,FALSE,3.095,3.047,4.099,4.854,103.244,B19prime,0.904155499,0.937,0.936488109,0.936488109,1.175399734,0.995247242,28,28,,,,,,,,,,,,,https://doi.org/10.1016/j.actamat.2016.08.065,,,100,0.932,"[0, 1, 1]",tension,10.89810391
0,0,0,0,20,0,0,0,0,0,50.3,0,0,0,0,29.7,0,0,0,Hf20.0Ni50.3Ti29.7,Hf200Ni503Ti297,NiTiHf,0.659314077,7.23578504,11.109,2.5882871,79.4372792,9.16285,10.53,FALSE,3.095,3.047,4.099,4.854,103.244,B19prime,0.904155499,0.937,0.936488109,0.936488109,1.175399734,0.995247242,28,28,,,,,,,,,,,,,https://doi.org/10.1016/j.actamat.2016.08.065,,,100,0.932,"[0, 1, 1]",compression,8.651320582
0,0,0,0,20,0,0,0,0,0,50.3,0,0,0,0,29.7,0,0,0,Hf20.0Ni50.3Ti29.7,Hf200Ni503Ti297,NiTiHf,0.659314077,7.23578504,11.109,2.5882871,79.4372792,9.16285,10.53,FALSE,3.095,3.047,4.099,4.854,103.244,B19prime,0.904155499,0.937,0.936488109,0.936488109,1.175399734,0.995247242,28,28,,,,,,,,,,,,,https://doi.org/10.1016/j.actamat.2016.08.065,,,100,0.932,"[1, 1, 2]",tension,15.493116
0,0,0,0,20,0,0,0,0,0,50.3,0,0,0,0,29.7,0,0,0,Hf20.0Ni50.3Ti29.7,Hf200Ni503Ti297,NiTiHf,0.659314077,7.23578504,11.109,2.5882871,79.4372792,9.16285,10.53,FALSE,3.095,3.047,4.099,4.854,103.244,B19prime,0.904155499,0.937,0.936488109,0.936488109,1.175399734,0.995247242,28,28,,,,,,,,,,,,,https://doi.org/10.1016/j.actamat.2016.08.065,,,100,0.932,"[1, 1, 2]",compression,9.431011285
0,0,0,0,20,0,0,0,0,0,50.3,0,0,0,0,29.7,0,0,0,Hf20.0Ni50.3Ti29.7,Hf200Ni503Ti297,NiTiHf,0.659314077,7.23578504,11.109,2.5882871,79.4372792,9.16285,10.53,FALSE,3.095,3.047,4.099,4.854,103.244,B19prime,0.904155499,0.937,0.936488109,0.936488109,1.175399734,0.995247242,28,28,,,,,,,,,,,,,https://doi.org/10.1016/j.actamat.2016.08.065,,,100,0.932,"[1, 4, 8]",tension,11.54276058
0,0,0,0,20,0,0,0,0,0,50.3,0,0,0,0,29.7,0,0,0,Hf20.0Ni50.3Ti29.7,Hf200Ni503Ti297,NiTiHf,0.659314077,7.23578504,11.109,2.5882871,79.4372792,9.16285,10.53,FALSE,3.095,3.047,4.099,4.854,103.244,B19prime,0.904155499,0.937,0.936488109,0.936488109,1.175399734,0.995247242,28,28,,,,,,,,,,,,,https://doi.org/10.1016/j.actamat.2016.08.065,,,100,0.932,"[1, 4, 8]",compression,8.915620974
0,0,0,0,20,0,0,0,0,0,50.3,0,0,0,0,29.7,0,0,0,Hf20.0Ni50.3Ti29.7,Hf200Ni503Ti297,NiTiHf,0.659314077,7.23578504,11.109,2.5882871,79.4372792,9.16285,10.53,FALSE,3.095,3.047,4.099,4.854,103.244,B19prime,0.904155499,0.937,0.936488109,0.936488109,1.175399734,0.995247242,28,28,,,,,,,,,,,,,https://doi.org/10.1016/j.actamat.2016.08.065,,,100,0.932,"[2, -2, -1]",tension,16.5373483
0,0,0,0,20,0,0,0,0,0,50.3,0,0,0,0,29.7,0,0,0,Hf20.0Ni50.3Ti29.7,Hf200Ni503Ti297,NiTiHf,0.659314077,7.23578504,11.109,2.5882871,79.4372792,9.16285,10.53,FALSE,3.095,3.047,4.099,4.854,103.244,B19prime,0.904155499,0.937,0.936488109,0.936488109,1.175399734,0.995247242,28,28,,,,,,,,,,,,,https://doi.org/10.1016/j.actamat.2016.08.065,,,100,0.932,"[2, -2, -1]",compression,7.340015579
0,0,0,0,20,0,0,0,0,0,50.3,0,0,0,0,29.7,0,0,0,Hf20.0Ni50.3Ti29.7,Hf200Ni503Ti297,NiTiHf,0.659314077,7.23578504,11.109,2.5882871,79.4372792,9.16285,10.53,FALSE,3.095,3.047,4.099,4.854,103.244,B19prime,0.904155499,0.937,0.936488109,0.936488109,1.175399734,0.995247242,28,28,,,,,,,,,,,,,https://doi.org/10.1016/j.actamat.2016.08.065,,,100,0.932,"[8, -8, -1]",tension,12.76933418
0,0,0,0,20,0,0,0,0,0,50.3,0,0,0,0,29.7,0,0,0,Hf20.0Ni50.3Ti29.7,Hf200Ni503Ti297,NiTiHf,0.659314077,7.23578504,11.109,2.5882871,79.4372792,9.16285,10.53,FALSE,3.095,3.047,4.099,4.854,103.244,B19prime,0.904155499,0.937,0.936488109,0.936488109,1.175399734,0.995247242,28,28,,,,,,,,,,,,,https://doi.org/10.1016/j.actamat.2016.08.065,,,100,0.932,"[8, -8, -1]",compression,8.561518031
0,0,0,0,20,0,0,0,0,0,50.3,0,0,0,0,29.7,0,0,0,Hf20.0Ni50.3Ti29.7,Hf200Ni503Ti297,NiTiHf,0.659314077,7.23578504,11.109,2.5882871,79.4372792,9.16285,10.53,FALSE,3.095,3.047,4.099,4.854,103.244,B19prime,0.904155499,0.937,0.936488109,0.936488109,1.175399734,0.995247242,28,28,,,,,,,,,,,,,https://doi.org/10.1016/j.actamat.2016.08.065,,,100,0.932,"[4, -4, 1]",tension,14.35446852
0,0,0,0,20,0,0,0,0,0,50.3,0,0,0,0,29.7,0,0,0,Hf20.0Ni50.3Ti29.7,Hf200Ni503Ti297,NiTiHf,0.659314077,7.23578504,11.109,2.5882871,79.4372792,9.16285,10.53,FALSE,3.095,3.047,4.099,4.854,103.244,B19prime,0.904155499,0.937,0.936488109,0.936488109,1.175399734,0.995247242,28,28,,,,,,,,,,,,,https://doi.org/10.1016/j.actamat.2016.08.065,,,100,0.932,"[4, -4, 1]",compression,8.294812955
0,0,0,0,20,0,0,0,0,0,50.3,0,0,0,0,29.7,0,0,0,Hf20.0Ni50.3Ti29.7,Hf200Ni503Ti297,NiTiHf,0.659314077,7.23578504,11.109,2.5882871,79.4372792,9.16285,10.53,FALSE,3.095,3.047,4.099,4.854,103.244,B19prime,0.904155499,0.937,0.936488109,0.936488109,1.175399734,0.995247242,28,28,,,,,,,,,,,,,https://doi.org/10.1016/j.actamat.2016.08.065,,,100,0.932,"[3, -3, 2]",tension,17.27737841
0,0,0,0,20,0,0,0,0,0,50.3,0,0,0,0,29.7,0,0,0,Hf20.0Ni50.3Ti29.7,Hf200Ni503Ti297,NiTiHf,0.659314077,7.23578504,11.109,2.5882871,79.4372792,9.16285,10.53,FALSE,3.095,3.047,4.099,4.854,103.244,B19prime,0.904155499,0.937,0.936488109,0.936488109,1.175399734,0.995247242,28,28,,,,,,,,,,,,,https://doi.org/10.1016/j.actamat.2016.08.065,,,100,0.932,"[3, -3, 2]",compression,6.510739443
0,0,0,0,20,0,0,0,0,0,50.3,0,0,0,0,29.7,0,0,0,Hf20.0Ni50.3Ti29.7,Hf200Ni503Ti297,NiTiHf,0.659314077,7.23578504,11.109,2.5882871,79.4372792,9.16285,10.53,FALSE,3.095,3.047,4.099,4.854,103.244,B19prime,0.904155499,0.937,0.936488109,0.936488109,1.175399734,0.995247242,28,28,,,,,,,,,,,,,https://doi.org/10.1016/j.actamat.2016.08.065,,,100,0.932,"[8, -8, 3]",tension,15.61371509
0,0,0,0,20,0,0,0,0,0,50.3,0,0,0,0,29.7,0,0,0,Hf20.0Ni50.3Ti29.7,Hf200Ni503Ti297,NiTiHf,0.659314077,7.23578504,11.109,2.5882871,79.4372792,9.16285,10.53,FALSE,3.095,3.047,4.099,4.854,103.244,B19prime,0.904155499,0.937,0.936488109,0.936488109,1.175399734,0.995247242,28,28,,,,,,,,,,,,,https://doi.org/10.1016/j.actamat.2016.08.065,,,100,0.932,"[8, -8, 3]",compression,7.87591205
0,0,0,0,20,0,0,0,0,0,50.3,0,0,0,0,29.7,0,0,0,Hf20.0Ni50.3Ti29.7,Hf200Ni503Ti297,NiTiHf,0.659314077,7.23578504,11.109,2.5882871,79.4372792,9.16285,10.53,FALSE,3.095,3.047,4.099,4.854,103.244,B19prime,0.904155499,0.937,0.936488109,0.936488109,1.175399734,0.995247242,28,28,,,,,,,,,,,,,https://doi.org/10.1016/j.actamat.2016.08.065,,,100,0.932,"[5, -5, 4]",tension,17.51772924
0,0,0,0,20,0,0,0,0,0,50.3,0,0,0,0,29.7,0,0,0,Hf20.0Ni50.3Ti29.7,Hf200Ni503Ti297,NiTiHf,0.659314077,7.23578504,11.109,2.5882871,79.4372792,9.16285,10.53,FALSE,3.095,3.047,4.099,4.854,103.244,B19prime,0.904155499,0.937,0.936488109,0.936488109,1.175399734,0.995247242,28,28,,,,,,,,,,,,,https://doi.org/10.1016/j.actamat.2016.08.065,,,100,0.932,"[5, -5, 4]",compression,5.805120219
0,0,0,0,20,0,0,0,0,0,50.3,0,0,0,0,29.7,0,0,0,Hf20.0Ni50.3Ti29.7,Hf200Ni503Ti297,NiTiHf,0.659314077,7.23578504,11.109,2.5882871,79.4372792,9.16285,10.53,FALSE,3.095,3.047,4.099,4.854,103.244,B19prime,0.904155499,0.937,0.936488109,0.936488109,1.175399734,0.995247242,28,28,,,,,,,,,,,,,https://doi.org/10.1016/j.actamat.2016.08.065,,,100,0.932,"[5, -5, 7]",tension,17.10172176
0,0,0,0,20,0,0,0,0,0,50.3,0,0,0,0,29.7,0,0,0,Hf20.0Ni50.3Ti29.7,Hf200Ni503Ti297,NiTiHf,0.659314077,7.23578504,11.109,2.5882871,79.4372792,9.16285,10.53,FALSE,3.095,3.047,4.099,4.854,103.244,B19prime,0.904155499,0.937,0.936488109,0.936488109,1.175399734,0.995247242,28,28,,,,,,,,,,,,,https://doi.org/10.1016/j.actamat.2016.08.065,,,100,0.932,"[5, -5, 7]",compression,7.764741756
0,0,0,0,20,0,0,0,0,0,50.3,0,0,0,0,29.7,0,0,0,Hf20.0Ni50.3Ti29.7,Hf200Ni503Ti297,NiTiHf,0.659314077,7.23578504,11.109,2.5882871,79.4372792,9.16285,10.53,FALSE,3.095,3.047,4.099,4.854,103.244,B19prime,0.904155499,0.937,0.936488109,0.936488109,1.175399734,0.995247242,28,28,,,,,,,,,,,,,https://doi.org/10.1016/j.actamat.2016.08.065,,,100,0.932,"[2, -2, 5]",tension,14.02647705
0,0,0,0,20,0,0,0,0,0,50.3,0,0,0,0,29.7,0,0,0,Hf20.0Ni50.3Ti29.7,Hf200Ni503Ti297,NiTiHf,0.659314077,7.23578504,11.109,2.5882871,79.4372792,9.16285,10.53,FALSE,3.095,3.047,4.099,4.854,103.244,B19prime,0.904155499,0.937,0.936488109,0.936488109,1.175399734,0.995247242,28,28,,,,,,,,,,,,,https://doi.org/10.1016/j.actamat.2016.08.065,,,100,0.932,"[2, -2, 5]",compression,9.555540172
0,0,0,0,12.5,0,0,0,0,0,51,0,0,0,0,36.5,0,0,0,Hf12.5Ni51.0Ti36.5,Hf25Ni102Ti73,NiTiHf,0.672704179,7.24169555,10.905,2.38119,69.716339,8.9245,9.89,FALSE,3.075,2.97,4.06,4.77,98.9,B19prime,0.924975258,,0.933610905,0.933610905,1.1315631,0.977180537,35,35,,,,,,,,,,,,,https://doi.org/10.1007/s40830-015-0033-0,https://doi.org/10.1080/14786435.2014.913109,,100,0.946,"[1, 1, 1]",tension,12.58693322
0,0,0,0,12.5,0,0,0,0,0,51,0,0,0,0,36.5,0,0,0,Hf12.5Ni51.0Ti36.5,Hf25Ni102Ti73,NiTiHf,0.672704179,7.24169555,10.905,2.38119,69.716339,8.9245,9.89,FALSE,3.075,2.97,4.06,4.77,98.9,B19prime,0.924975258,,0.933610905,0.933610905,1.1315631,0.977180537,35,35,,,,,,,,,,,,,https://doi.org/10.1007/s40830-015-0033-0,https://doi.org/10.1080/14786435.2014.913109,,100,0.946,"[1, 1, 1]",compression,5.551920223
0,0,0,0,12.5,0,0,0,0,0,51,0,0,0,0,36.5,0,0,0,Hf12.5Ni51.0Ti36.5,Hf25Ni102Ti73,NiTiHf,0.672704179,7.24169555,10.905,2.38119,69.716339,8.9245,9.89,FALSE,3.075,2.97,4.06,4.77,98.9,B19prime,0.924975258,,0.933610905,0.933610905,1.1315631,0.977180537,35,35,,,,,,,,,,,,,https://doi.org/10.1007/s40830-015-0033-0,https://doi.org/10.1080/14786435.2014.913109,,100,0.946,"[0, 1, 1]",tension,9.687783618
0,0,0,0,12.5,0,0,0,0,0,51,0,0,0,0,36.5,0,0,0,Hf12.5Ni51.0Ti36.5,Hf25Ni102Ti73,NiTiHf,0.672704179,7.24169555,10.905,2.38119,69.716339,8.9245,9.89,FALSE,3.075,2.97,4.06,4.77,98.9,B19prime,0.924975258,,0.933610905,0.933610905,1.1315631,0.977180537,35,35,,,,,,,,,,,,,https://doi.org/10.1007/s40830-015-0033-0,https://doi.org/10.1080/14786435.2014.913109,,100,0.946,"[0, 1, 1]",compression,6.767402516
0,0,0,0,12.5,0,0,0,0,0,51,0,0,0,0,36.5,0,0,0,Hf12.5Ni51.0Ti36.5,Hf25Ni102Ti73,NiTiHf,0.672704179,7.24169555,10.905,2.38119,69.716339,8.9245,9.89,FALSE,3.075,2.97,4.06,4.77,98.9,B19prime,0.924975258,,0.933610905,0.933610905,1.1315631,0.977180537,35,35,,,,,,,,,,,,,https://doi.org/10.1007/s40830-015-0033-0,https://doi.org/10.1080/14786435.2014.913109,,100,0.946,"[1, 1, 2]",tension,11.64084816
0,0,0,0,12.5,0,0,0,0,0,51,0,0,0,0,36.5,0,0,0,Hf12.5Ni51.0Ti36.5,Hf25Ni102Ti73,NiTiHf,0.672704179,7.24169555,10.905,2.38119,69.716339,8.9245,9.89,FALSE,3.075,2.97,4.06,4.77,98.9,B19prime,0.924975258,,0.933610905,0.933610905,1.1315631,0.977180537,35,35,,,,,,,,,,,,,https://doi.org/10.1007/s40830-015-0033-0,https://doi.org/10.1080/14786435.2014.913109,,100,0.946,"[1, 1, 2]",compression,6.810272879
0,0,0,0,12.5,0,0,0,0,0,51,0,0,0,0,36.5,0,0,0,Hf12.5Ni51.0Ti36.5,Hf25Ni102Ti73,NiTiHf,0.672704179,7.24169555,10.905,2.38119,69.716339,8.9245,9.89,FALSE,3.075,2.97,4.06,4.77,98.9,B19prime,0.924975258,,0.933610905,0.933610905,1.1315631,0.977180537,35,35,,,,,,,,,,,,,https://doi.org/10.1007/s40830-015-0033-0,https://doi.org/10.1080/14786435.2014.913109,,100,0.946,"[1, 4, 8]",tension,9.60850587
0,0,0,0,12.5,0,0,0,0,0,51,0,0,0,0,36.5,0,0,0,Hf12.5Ni51.0Ti36.5,Hf25Ni102Ti73,NiTiHf,0.672704179,7.24169555,10.905,2.38119,69.716339,8.9245,9.89,FALSE,3.075,2.97,4.06,4.77,98.9,B19prime,0.924975258,,0.933610905,0.933610905,1.1315631,0.977180537,35,35,,,,,,,,,,,,,https://doi.org/10.1007/s40830-015-0033-0,https://doi.org/10.1080/14786435.2014.913109,,100,0.946,"[1, 4, 8]",compression,7.441253265
0,0,0,0,12.5,0,0,0,0,0,51,0,0,0,0,36.5,0,0,0,Hf12.5Ni51.0Ti36.5,Hf25Ni102Ti73,NiTiHf,0.672704179,7.24169555,10.905,2.38119,69.716339,8.9245,9.89,FALSE,3.075,2.97,4.06,4.77,98.9,B19prime,0.924975258,,0.933610905,0.933610905,1.1315631,0.977180537,35,35,,,,,,,,,,,,,https://doi.org/10.1007/s40830-015-0033-0,https://doi.org/10.1080/14786435.2014.913109,,100,0.946,"[2, -2, -1]",tension,12.96597904
0,0,0,0,12.5,0,0,0,0,0,51,0,0,0,0,36.5,0,0,0,Hf12.5Ni51.0Ti36.5,Hf25Ni102Ti73,NiTiHf,0.672704179,7.24169555,10.905,2.38119,69.716339,8.9245,9.89,FALSE,3.075,2.97,4.06,4.77,98.9,B19prime,0.924975258,,0.933610905,0.933610905,1.1315631,0.977180537,35,35,,,,,,,,,,,,,https://doi.org/10.1007/s40830-015-0033-0,https://doi.org/10.1080/14786435.2014.913109,,100,0.946,"[2, -2, -1]",compression,6.953980304
0,0,0,0,12.5,0,0,0,0,0,51,0,0,0,0,36.5,0,0,0,Hf12.5Ni51.0Ti36.5,Hf25Ni102Ti73,NiTiHf,0.672704179,7.24169555,10.905,2.38119,69.716339,8.9245,9.89,FALSE,3.075,2.97,4.06,4.77,98.9,B19prime,0.924975258,,0.933610905,0.933610905,1.1315631,0.977180537,35,35,,,,,,,,,,,,,https://doi.org/10.1007/s40830-015-0033-0,https://doi.org/10.1080/14786435.2014.913109,,100,0.946,"[8, -8, -1]",tension,10.89615215
0,0,0,0,12.5,0,0,0,0,0,51,0,0,0,0,36.5,0,0,0,Hf12.5Ni51.0Ti36.5,Hf25Ni102Ti73,NiTiHf,0.672704179,7.24169555,10.905,2.38119,69.716339,8.9245,9.89,FALSE,3.075,2.97,4.06,4.77,98.9,B19prime,0.924975258,,0.933610905,0.933610905,1.1315631,0.977180537,35,35,,,,,,,,,,,,,https://doi.org/10.1007/s40830-015-0033-0,https://doi.org/10.1080/14786435.2014.913109,,100,0.946,"[8, -8, -1]",compression,7.029506893
0,0,0,0,12.5,0,0,0,0,0,51,0,0,0,0,36.5,0,0,0,Hf12.5Ni51.0Ti36.5,Hf25Ni102Ti73,NiTiHf,0.672704179,7.24169555,10.905,2.38119,69.716339,8.9245,9.89,FALSE,3.075,2.97,4.06,4.77,98.9,B19prime,0.924975258,,0.933610905,0.933610905,1.1315631,0.977180537,35,35,,,,,,,,,,,,,https://doi.org/10.1007/s40830-015-0033-0,https://doi.org/10.1080/14786435.2014.913109,,100,0.946,"[4, -4, 1]",tension,11.85453875
0,0,0,0,12.5,0,0,0,0,0,51,0,0,0,0,36.5,0,0,0,Hf12.5Ni51.0Ti36.5,Hf25Ni102Ti73,NiTiHf,0.672704179,7.24169555,10.905,2.38119,69.716339,8.9245,9.89,FALSE,3.075,2.97,4.06,4.77,98.9,B19prime,0.924975258,,0.933610905,0.933610905,1.1315631,0.977180537,35,35,,,,,,,,,,,,,https://doi.org/10.1007/s40830-015-0033-0,https://doi.org/10.1080/14786435.2014.913109,,100,0.946,"[4, -4, 1]",compression,7.143098646
0,0,0,0,12.5,0,0,0,0,0,51,0,0,0,0,36.5,0,0,0,Hf12.5Ni51.0Ti36.5,Hf25Ni102Ti73,NiTiHf,0.672704179,7.24169555,10.905,2.38119,69.716339,8.9245,9.89,FALSE,3.075,2.97,4.06,4.77,98.9,B19prime,0.924975258,,0.933610905,0.933610905,1.1315631,0.977180537,35,35,,,,,,,,,,,,,https://doi.org/10.1007/s40830-015-0033-0,https://doi.org/10.1080/14786435.2014.913109,,100,0.946,"[3, -3, 2]",tension,13.15630963
0,0,0,0,12.5,0,0,0,0,0,51,0,0,0,0,36.5,0,0,0,Hf12.5Ni51.0Ti36.5,Hf25Ni102Ti73,NiTiHf,0.672704179,7.24169555,10.905,2.38119,69.716339,8.9245,9.89,FALSE,3.075,2.97,4.06,4.77,98.9,B19prime,0.924975258,,0.933610905,0.933610905,1.1315631,0.977180537,35,35,,,,,,,,,,,,,https://doi.org/10.1007/s40830-015-0033-0,https://doi.org/10.1080/14786435.2014.913109,,100,0.946,"[3, -3, 2]",compression,6.586423938
0,0,0,0,12.5,0,0,0,0,0,51,0,0,0,0,36.5,0,0,0,Hf12.5Ni51.0Ti36.5,Hf25Ni102Ti73,NiTiHf,0.672704179,7.24169555,10.905,2.38119,69.716339,8.9245,9.89,FALSE,3.075,2.97,4.06,4.77,98.9,B19prime,0.924975258,,0.933610905,0.933610905,1.1315631,0.977180537,35,35,,,,,,,,,,,,,https://doi.org/10.1007/s40830-015-0033-0,https://doi.org/10.1080/14786435.2014.913109,,100,0.946,"[8, -8, 3]",tension,12.5432815
0,0,0,0,12.5,0,0,0,0,0,51,0,0,0,0,36.5,0,0,0,Hf12.5Ni51.0Ti36.5,Hf25Ni102Ti73,NiTiHf,0.672704179,7.24169555,10.905,2.38119,69.716339,8.9245,9.89,FALSE,3.075,2.97,4.06,4.77,98.9,B19prime,0.924975258,,0.933610905,0.933610905,1.1315631,0.977180537,35,35,,,,,,,,,,,,,https://doi.org/10.1007/s40830-015-0033-0,https://doi.org/10.1080/14786435.2014.913109,,100,0.946,"[8, -8, 3]",compression,7.112450481
0,0,0,0,12.5,0,0,0,0,0,51,0,0,0,0,36.5,0,0,0,Hf12.5Ni51.0Ti36.5,Hf25Ni102Ti73,NiTiHf,0.672704179,7.24169555,10.905,2.38119,69.716339,8.9245,9.89,FALSE,3.075,2.97,4.06,4.77,98.9,B19prime,0.924975258,,0.933610905,0.933610905,1.1315631,0.977180537,35,35,,,,,,,,,,,,,https://doi.org/10.1007/s40830-015-0033-0,https://doi.org/10.1080/14786435.2014.913109,,100,0.946,"[5, -5, 4]",tension,13.05323358
0,0,0,0,12.5,0,0,0,0,0,51,0,0,0,0,36.5,0,0,0,Hf12.5Ni51.0Ti36.5,Hf25Ni102Ti73,NiTiHf,0.672704179,7.24169555,10.905,2.38119,69.716339,8.9245,9.89,FALSE,3.075,2.97,4.06,4.77,98.9,B19prime,0.924975258,,0.933610905,0.933610905,1.1315631,0.977180537,35,35,,,,,,,,,,,,,https://doi.org/10.1007/s40830-015-0033-0,https://doi.org/10.1080/14786435.2014.913109,,100,0.946,"[5, -5, 4]",compression,6.203463867
0,0,0,0,12.5,0,0,0,0,0,51,0,0,0,0,36.5,0,0,0,Hf12.5Ni51.0Ti36.5,Hf25Ni102Ti73,NiTiHf,0.672704179,7.24169555,10.905,2.38119,69.716339,8.9245,9.89,FALSE,3.075,2.97,4.06,4.77,98.9,B19prime,0.924975258,,0.933610905,0.933610905,1.1315631,0.977180537,35,35,,,,,,,,,,,,,https://doi.org/10.1007/s40830-015-0033-0,https://doi.org/10.1080/14786435.2014.913109,,100,0.946,"[5, -5, 7]",tension,12.63552637
0,0,0,0,12.5,0,0,0,0,0,51,0,0,0,0,36.5,0,0,0,Hf12.5Ni51.0Ti36.5,Hf25Ni102Ti73,NiTiHf,0.672704179,7.24169555,10.905,2.38119,69.716339,8.9245,9.89,FALSE,3.075,2.97,4.06,4.77,98.9,B19prime,0.924975258,,0.933610905,0.933610905,1.1315631,0.977180537,35,35,,,,,,,,,,,,,https://doi.org/10.1007/s40830-015-0033-0,https://doi.org/10.1080/14786435.2014.913109,,100,0.946,"[5, -5, 7]",compression,6.705919851
0,0,0,0,12.5,0,0,0,0,0,51,0,0,0,0,36.5,0,0,0,Hf12.5Ni51.0Ti36.5,Hf25Ni102Ti73,NiTiHf,0.672704179,7.24169555,10.905,2.38119,69.716339,8.9245,9.89,FALSE,3.075,2.97,4.06,4.77,98.9,B19prime,0.924975258,,0.933610905,0.933610905,1.1315631,0.977180537,35,35,,,,,,,,,,,,,https://doi.org/10.1007/s40830-015-0033-0,https://doi.org/10.1080/14786435.2014.913109,,100,0.946,"[2, -2, 5]",tension,10.61249486
0,0,0,0,12.5,0,0,0,0,0,51,0,0,0,0,36.5,0,0,0,Hf12.5Ni51.0Ti36.5,Hf25Ni102Ti73,NiTiHf,0.672704179,7.24169555,10.905,2.38119,69.716339,8.9245,9.89,FALSE,3.075,2.97,4.06,4.77,98.9,B19prime,0.924975258,,0.933610905,0.933610905,1.1315631,0.977180537,35,35,,,,,,,,,,,,,https://doi.org/10.1007/s40830-015-0033-0,https://doi.org/10.1080/14786435.2014.913109,,100,0.946,"[2, -2, 5]",compression,7.376519444
0,0,0,0,15,0,0,0,0,0,49,0,0,0,0,36,0,0,0,Hf15.0Ni49.0Ti36.0,Hf15Ni49Ti36,NiTiHf,0.670396675,7.2253857,10.92,2.43579,72.765386,9.0755,10.05,FALSE,3.09,2.93,4.11,4.73,100.4,B19prime,0.897431571,,0.94052067,0.94052067,1.124867538,0.949447756,,,,,,,,,,,,,,,https://doi.org/10.1007/s11665-014-1006-8,,,100,0.944,"[1, 1, 1]",tension,12.04672051
0,0,0,0,15,0,0,0,0,0,49,0,0,0,0,36,0,0,0,Hf15.0Ni49.0Ti36.0,Hf15Ni49Ti36,NiTiHf,0.670396675,7.2253857,10.92,2.43579,72.765386,9.0755,10.05,FALSE,3.09,2.93,4.11,4.73,100.4,B19prime,0.897431571,,0.94052067,0.94052067,1.124867538,0.949447756,,,,,,,,,,,,,,,https://doi.org/10.1007/s11665-014-1006-8,,,100,0.944,"[1, 1, 1]",compression,5.69058808
0,0,0,0,15,0,0,0,0,0,49,0,0,0,0,36,0,0,0,Hf15.0Ni49.0Ti36.0,Hf15Ni49Ti36,NiTiHf,0.670396675,7.2253857,10.92,2.43579,72.765386,9.0755,10.05,FALSE,3.09,2.93,4.11,4.73,100.4,B19prime,0.897431571,,0.94052067,0.94052067,1.124867538,0.949447756,,,,,,,,,,,,,,,https://doi.org/10.1007/s11665-014-1006-8,,,100,0.944,"[0, 1, 1]",tension,8.239970065
0,0,0,0,15,0,0,0,0,0,49,0,0,0,0,36,0,0,0,Hf15.0Ni49.0Ti36.0,Hf15Ni49Ti36,NiTiHf,0.670396675,7.2253857,10.92,2.43579,72.765386,9.0755,10.05,FALSE,3.09,2.93,4.11,4.73,100.4,B19prime,0.897431571,,0.94052067,0.94052067,1.124867538,0.949447756,,,,,,,,,,,,,,,https://doi.org/10.1007/s11665-014-1006-8,,,100,0.944,"[0, 1, 1]",compression,8.753492301
0,0,0,0,15,0,0,0,0,0,49,0,0,0,0,36,0,0,0,Hf15.0Ni49.0Ti36.0,Hf15Ni49Ti36,NiTiHf,0.670396675,7.2253857,10.92,2.43579,72.765386,9.0755,10.05,FALSE,3.09,2.93,4.11,4.73,100.4,B19prime,0.897431571,,0.94052067,0.94052067,1.124867538,0.949447756,,,,,,,,,,,,,,,https://doi.org/10.1007/s11665-014-1006-8,,,100,0.944,"[1, 1, 2]",tension,11.05271269
0,0,0,0,15,0,0,0,0,0,49,0,0,0,0,36,0,0,0,Hf15.0Ni49.0Ti36.0,Hf15Ni49Ti36,NiTiHf,0.670396675,7.2253857,10.92,2.43579,72.765386,9.0755,10.05,FALSE,3.09,2.93,4.11,4.73,100.4,B19prime,0.897431571,,0.94052067,0.94052067,1.124867538,0.949447756,,,,,,,,,,,,,,,https://doi.org/10.1007/s11665-014-1006-8,,,100,0.944,"[1, 1, 2]",compression,9.70804879
0,0,0,0,15,0,0,0,0,0,49,0,0,0,0,36,0,0,0,Hf15.0Ni49.0Ti36.0,Hf15Ni49Ti36,NiTiHf,0.670396675,7.2253857,10.92,2.43579,72.765386,9.0755,10.05,FALSE,3.09,2.93,4.11,4.73,100.4,B19prime,0.897431571,,0.94052067,0.94052067,1.124867538,0.949447756,,,,,,,,,,,,,,,https://doi.org/10.1007/s11665-014-1006-8,,,100,0.944,"[1, 4, 8]",tension,8.567789001
0,0,0,0,15,0,0,0,0,0,49,0,0,0,0,36,0,0,0,Hf15.0Ni49.0Ti36.0,Hf15Ni49Ti36,NiTiHf,0.670396675,7.2253857,10.92,2.43579,72.765386,9.0755,10.05,FALSE,3.09,2.93,4.11,4.73,100.4,B19prime,0.897431571,,0.94052067,0.94052067,1.124867538,0.949447756,,,,,,,,,,,,,,,https://doi.org/10.1007/s11665-014-1006-8,,,100,0.944,"[1, 4, 8]",compression,9.946231798
0,0,0,0,15,0,0,0,0,0,49,0,0,0,0,36,0,0,0,Hf15.0Ni49.0Ti36.0,Hf15Ni49Ti36,NiTiHf,0.670396675,7.2253857,10.92,2.43579,72.765386,9.0755,10.05,FALSE,3.09,2.93,4.11,4.73,100.4,B19prime,0.897431571,,0.94052067,0.94052067,1.124867538,0.949447756,,,,,,,,,,,,,,,https://doi.org/10.1007/s11665-014-1006-8,,,100,0.944,"[2, -2, -1]",tension,12.1502747
0,0,0,0,15,0,0,0,0,0,49,0,0,0,0,36,0,0,0,Hf15.0Ni49.0Ti36.0,Hf15Ni49Ti36,NiTiHf,0.670396675,7.2253857,10.92,2.43579,72.765386,9.0755,10.05,FALSE,3.09,2.93,4.11,4.73,100.4,B19prime,0.897431571,,0.94052067,0.94052067,1.124867538,0.949447756,,,,,,,,,,,,,,,https://doi.org/10.1007/s11665-014-1006-8,,,100,0.944,"[2, -2, -1]",compression,7.871797951
0,0,0,0,15,0,0,0,0,0,49,0,0,0,0,36,0,0,0,Hf15.0Ni49.0Ti36.0,Hf15Ni49Ti36,NiTiHf,0.670396675,7.2253857,10.92,2.43579,72.765386,9.0755,10.05,FALSE,3.09,2.93,4.11,4.73,100.4,B19prime,0.897431571,,0.94052067,0.94052067,1.124867538,0.949447756,,,,,,,,,,,,,,,https://doi.org/10.1007/s11665-014-1006-8,,,100,0.944,"[8, -8, -1]",tension,9.634648264
0,0,0,0,15,0,0,0,0,0,49,0,0,0,0,36,0,0,0,Hf15.0Ni49.0Ti36.0,Hf15Ni49Ti36,NiTiHf,0.670396675,7.2253857,10.92,2.43579,72.765386,9.0755,10.05,FALSE,3.09,2.93,4.11,4.73,100.4,B19prime,0.897431571,,0.94052067,0.94052067,1.124867538,0.949447756,,,,,,,,,,,,,,,https://doi.org/10.1007/s11665-014-1006-8,,,100,0.944,"[8, -8, -1]",compression,8.755372061
0,0,0,0,15,0,0,0,0,0,49,0,0,0,0,36,0,0,0,Hf15.0Ni49.0Ti36.0,Hf15Ni49Ti36,NiTiHf,0.670396675,7.2253857,10.92,2.43579,72.765386,9.0755,10.05,FALSE,3.09,2.93,4.11,4.73,100.4,B19prime,0.897431571,,0.94052067,0.94052067,1.124867538,0.949447756,,,,,,,,,,,,,,,https://doi.org/10.1007/s11665-014-1006-8,,,100,0.944,"[4, -4, 1]",tension,10.76337857
0,0,0,0,15,0,0,0,0,0,49,0,0,0,0,36,0,0,0,Hf15.0Ni49.0Ti36.0,Hf15Ni49Ti36,NiTiHf,0.670396675,7.2253857,10.92,2.43579,72.765386,9.0755,10.05,FALSE,3.09,2.93,4.11,4.73,100.4,B19prime,0.897431571,,0.94052067,0.94052067,1.124867538,0.949447756,,,,,,,,,,,,,,,https://doi.org/10.1007/s11665-014-1006-8,,,100,0.944,"[4, -4, 1]",compression,8.59499674
0,0,0,0,15,0,0,0,0,0,49,0,0,0,0,36,0,0,0,Hf15.0Ni49.0Ti36.0,Hf15Ni49Ti36,NiTiHf,0.670396675,7.2253857,10.92,2.43579,72.765386,9.0755,10.05,FALSE,3.09,2.93,4.11,4.73,100.4,B19prime,0.897431571,,0.94052067,0.94052067,1.124867538,0.949447756,,,,,,,,,,,,,,,https://doi.org/10.1007/s11665-014-1006-8,,,100,0.944,"[3, -3, 2]",tension,12.47087245
0,0,0,0,15,0,0,0,0,0,49,0,0,0,0,36,0,0,0,Hf15.0Ni49.0Ti36.0,Hf15Ni49Ti36,NiTiHf,0.670396675,7.2253857,10.92,2.43579,72.765386,9.0755,10.05,FALSE,3.09,2.93,4.11,4.73,100.4,B19prime,0.897431571,,0.94052067,0.94052067,1.124867538,0.949447756,,,,,,,,,,,,,,,https://doi.org/10.1007/s11665-014-1006-8,,,100,0.944,"[3, -3, 2]",compression,7.192613501
0,0,0,0,15,0,0,0,0,0,49,0,0,0,0,36,0,0,0,Hf15.0Ni49.0Ti36.0,Hf15Ni49Ti36,NiTiHf,0.670396675,7.2253857,10.92,2.43579,72.765386,9.0755,10.05,FALSE,3.09,2.93,4.11,4.73,100.4,B19prime,0.897431571,,0.94052067,0.94052067,1.124867538,0.949447756,,,,,,,,,,,,,,,https://doi.org/10.1007/s11665-014-1006-8,,,100,0.944,"[8, -8, 3]",tension,11.60163649
0,0,0,0,15,0,0,0,0,0,49,0,0,0,0,36,0,0,0,Hf15.0Ni49.0Ti36.0,Hf15Ni49Ti36,NiTiHf,0.670396675,7.2253857,10.92,2.43579,72.765386,9.0755,10.05,FALSE,3.09,2.93,4.11,4.73,100.4,B19prime,0.897431571,,0.94052067,0.94052067,1.124867538,0.949447756,,,,,,,,,,,,,,,https://doi.org/10.1007/s11665-014-1006-8,,,100,0.944,"[8, -8, 3]",compression,8.290824318
0,0,0,0,15,0,0,0,0,0,49,0,0,0,0,36,0,0,0,Hf15.0Ni49.0Ti36.0,Hf15Ni49Ti36,NiTiHf,0.670396675,7.2253857,10.92,2.43579,72.765386,9.0755,10.05,FALSE,3.09,2.93,4.11,4.73,100.4,B19prime,0.897431571,,0.94052067,0.94052067,1.124867538,0.949447756,,,,,,,,,,,,,,,https://doi.org/10.1007/s11665-014-1006-8,,,100,0.944,"[5, -5, 4]",tension,12.44272038
0,0,0,0,15,0,0,0,0,0,49,0,0,0,0,36,0,0,0,Hf15.0Ni49.0Ti36.0,Hf15Ni49Ti36,NiTiHf,0.670396675,7.2253857,10.92,2.43579,72.765386,9.0755,10.05,FALSE,3.09,2.93,4.11,4.73,100.4,B19prime,0.897431571,,0.94052067,0.94052067,1.124867538,0.949447756,,,,,,,,,,,,,,,https://doi.org/10.1007/s11665-014-1006-8,,,100,0.944,"[5, -5, 4]",compression,6.597012132
0,0,0,0,15,0,0,0,0,0,49,0,0,0,0,36,0,0,0,Hf15.0Ni49.0Ti36.0,Hf15Ni49Ti36,NiTiHf,0.670396675,7.2253857,10.92,2.43579,72.765386,9.0755,10.05,FALSE,3.09,2.93,4.11,4.73,100.4,B19prime,0.897431571,,0.94052067,0.94052067,1.124867538,0.949447756,,,,,,,,,,,,,,,https://doi.org/10.1007/s11665-014-1006-8,,,100,0.944,"[5, -5, 7]",tension,12.06186484
0,0,0,0,15,0,0,0,0,0,49,0,0,0,0,36,0,0,0,Hf15.0Ni49.0Ti36.0,Hf15Ni49Ti36,NiTiHf,0.670396675,7.2253857,10.92,2.43579,72.765386,9.0755,10.05,FALSE,3.09,2.93,4.11,4.73,100.4,B19prime,0.897431571,,0.94052067,0.94052067,1.124867538,0.949447756,,,,,,,,,,,,,,,https://doi.org/10.1007/s11665-014-1006-8,,,100,0.944,"[5, -5, 7]",compression,7.725173156
0,0,0,0,15,0,0,0,0,0,49,0,0,0,0,36,0,0,0,Hf15.0Ni49.0Ti36.0,Hf15Ni49Ti36,NiTiHf,0.670396675,7.2253857,10.92,2.43579,72.765386,9.0755,10.05,FALSE,3.09,2.93,4.11,4.73,100.4,B19prime,0.897431571,,0.94052067,0.94052067,1.124867538,0.949447756,,,,,,,,,,,,,,,https://doi.org/10.1007/s11665-014-1006-8,,,100,0.944,"[2, -2, 5]",tension,10.02659431
0,0,0,0,15,0,0,0,0,0,49,0,0,0,0,36,0,0,0,Hf15.0Ni49.0Ti36.0,Hf15Ni49Ti36,NiTiHf,0.670396675,7.2253857,10.92,2.43579,72.765386,9.0755,10.05,FALSE,3.09,2.93,4.11,4.73,100.4,B19prime,0.897431571,,0.94052067,0.94052067,1.124867538,0.949447756,,,,,,,,,,,,,,,https://doi.org/10.1007/s11665-014-1006-8,,,100,0.944,"[2, -2, 5]",compression,10.20167783
0,0,0,0,1,0,0,0,0,0,54,0,0,0,0,45,0,0,0,Hf1.0Ni54.0Ti45.0,Hf1Ni54Ti45,NiTiHf,0.690884558,7.2663967,10.65,2.04228,55.019486,8.481,8.65,FALSE,3.007,2.82,4.08,4.53,97,B19prime,0.911446659,,0.95942656,0.95942656,1.087889809,0.951322795,,,,,,,,,,,,,,,https://doi.org/10.1002/adem.201800046,,,100,0.965,"[1, 1, 1]",tension,7.90955183
0,0,0,0,1,0,0,0,0,0,54,0,0,0,0,45,0,0,0,Hf1.0Ni54.0Ti45.0,Hf1Ni54Ti45,NiTiHf,0.690884558,7.2663967,10.65,2.04228,55.019486,8.481,8.65,FALSE,3.007,2.82,4.08,4.53,97,B19prime,0.911446659,,0.95942656,0.95942656,1.087889809,0.951322795,,,,,,,,,,,,,,,https://doi.org/10.1002/adem.201800046,,,100,0.965,"[1, 1, 1]",compression,4.772385475
0,0,0,0,1,0,0,0,0,0,54,0,0,0,0,45,0,0,0,Hf1.0Ni54.0Ti45.0,Hf1Ni54Ti45,NiTiHf,0.690884558,7.2663967,10.65,2.04228,55.019486,8.481,8.65,FALSE,3.007,2.82,4.08,4.53,97,B19prime,0.911446659,,0.95942656,0.95942656,1.087889809,0.951322795,,,,,,,,,,,,,,,https://doi.org/10.1002/adem.201800046,,,100,0.965,"[0, 1, 1]",tension,6.524566637
0,0,0,0,1,0,0,0,0,0,54,0,0,0,0,45,0,0,0,Hf1.0Ni54.0Ti45.0,Hf1Ni54Ti45,NiTiHf,0.690884558,7.2663967,10.65,2.04228,55.019486,8.481,8.65,FALSE,3.007,2.82,4.08,4.53,97,B19prime,0.911446659,,0.95942656,0.95942656,1.087889809,0.951322795,,,,,,,,,,,,,,,https://doi.org/10.1002/adem.201800046,,,100,0.965,"[0, 1, 1]",compression,6.86198865
0,0,0,0,1,0,0,0,0,0,54,0,0,0,0,45,0,0,0,Hf1.0Ni54.0Ti45.0,Hf1Ni54Ti45,NiTiHf,0.690884558,7.2663967,10.65,2.04228,55.019486,8.481,8.65,FALSE,3.007,2.82,4.08,4.53,97,B19prime,0.911446659,,0.95942656,0.95942656,1.087889809,0.951322795,,,,,,,,,,,,,,,https://doi.org/10.1002/adem.201800046,,,100,0.965,"[1, 1, 2]",tension,7.723711533
0,0,0,0,1,0,0,0,0,0,54,0,0,0,0,45,0,0,0,Hf1.0Ni54.0Ti45.0,Hf1Ni54Ti45,NiTiHf,0.690884558,7.2663967,10.65,2.04228,55.019486,8.481,8.65,FALSE,3.007,2.82,4.08,4.53,97,B19prime,0.911446659,,0.95942656,0.95942656,1.087889809,0.951322795,,,,,,,,,,,,,,,https://doi.org/10.1002/adem.201800046,,,100,0.965,"[1, 1, 2]",compression,7.815830382
0,0,0,0,1,0,0,0,0,0,54,0,0,0,0,45,0,0,0,Hf1.0Ni54.0Ti45.0,Hf1Ni54Ti45,NiTiHf,0.690884558,7.2663967,10.65,2.04228,55.019486,8.481,8.65,FALSE,3.007,2.82,4.08,4.53,97,B19prime,0.911446659,,0.95942656,0.95942656,1.087889809,0.951322795,,,,,,,,,,,,,,,https://doi.org/10.1002/adem.201800046,,,100,0.965,"[1, 4, 8]",tension,6.580687718
0,0,0,0,1,0,0,0,0,0,54,0,0,0,0,45,0,0,0,Hf1.0Ni54.0Ti45.0,Hf1Ni54Ti45,NiTiHf,0.690884558,7.2663967,10.65,2.04228,55.019486,8.481,8.65,FALSE,3.007,2.82,4.08,4.53,97,B19prime,0.911446659,,0.95942656,0.95942656,1.087889809,0.951322795,,,,,,,,,,,,,,,https://doi.org/10.1002/adem.201800046,,,100,0.965,"[1, 4, 8]",compression,8.559576601
0,0,0,0,1,0,0,0,0,0,54,0,0,0,0,45,0,0,0,Hf1.0Ni54.0Ti45.0,Hf1Ni54Ti45,NiTiHf,0.690884558,7.2663967,10.65,2.04228,55.019486,8.481,8.65,FALSE,3.007,2.82,4.08,4.53,97,B19prime,0.911446659,,0.95942656,0.95942656,1.087889809,0.951322795,,,,,,,,,,,,,,,https://doi.org/10.1002/adem.201800046,,,100,0.965,"[2, -2, -1]",tension,8.761641644
