Repository: sinazadeh/Theoretical-Transformation-Strain-Calculator

# Theoretical-Transformation-Strain-Calculator
This repository is dedicated to the theoretical calculation of transformation strain in NiTi shape memory alloys (SMAs) undergoing B2 to B19/B19' transformations.

## Usage

Explore the sample codes provided in [main.ipynb](main.ipynb) to get started.

## Citing

If this code or the accompanying dataset proves beneficial for your research or work, please cite our original paper. Acknowledging this source helps promote further research in this field and recognizes the efforts invested in this repository.

>

File: data_for_ml.csv (part 17 of 30)
Al,Au,Co,Cu,Hf,In,Mn,Mo,Nb,Nd,Ni,Pd,Pt,Sc,Ta,Ti,V,Zr,Zn,composition,formula,Alloy System,avg_first_ion_en_divi_voro_coord,avg_first_ion_en,avg_voro_coord,dev_mol_vol,avg_atom_mass,avg_mol_vol,Delta,NiTiHfCu base,a0 (A),a (A),b (A),c (A),beta,Transformation,lambda1_calculated,lambda2_reported,lambda2_calculated,lambda2_combined,lambda3_calculated,lambda1lambda2lambda3,Hysteresis (C),Hysteresis (C) new,Ms (C),Mf (C),As (C),Af (C),Tc (C),Enthalphy AtoM (J/g),Enthalphy MtoA (J/g),Enthalphy avg (J/g),Density_reported(g/cm^3),Enthalphy AtoM (J/cm3),Enthalphy MtoA (J/cm3),Enthalphy avg (J/cm3),Ref 1,Ref 2,Ref 3,Total,Predicted_Lambda2,deformation_direction,deformation_type,LDT_transformation_strain
0,0,0,0,1,0,0,0,0,0,54,0,0,0,0,45,0,0,0,Hf1.0Ni54.0Ti45.0,Hf1Ni54Ti45,NiTiHf,0.690884558,7.2663967,10.65,2.04228,55.019486,8.481,8.65,FALSE,3.007,2.82,4.08,4.53,97,B19prime,0.911446659,,0.95942656,0.95942656,1.087889809,0.951322795,,,,,,,,,,,,,,,https://doi.org/10.1002/adem.201800046,,,100,0.965,"[2, -2, -1]",compression,6.409693184
0,0,0,0,1,0,0,0,0,0,54,0,0,0,0,45,0,0,0,Hf1.0Ni54.0Ti45.0,Hf1Ni54Ti45,NiTiHf,0.690884558,7.2663967,10.65,2.04228,55.019486,8.481,8.65,FALSE,3.007,2.82,4.08,4.53,97,B19prime,0.911446659,,0.95942656,0.95942656,1.087889809,0.951322795,,,,,,,,,,,,,,,https://doi.org/10.1002/adem.201800046,,,100,0.965,"[8, -8, -1]",tension,7.430203693
0,0,0,0,1,0,0,0,0,0,54,0,0,0,0,45,0,0,0,Hf1.0Ni54.0Ti45.0,Hf1Ni54Ti45,NiTiHf,0.690884558,7.2663967,10.65,2.04228,55.019486,8.481,8.65,FALSE,3.007,2.82,4.08,4.53,97,B19prime,0.911446659,,0.95942656,0.95942656,1.087889809,0.951322795,,,,,,,,,,,,,,,https://doi.org/10.1002/adem.201800046,,,100,0.965,"[8, -8, -1]",compression,6.935436121
0,0,0,0,1,0,0,0,0,0,54,0,0,0,0,45,0,0,0,Hf1.0Ni54.0Ti45.0,Hf1Ni54Ti45,NiTiHf,0.690884558,7.2663967,10.65,2.04228,55.019486,8.481,8.65,FALSE,3.007,2.82,4.08,4.53,97,B19prime,0.911446659,,0.95942656,0.95942656,1.087889809,0.951322795,,,,,,,,,,,,,,,https://doi.org/10.1002/adem.201800046,,,100,0.965,"[4, -4, 1]",tension,8.108885631
0,0,0,0,1,0,0,0,0,0,54,0,0,0,0,45,0,0,0,Hf1.0Ni54.0Ti45.0,Hf1Ni54Ti45,NiTiHf,0.690884558,7.2663967,10.65,2.04228,55.019486,8.481,8.65,FALSE,3.007,2.82,4.08,4.53,97,B19prime,0.911446659,,0.95942656,0.95942656,1.087889809,0.951322795,,,,,,,,,,,,,,,https://doi.org/10.1002/adem.201800046,,,100,0.965,"[4, -4, 1]",compression,6.87522092
0,0,0,0,1,0,0,0,0,0,54,0,0,0,0,45,0,0,0,Hf1.0Ni54.0Ti45.0,Hf1Ni54Ti45,NiTiHf,0.690884558,7.2663967,10.65,2.04228,55.019486,8.481,8.65,FALSE,3.007,2.82,4.08,4.53,97,B19prime,0.911446659,,0.95942656,0.95942656,1.087889809,0.951322795,,,,,,,,,,,,,,,https://doi.org/10.1002/adem.201800046,,,100,0.965,"[3, -3, 2]",tension,8.73143857
0,0,0,0,1,0,0,0,0,0,54,0,0,0,0,45,0,0,0,Hf1.0Ni54.0Ti45.0,Hf1Ni54Ti45,NiTiHf,0.690884558,7.2663967,10.65,2.04228,55.019486,8.481,8.65,FALSE,3.007,2.82,4.08,4.53,97,B19prime,0.911446659,,0.95942656,0.95942656,1.087889809,0.951322795,,,,,,,,,,,,,,,https://doi.org/10.1002/adem.201800046,,,100,0.965,"[3, -3, 2]",compression,5.919513995
0,0,0,0,1,0,0,0,0,0,54,0,0,0,0,45,0,0,0,Hf1.0Ni54.0Ti45.0,Hf1Ni54Ti45,NiTiHf,0.690884558,7.2663967,10.65,2.04228,55.019486,8.481,8.65,FALSE,3.007,2.82,4.08,4.53,97,B19prime,0.911446659,,0.95942656,0.95942656,1.087889809,0.951322795,,,,,,,,,,,,,,,https://doi.org/10.1002/adem.201800046,,,100,0.965,"[8, -8, 3]",tension,8.549728412
0,0,0,0,1,0,0,0,0,0,54,0,0,0,0,45,0,0,0,Hf1.0Ni54.0Ti45.0,Hf1Ni54Ti45,NiTiHf,0.690884558,7.2663967,10.65,2.04228,55.019486,8.481,8.65,FALSE,3.007,2.82,4.08,4.53,97,B19prime,0.911446659,,0.95942656,0.95942656,1.087889809,0.951322795,,,,,,,,,,,,,,,https://doi.org/10.1002/adem.201800046,,,100,0.965,"[8, -8, 3]",compression,6.692993376
0,0,0,0,1,0,0,0,0,0,54,0,0,0,0,45,0,0,0,Hf1.0Ni54.0Ti45.0,Hf1Ni54Ti45,NiTiHf,0.690884558,7.2663967,10.65,2.04228,55.019486,8.481,8.65,FALSE,3.007,2.82,4.08,4.53,97,B19prime,0.911446659,,0.95942656,0.95942656,1.087889809,0.951322795,,,,,,,,,,,,,,,https://doi.org/10.1002/adem.201800046,,,100,0.965,"[5, -5, 4]",tension,8.4996494
0,0,0,0,1,0,0,0,0,0,54,0,0,0,0,45,0,0,0,Hf1.0Ni54.0Ti45.0,Hf1Ni54Ti45,NiTiHf,0.690884558,7.2663967,10.65,2.04228,55.019486,8.481,8.65,FALSE,3.007,2.82,4.08,4.53,97,B19prime,0.911446659,,0.95942656,0.95942656,1.087889809,0.951322795,,,,,,,,,,,,,,,https://doi.org/10.1002/adem.201800046,,,100,0.965,"[5, -5, 4]",compression,5.472478548
0,0,0,0,1,0,0,0,0,0,54,0,0,0,0,45,0,0,0,Hf1.0Ni54.0Ti45.0,Hf1Ni54Ti45,NiTiHf,0.690884558,7.2663967,10.65,2.04228,55.019486,8.481,8.65,FALSE,3.007,2.82,4.08,4.53,97,B19prime,0.911446659,,0.95942656,0.95942656,1.087889809,0.951322795,,,,,,,,,,,,,,,https://doi.org/10.1002/adem.201800046,,,100,0.965,"[5, -5, 7]",tension,8.180902732
0,0,0,0,1,0,0,0,0,0,54,0,0,0,0,45,0,0,0,Hf1.0Ni54.0Ti45.0,Hf1Ni54Ti45,NiTiHf,0.690884558,7.2663967,10.65,2.04228,55.019486,8.481,8.65,FALSE,3.007,2.82,4.08,4.53,97,B19prime,0.911446659,,0.95942656,0.95942656,1.087889809,0.951322795,,,,,,,,,,,,,,,https://doi.org/10.1002/adem.201800046,,,100,0.965,"[5, -5, 7]",compression,5.836973813
0,0,0,0,1,0,0,0,0,0,54,0,0,0,0,45,0,0,0,Hf1.0Ni54.0Ti45.0,Hf1Ni54Ti45,NiTiHf,0.690884558,7.2663967,10.65,2.04228,55.019486,8.481,8.65,FALSE,3.007,2.82,4.08,4.53,97,B19prime,0.911446659,,0.95942656,0.95942656,1.087889809,0.951322795,,,,,,,,,,,,,,,https://doi.org/10.1002/adem.201800046,,,100,0.965,"[2, -2, 5]",tension,7.12782163
0,0,0,0,1,0,0,0,0,0,54,0,0,0,0,45,0,0,0,Hf1.0Ni54.0Ti45.0,Hf1Ni54Ti45,NiTiHf,0.690884558,7.2663967,10.65,2.04228,55.019486,8.481,8.65,FALSE,3.007,2.82,4.08,4.53,97,B19prime,0.911446659,,0.95942656,0.95942656,1.087889809,0.951322795,,,,,,,,,,,,,,,https://doi.org/10.1002/adem.201800046,,,100,0.965,"[2, -2, 5]",compression,8.511101306
0,0,0,0,20,0,0,0,0,0,50.3,0,0,0,0,29.7,0,0,0,Hf20.0Ni50.3Ti29.7,Hf200Ni503Ti297,NiTiHf,0.659314077,7.23578504,11.109,2.5882871,79.4372792,9.16285,10.53,FALSE,3.078,3.053,4.065,4.871,103.1,B19prime,0.912628038,,0.933849599,0.933849599,1.18453293,1.009526869,40.8,40.15,155.5,120.3,159.8,196.3,157.975,,,,,,,,https://doi.org/10.1016/j.scriptamat.2019.11.004,,,100,0.932,"[1, 1, 1]",tension,18.31778092
0,0,0,0,20,0,0,0,0,0,50.3,0,0,0,0,29.7,0,0,0,Hf20.0Ni50.3Ti29.7,Hf200Ni503Ti297,NiTiHf,0.659314077,7.23578504,11.109,2.5882871,79.4372792,9.16285,10.53,FALSE,3.078,3.053,4.065,4.871,103.1,B19prime,0.912628038,,0.933849599,0.933849599,1.18453293,1.009526869,40.8,40.15,155.5,120.3,159.8,196.3,157.975,,,,,,,,https://doi.org/10.1016/j.scriptamat.2019.11.004,,,100,0.932,"[1, 1, 1]",compression,4.641521932
0,0,0,0,20,0,0,0,0,0,50.3,0,0,0,0,29.7,0,0,0,Hf20.0Ni50.3Ti29.7,Hf200Ni503Ti297,NiTiHf,0.659314077,7.23578504,11.109,2.5882871,79.4372792,9.16285,10.53,FALSE,3.078,3.053,4.065,4.871,103.1,B19prime,0.912628038,,0.933849599,0.933849599,1.18453293,1.009526869,40.8,40.15,155.5,120.3,159.8,196.3,157.975,,,,,,,,https://doi.org/10.1016/j.scriptamat.2019.11.004,,,100,0.932,"[0, 1, 1]",tension,11.90114136
0,0,0,0,20,0,0,0,0,0,50.3,0,0,0,0,29.7,0,0,0,Hf20.0Ni50.3Ti29.7,Hf200Ni503Ti297,NiTiHf,0.659314077,7.23578504,11.109,2.5882871,79.4372792,9.16285,10.53,FALSE,3.078,3.053,4.065,4.871,103.1,B19prime,0.912628038,,0.933849599,0.933849599,1.18453293,1.009526869,40.8,40.15,155.5,120.3,159.8,196.3,157.975,,,,,,,,https://doi.org/10.1016/j.scriptamat.2019.11.004,,,100,0.932,"[0, 1, 1]",compression,8.071080652
0,0,0,0,20,0,0,0,0,0,50.3,0,0,0,0,29.7,0,0,0,Hf20.0Ni50.3Ti29.7,Hf200Ni503Ti297,NiTiHf,0.659314077,7.23578504,11.109,2.5882871,79.4372792,9.16285,10.53,FALSE,3.078,3.053,4.065,4.871,103.1,B19prime,0.912628038,,0.933849599,0.933849599,1.18453293,1.009526869,40.8,40.15,155.5,120.3,159.8,196.3,157.975,,,,,,,,https://doi.org/10.1016/j.scriptamat.2019.11.004,,,100,0.932,"[1, 1, 2]",tension,16.34718377
0,0,0,0,20,0,0,0,0,0,50.3,0,0,0,0,29.7,0,0,0,Hf20.0Ni50.3Ti29.7,Hf200Ni503Ti297,NiTiHf,0.659314077,7.23578504,11.109,2.5882871,79.4372792,9.16285,10.53,FALSE,3.078,3.053,4.065,4.871,103.1,B19prime,0.912628038,,0.933849599,0.933849599,1.18453293,1.009526869,40.8,40.15,155.5,120.3,159.8,196.3,157.975,,,,,,,,https://doi.org/10.1016/j.scriptamat.2019.11.004,,,100,0.932,"[1, 1, 2]",compression,8.56157971
0,0,0,0,20,0,0,0,0,0,50.3,0,0,0,0,29.7,0,0,0,Hf20.0Ni50.3Ti29.7,Hf200Ni503Ti297,NiTiHf,0.659314077,7.23578504,11.109,2.5882871,79.4372792,9.16285,10.53,FALSE,3.078,3.053,4.065,4.871,103.1,B19prime,0.912628038,,0.933849599,0.933849599,1.18453293,1.009526869,40.8,40.15,155.5,120.3,159.8,196.3,157.975,,,,,,,,https://doi.org/10.1016/j.scriptamat.2019.11.004,,,100,0.932,"[1, 4, 8]",tension,12.42943469
0,0,0,0,20,0,0,0,0,0,50.3,0,0,0,0,29.7,0,0,0,Hf20.0Ni50.3Ti29.7,Hf200Ni503Ti297,NiTiHf,0.659314077,7.23578504,11.109,2.5882871,79.4372792,9.16285,10.53,FALSE,3.078,3.053,4.065,4.871,103.1,B19prime,0.912628038,,0.933849599,0.933849599,1.18453293,1.009526869,40.8,40.15,155.5,120.3,159.8,196.3,157.975,,,,,,,,https://doi.org/10.1016/j.scriptamat.2019.11.004,,,100,0.932,"[1, 4, 8]",compression,8.166436983
0,0,0,0,20,0,0,0,0,0,50.3,0,0,0,0,29.7,0,0,0,Hf20.0Ni50.3Ti29.7,Hf200Ni503Ti297,NiTiHf,0.659314077,7.23578504,11.109,2.5882871,79.4372792,9.16285,10.53,FALSE,3.078,3.053,4.065,4.871,103.1,B19prime,0.912628038,,0.933849599,0.933849599,1.18453293,1.009526869,40.8,40.15,155.5,120.3,159.8,196.3,157.975,,,,,,,,https://doi.org/10.1016/j.scriptamat.2019.11.004,,,100,0.932,"[2, -2, -1]",tension,17.49412699
0,0,0,0,20,0,0,0,0,0,50.3,0,0,0,0,29.7,0,0,0,Hf20.0Ni50.3Ti29.7,Hf200Ni503Ti297,NiTiHf,0.659314077,7.23578504,11.109,2.5882871,79.4372792,9.16285,10.53,FALSE,3.078,3.053,4.065,4.871,103.1,B19prime,0.912628038,,0.933849599,0.933849599,1.18453293,1.009526869,40.8,40.15,155.5,120.3,159.8,196.3,157.975,,,,,,,,https://doi.org/10.1016/j.scriptamat.2019.11.004,,,100,0.932,"[2, -2, -1]",compression,7.059258545
0,0,0,0,20,0,0,0,0,0,50.3,0,0,0,0,29.7,0,0,0,Hf20.0Ni50.3Ti29.7,Hf200Ni503Ti297,NiTiHf,0.659314077,7.23578504,11.109,2.5882871,79.4372792,9.16285,10.53,FALSE,3.078,3.053,4.065,4.871,103.1,B19prime,0.912628038,,0.933849599,0.933849599,1.18453293,1.009526869,40.8,40.15,155.5,120.3,159.8,196.3,157.975,,,,,,,,https://doi.org/10.1016/j.scriptamat.2019.11.004,,,100,0.932,"[8, -8, -1]",tension,13.76433373
0,0,0,0,20,0,0,0,0,0,50.3,0,0,0,0,29.7,0,0,0,Hf20.0Ni50.3Ti29.7,Hf200Ni503Ti297,NiTiHf,0.659314077,7.23578504,11.109,2.5882871,79.4372792,9.16285,10.53,FALSE,3.078,3.053,4.065,4.871,103.1,B19prime,0.912628038,,0.933849599,0.933849599,1.18453293,1.009526869,40.8,40.15,155.5,120.3,159.8,196.3,157.975,,,,,,,,https://doi.org/10.1016/j.scriptamat.2019.11.004,,,100,0.932,"[8, -8, -1]",compression,8.061685521
0,0,0,0,20,0,0,0,0,0,50.3,0,0,0,0,29.7,0,0,0,Hf20.0Ni50.3Ti29.7,Hf200Ni503Ti297,NiTiHf,0.659314077,7.23578504,11.109,2.5882871,79.4372792,9.16285,10.53,FALSE,3.078,3.053,4.065,4.871,103.1,B19prime,0.912628038,,0.933849599,0.933849599,1.18453293,1.009526869,40.8,40.15,155.5,120.3,159.8,196.3,157.975,,,,,,,,https://doi.org/10.1016/j.scriptamat.2019.11.004,,,100,0.932,"[4, -4, 1]",tension,15.33866973
0,0,0,0,20,0,0,0,0,0,50.3,0,0,0,0,29.7,0,0,0,Hf20.0Ni50.3Ti29.7,Hf200Ni503Ti297,NiTiHf,0.659314077,7.23578504,11.109,2.5882871,79.4372792,9.16285,10.53,FALSE,3.078,3.053,4.065,4.871,103.1,B19prime,0.912628038,,0.933849599,0.933849599,1.18453293,1.009526869,40.8,40.15,155.5,120.3,159.8,196.3,157.975,,,,,,,,https://doi.org/10.1016/j.scriptamat.2019.11.004,,,100,0.932,"[4, -4, 1]",compression,7.87406891
0,0,0,0,20,0,0,0,0,0,50.3,0,0,0,0,29.7,0,0,0,Hf20.0Ni50.3Ti29.7,Hf200Ni503Ti297,NiTiHf,0.659314077,7.23578504,11.109,2.5882871,79.4372792,9.16285,10.53,FALSE,3.078,3.053,4.065,4.871,103.1,B19prime,0.912628038,,0.933849599,0.933849599,1.18453293,1.009526869,40.8,40.15,155.5,120.3,159.8,196.3,157.975,,,,,,,,https://doi.org/10.1016/j.scriptamat.2019.11.004,,,100,0.932,"[3, -3, 2]",tension,18.2136953
0,0,0,0,20,0,0,0,0,0,50.3,0,0,0,0,29.7,0,0,0,Hf20.0Ni50.3Ti29.7,Hf200Ni503Ti297,NiTiHf,0.659314077,7.23578504,11.109,2.5882871,79.4372792,9.16285,10.53,FALSE,3.078,3.053,4.065,4.871,103.1,B19prime,0.912628038,,0.933849599,0.933849599,1.18453293,1.009526869,40.8,40.15,155.5,120.3,159.8,196.3,157.975,,,,,,,,https://doi.org/10.1016/j.scriptamat.2019.11.004,,,100,0.932,"[3, -3, 2]",compression,6.302893901
0,0,0,0,20,0,0,0,0,0,50.3,0,0,0,0,29.7,0,0,0,Hf20.0Ni50.3Ti29.7,Hf200Ni503Ti297,NiTiHf,0.659314077,7.23578504,11.109,2.5882871,79.4372792,9.16285,10.53,FALSE,3.078,3.053,4.065,4.871,103.1,B19prime,0.912628038,,0.933849599,0.933849599,1.18453293,1.009526869,40.8,40.15,155.5,120.3,159.8,196.3,157.975,,,,,,,,https://doi.org/10.1016/j.scriptamat.2019.11.004,,,100,0.932,"[8, -8, 3]",tension,16.58495199
0,0,0,0,20,0,0,0,0,0,50.3,0,0,0,0,29.7,0,0,0,Hf20.0Ni50.3Ti29.7,Hf200Ni503Ti297,NiTiHf,0.659314077,7.23578504,11.109,2.5882871,79.4372792,9.16285,10.53,FALSE,3.078,3.053,4.065,4.871,103.1,B19prime,0.912628038,,0.933849599,0.933849599,1.18453293,1.009526869,40.8,40.15,155.5,120.3,159.8,196.3,157.975,,,,,,,,https://doi.org/10.1016/j.scriptamat.2019.11.004,,,100,0.932,"[8, -8, 3]",compression,7.52914414
0,0,0,0,20,0,0,0,0,0,50.3,0,0,0,0,29.7,0,0,0,Hf20.0Ni50.3Ti29.7,Hf200Ni503Ti297,NiTiHf,0.659314077,7.23578504,11.109,2.5882871,79.4372792,9.16285,10.53,FALSE,3.078,3.053,4.065,4.871,103.1,B19prime,0.912628038,,0.933849599,0.933849599,1.18453293,1.009526869,40.8,40.15,155.5,120.3,159.8,196.3,157.975,,,,,,,,https://doi.org/10.1016/j.scriptamat.2019.11.004,,,100,0.932,"[5, -5, 4]",tension,18.43753149
0,0,0,0,20,0,0,0,0,0,50.3,0,0,0,0,29.7,0,0,0,Hf20.0Ni50.3Ti29.7,Hf200Ni503Ti297,NiTiHf,0.659314077,7.23578504,11.109,2.5882871,79.4372792,9.16285,10.53,FALSE,3.078,3.053,4.065,4.871,103.1,B19prime,0.912628038,,0.933849599,0.933849599,1.18453293,1.009526869,40.8,40.15,155.5,120.3,159.8,196.3,157.975,,,,,,,,https://doi.org/10.1016/j.scriptamat.2019.11.004,,,100,0.932,"[5, -5, 4]",compression,5.642652954
0,0,0,0,20,0,0,0,0,0,50.3,0,0,0,0,29.7,0,0,0,Hf20.0Ni50.3Ti29.7,Hf200Ni503Ti297,NiTiHf,0.659314077,7.23578504,11.109,2.5882871,79.4372792,9.16285,10.53,FALSE,3.078,3.053,4.065,4.871,103.1,B19prime,0.912628038,,0.933849599,0.933849599,1.18453293,1.009526869,40.8,40.15,155.5,120.3,159.8,196.3,157.975,,,,,,,,https://doi.org/10.1016/j.scriptamat.2019.11.004,,,100,0.932,"[5, -5, 7]",tension,17.99809789
0,0,0,0,20,0,0,0,0,0,50.3,0,0,0,0,29.7,0,0,0,Hf20.0Ni50.3Ti29.7,Hf200Ni503Ti297,NiTiHf,0.659314077,7.23578504,11.109,2.5882871,79.4372792,9.16285,10.53,FALSE,3.078,3.053,4.065,4.871,103.1,B19prime,0.912628038,,0.933849599,0.933849599,1.18453293,1.009526869,40.8,40.15,155.5,120.3,159.8,196.3,157.975,,,,,,,,https://doi.org/10.1016/j.scriptamat.2019.11.004,,,100,0.932,"[5, -5, 7]",compression,6.843846309
0,0,0,0,20,0,0,0,0,0,50.3,0,0,0,0,29.7,0,0,0,Hf20.0Ni50.3Ti29.7,Hf200Ni503Ti297,NiTiHf,0.659314077,7.23578504,11.109,2.5882871,79.4372792,9.16285,10.53,FALSE,3.078,3.053,4.065,4.871,103.1,B19prime,0.912628038,,0.933849599,0.933849599,1.18453293,1.009526869,40.8,40.15,155.5,120.3,159.8,196.3,157.975,,,,,,,,https://doi.org/10.1016/j.scriptamat.2019.11.004,,,100,0.932,"[2, -2, 5]",tension,14.83708601
0,0,0,0,20,0,0,0,0,0,50.3,0,0,0,0,29.7,0,0,0,Hf20.0Ni50.3Ti29.7,Hf200Ni503Ti297,NiTiHf,0.659314077,7.23578504,11.109,2.5882871,79.4372792,9.16285,10.53,FALSE,3.078,3.053,4.065,4.871,103.1,B19prime,0.912628038,,0.933849599,0.933849599,1.18453293,1.009526869,40.8,40.15,155.5,120.3,159.8,196.3,157.975,,,,,,,,https://doi.org/10.1016/j.scriptamat.2019.11.004,,,100,0.932,"[2, -2, 5]",compression,8.716742378
0,0,0,0,22.1,0,0,0,0,0,53.94,0,0,0,0,23.96,0,0,0,Hf22.1Ni53.94Ti23.96,Hf8279887907Ni20208920981Ti8976747251,NiTiHf,0.650883777,7.265266142,11.2812,2.679987324,82.57444316,9.07423,10.86,FALSE,3.094,3.04,4.1,4.88,104.41,B19prime,0.89355296,,0.937019329,0.937019329,1.18777707,0.994497703,35,38,178,163,204,213,189.5,4.9,4.8,4.85,,42.48,41.61,42.045,https://doi.org/10.1016/j.jallcom.2014.06.109,,,100,0.924,"[1, 1, 1]",tension,18.66516914
0,0,0,0,22.1,0,0,0,0,0,53.94,0,0,0,0,23.96,0,0,0,Hf22.1Ni53.94Ti23.96,Hf8279887907Ni20208920981Ti8976747251,NiTiHf,0.650883777,7.265266142,11.2812,2.679987324,82.57444316,9.07423,10.86,FALSE,3.094,3.04,4.1,4.88,104.41,B19prime,0.89355296,,0.937019329,0.937019329,1.18777707,0.994497703,35,38,178,163,204,213,189.5,4.9,4.8,4.85,,42.48,41.61,42.045,https://doi.org/10.1016/j.jallcom.2014.06.109,,,100,0.924,"[1, 1, 1]",compression,5.452275737
0,0,0,0,22.1,0,0,0,0,0,53.94,0,0,0,0,23.96,0,0,0,Hf22.1Ni53.94Ti23.96,Hf8279887907Ni20208920981Ti8976747251,NiTiHf,0.650883777,7.265266142,11.2812,2.679987324,82.57444316,9.07423,10.86,FALSE,3.094,3.04,4.1,4.88,104.41,B19prime,0.89355296,,0.937019329,0.937019329,1.18777707,0.994497703,35,38,178,163,204,213,189.5,4.9,4.8,4.85,,42.48,41.61,42.045,https://doi.org/10.1016/j.jallcom.2014.06.109,,,100,0.924,"[0, 1, 1]",tension,11.52815424
0,0,0,0,22.1,0,0,0,0,0,53.94,0,0,0,0,23.96,0,0,0,Hf22.1Ni53.94Ti23.96,Hf8279887907Ni20208920981Ti8976747251,NiTiHf,0.650883777,7.265266142,11.2812,2.679987324,82.57444316,9.07423,10.86,FALSE,3.094,3.04,4.1,4.88,104.41,B19prime,0.89355296,,0.937019329,0.937019329,1.18777707,0.994497703,35,38,178,163,204,213,189.5,4.9,4.8,4.85,,42.48,41.61,42.045,https://doi.org/10.1016/j.jallcom.2014.06.109,,,100,0.924,"[0, 1, 1]",compression,9.427759576
0,0,0,0,22.1,0,0,0,0,0,53.94,0,0,0,0,23.96,0,0,0,Hf22.1Ni53.94Ti23.96,Hf8279887907Ni20208920981Ti8976747251,NiTiHf,0.650883777,7.265266142,11.2812,2.679987324,82.57444316,9.07423,10.86,FALSE,3.094,3.04,4.1,4.88,104.41,B19prime,0.89355296,,0.937019329,0.937019329,1.18777707,0.994497703,35,38,178,163,204,213,189.5,4.9,4.8,4.85,,42.48,41.61,42.045,https://doi.org/10.1016/j.jallcom.2014.06.109,,,100,0.924,"[1, 1, 2]",tension,16.60991155
0,0,0,0,22.1,0,0,0,0,0,53.94,0,0,0,0,23.96,0,0,0,Hf22.1Ni53.94Ti23.96,Hf8279887907Ni20208920981Ti8976747251,NiTiHf,0.650883777,7.265266142,11.2812,2.679987324,82.57444316,9.07423,10.86,FALSE,3.094,3.04,4.1,4.88,104.41,B19prime,0.89355296,,0.937019329,0.937019329,1.18777707,0.994497703,35,38,178,163,204,213,189.5,4.9,4.8,4.85,,42.48,41.61,42.045,https://doi.org/10.1016/j.jallcom.2014.06.109,,,100,0.924,"[1, 1, 2]",compression,10.49530605
0,0,0,0,22.1,0,0,0,0,0,53.94,0,0,0,0,23.96,0,0,0,Hf22.1Ni53.94Ti23.96,Hf8279887907Ni20208920981Ti8976747251,NiTiHf,0.650883777,7.265266142,11.2812,2.679987324,82.57444316,9.07423,10.86,FALSE,3.094,3.04,4.1,4.88,104.41,B19prime,0.89355296,,0.937019329,0.937019329,1.18777707,0.994497703,35,38,178,163,204,213,189.5,4.9,4.8,4.85,,42.48,41.61,42.045,https://doi.org/10.1016/j.jallcom.2014.06.109,,,100,0.924,"[1, 4, 8]",tension,12.31282671
0,0,0,0,22.1,0,0,0,0,0,53.94,0,0,0,0,23.96,0,0,0,Hf22.1Ni53.94Ti23.96,Hf8279887907Ni20208920981Ti8976747251,NiTiHf,0.650883777,7.265266142,11.2812,2.679987324,82.57444316,9.07423,10.86,FALSE,3.094,3.04,4.1,4.88,104.41,B19prime,0.89355296,,0.937019329,0.937019329,1.18777707,0.994497703,35,38,178,163,204,213,189.5,4.9,4.8,4.85,,42.48,41.61,42.045,https://doi.org/10.1016/j.jallcom.2014.06.109,,,100,0.924,"[1, 4, 8]",compression,9.829908158
0,0,0,0,22.1,0,0,0,0,0,53.94,0,0,0,0,23.96,0,0,0,Hf22.1Ni53.94Ti23.96,Hf8279887907Ni20208920981Ti8976747251,NiTiHf,0.650883777,7.265266142,11.2812,2.679987324,82.57444316,9.07423,10.86,FALSE,3.094,3.04,4.1,4.88,104.41,B19prime,0.89355296,,0.937019329,0.937019329,1.18777707,0.994497703,35,38,178,163,204,213,189.5,4.9,4.8,4.85,,42.48,41.61,42.045,https://doi.org/10.1016/j.jallcom.2014.06.109,,,100,0.924,"[2, -2, -1]",tension,17.65706643
0,0,0,0,22.1,0,0,0,0,0,53.94,0,0,0,0,23.96,0,0,0,Hf22.1Ni53.94Ti23.96,Hf8279887907Ni20208920981Ti8976747251,NiTiHf,0.650883777,7.265266142,11.2812,2.679987324,82.57444316,9.07423,10.86,FALSE,3.094,3.04,4.1,4.88,104.41,B19prime,0.89355296,,0.937019329,0.937019329,1.18777707,0.994497703,35,38,178,163,204,213,189.5,4.9,4.8,4.85,,42.48,41.61,42.045,https://doi.org/10.1016/j.jallcom.2014.06.109,,,100,0.924,"[2, -2, -1]",compression,8.203325396
0,0,0,0,22.1,0,0,0,0,0,53.94,0,0,0,0,23.96,0,0,0,Hf22.1Ni53.94Ti23.96,Hf8279887907Ni20208920981Ti8976747251,NiTiHf,0.650883777,7.265266142,11.2812,2.679987324,82.57444316,9.07423,10.86,FALSE,3.094,3.04,4.1,4.88,104.41,B19prime,0.89355296,,0.937019329,0.937019329,1.18777707,0.994497703,35,38,178,163,204,213,189.5,4.9,4.8,4.85,,42.48,41.61,42.045,https://doi.org/10.1016/j.jallcom.2014.06.109,,,100,0.924,"[8, -8, -1]",tension,13.55740009
0,0,0,0,22.1,0,0,0,0,0,53.94,0,0,0,0,23.96,0,0,0,Hf22.1Ni53.94Ti23.96,Hf8279887907Ni20208920981Ti8976747251,NiTiHf,0.650883777,7.265266142,11.2812,2.679987324,82.57444316,9.07423,10.86,FALSE,3.094,3.04,4.1,4.88,104.41,B19prime,0.89355296,,0.937019329,0.937019329,1.18777707,0.994497703,35,38,178,163,204,213,189.5,4.9,4.8,4.85,,42.48,41.61,42.045,https://doi.org/10.1016/j.jallcom.2014.06.109,,,100,0.924,"[8, -8, -1]",compression,9.392637697
0,0,0,0,22.1,0,0,0,0,0,53.94,0,0,0,0,23.96,0,0,0,Hf22.1Ni53.94Ti23.96,Hf8279887907Ni20208920981Ti8976747251,NiTiHf,0.650883777,7.265266142,11.2812,2.679987324,82.57444316,9.07423,10.86,FALSE,3.094,3.04,4.1,4.88,104.41,B19prime,0.89355296,,0.937019329,0.937019329,1.18777707,0.994497703,35,38,178,163,204,213,189.5,4.9,4.8,4.85,,42.48,41.61,42.045,https://doi.org/10.1016/j.jallcom.2014.06.109,,,100,0.924,"[4, -4, 1]",tension,15.2782955
0,0,0,0,22.1,0,0,0,0,0,53.94,0,0,0,0,23.96,0,0,0,Hf22.1Ni53.94Ti23.96,Hf8279887907Ni20208920981Ti8976747251,NiTiHf,0.650883777,7.265266142,11.2812,2.679987324,82.57444316,9.07423,10.86,FALSE,3.094,3.04,4.1,4.88,104.41,B19prime,0.89355296,,0.937019329,0.937019329,1.18777707,0.994497703,35,38,178,163,204,213,189.5,4.9,4.8,4.85,,42.48,41.61,42.045,https://doi.org/10.1016/j.jallcom.2014.06.109,,,100,0.924,"[4, -4, 1]",compression,9.158257577
0,0,0,0,22.1,0,0,0,0,0,53.94,0,0,0,0,23.96,0,0,0,Hf22.1Ni53.94Ti23.96,Hf8279887907Ni20208920981Ti8976747251,NiTiHf,0.650883777,7.265266142,11.2812,2.679987324,82.57444316,9.07423,10.86,FALSE,3.094,3.04,4.1,4.88,104.41,B19prime,0.89355296,,0.937019329,0.937019329,1.18777707,0.994497703,35,38,178,163,204,213,189.5,4.9,4.8,4.85,,42.48,41.61,42.045,https://doi.org/10.1016/j.jallcom.2014.06.109,,,100,0.924,"[3, -3, 2]",tension,18.47301397
0,0,0,0,22.1,0,0,0,0,0,53.94,0,0,0,0,23.96,0,0,0,Hf22.1Ni53.94Ti23.96,Hf8279887907Ni20208920981Ti8976747251,NiTiHf,0.650883777,7.265266142,11.2812,2.679987324,82.57444316,9.07423,10.86,FALSE,3.094,3.04,4.1,4.88,104.41,B19prime,0.89355296,,0.937019329,0.937019329,1.18777707,0.994497703,35,38,178,163,204,213,189.5,4.9,4.8,4.85,,42.48,41.61,42.045,https://doi.org/10.1016/j.jallcom.2014.06.109,,,100,0.924,"[3, -3, 2]",compression,7.335330372
0,0,0,0,22.1,0,0,0,0,0,53.94,0,0,0,0,23.96,0,0,0,Hf22.1Ni53.94Ti23.96,Hf8279887907Ni20208920981Ti8976747251,NiTiHf,0.650883777,7.265266142,11.2812,2.679987324,82.57444316,9.07423,10.86,FALSE,3.094,3.04,4.1,4.88,104.41,B19prime,0.89355296,,0.937019329,0.937019329,1.18777707,0.994497703,35,38,178,163,204,213,189.5,4.9,4.8,4.85,,42.48,41.61,42.045,https://doi.org/10.1016/j.jallcom.2014.06.109,,,100,0.924,"[8, -8, 3]",tension,16.64829521
0,0,0,0,22.1,0,0,0,0,0,53.94,0,0,0,0,23.96,0,0,0,Hf22.1Ni53.94Ti23.96,Hf8279887907Ni20208920981Ti8976747251,NiTiHf,0.650883777,7.265266142,11.2812,2.679987324,82.57444316,9.07423,10.86,FALSE,3.094,3.04,4.1,4.88,104.41,B19prime,0.89355296,,0.937019329,0.937019329,1.18777707,0.994497703,35,38,178,163,204,213,189.5,4.9,4.8,4.85,,42.48,41.61,42.045,https://doi.org/10.1016/j.jallcom.2014.06.109,,,100,0.924,"[8, -8, 3]",compression,8.749374805
0,0,0,0,22.1,0,0,0,0,0,53.94,0,0,0,0,23.96,0,0,0,Hf22.1Ni53.94Ti23.96,Hf8279887907Ni20208920981Ti8976747251,NiTiHf,0.650883777,7.265266142,11.2812,2.679987324,82.57444316,9.07423,10.86,FALSE,3.094,3.04,4.1,4.88,104.41,B19prime,0.89355296,,0.937019329,0.937019329,1.18777707,0.994497703,35,38,178,163,204,213,189.5,4.9,4.8,4.85,,42.48,41.61,42.045,https://doi.org/10.1016/j.jallcom.2014.06.109,,,100,0.924,"[5, -5, 4]",tension,18.74691066
0,0,0,0,22.1,0,0,0,0,0,53.94,0,0,0,0,23.96,0,0,0,Hf22.1Ni53.94Ti23.96,Hf8279887907Ni20208920981Ti8976747251,NiTiHf,0.650883777,7.265266142,11.2812,2.679987324,82.57444316,9.07423,10.86,FALSE,3.094,3.04,4.1,4.88,104.41,B19prime,0.89355296,,0.937019329,0.937019329,1.18777707,0.994497703,35,38,178,163,204,213,189.5,4.9,4.8,4.85,,42.48,41.61,42.045,https://doi.org/10.1016/j.jallcom.2014.06.109,,,100,0.924,"[5, -5, 4]",compression,6.58398081
0,0,0,0,22.1,0,0,0,0,0,53.94,0,0,0,0,23.96,0,0,0,Hf22.1Ni53.94Ti23.96,Hf8279887907Ni20208920981Ti8976747251,NiTiHf,0.650883777,7.265266142,11.2812,2.679987324,82.57444316,9.07423,10.86,FALSE,3.094,3.04,4.1,4.88,104.41,B19prime,0.89355296,,0.937019329,0.937019329,1.18777707,0.994497703,35,38,178,163,204,213,189.5,4.9,4.8,4.85,,42.48,41.61,42.045,https://doi.org/10.1016/j.jallcom.2014.06.109,,,100,0.924,"[5, -5, 7]",tension,18.3164969
0,0,0,0,22.1,0,0,0,0,0,53.94,0,0,0,0,23.96,0,0,0,Hf22.1Ni53.94Ti23.96,Hf8279887907Ni20208920981Ti8976747251,NiTiHf,0.650883777,7.265266142,11.2812,2.679987324,82.57444316,9.07423,10.86,FALSE,3.094,3.04,4.1,4.88,104.41,B19prime,0.89355296,,0.937019329,0.937019329,1.18777707,0.994497703,35,38,178,163,204,213,189.5,4.9,4.8,4.85,,42.48,41.61,42.045,https://doi.org/10.1016/j.jallcom.2014.06.109,,,100,0.924,"[5, -5, 7]",compression,8.712422365
0,0,0,0,22.1,0,0,0,0,0,53.94,0,0,0,0,23.96,0,0,0,Hf22.1Ni53.94Ti23.96,Hf8279887907Ni20208920981Ti8976747251,NiTiHf,0.650883777,7.265266142,11.2812,2.679987324,82.57444316,9.07423,10.86,FALSE,3.094,3.04,4.1,4.88,104.41,B19prime,0.89355296,,0.937019329,0.937019329,1.18777707,0.994497703,35,38,178,163,204,213,189.5,4.9,4.8,4.85,,42.48,41.61,42.045,https://doi.org/10.1016/j.jallcom.2014.06.109,,,100,0.924,"[2, -2, 5]",tension,15.05765497
0,0,0,0,22.1,0,0,0,0,0,53.94,0,0,0,0,23.96,0,0,0,Hf22.1Ni53.94Ti23.96,Hf8279887907Ni20208920981Ti8976747251,NiTiHf,0.650883777,7.265266142,11.2812,2.679987324,82.57444316,9.07423,10.86,FALSE,3.094,3.04,4.1,4.88,104.41,B19prime,0.89355296,,0.937019329,0.937019329,1.18777707,0.994497703,35,38,178,163,204,213,189.5,4.9,4.8,4.85,,42.48,41.61,42.045,https://doi.org/10.1016/j.jallcom.2014.06.109,,,100,0.924,"[2, -2, 5]",compression,10.60378187
0,0,0,0,20,0,0,0,0,0,50.3,0,0,0,0,29.7,0,0,0,Hf20.0Ni50.3Ti29.7,Hf200Ni503Ti297,NiTiHf,0.659314077,7.23578504,11.109,2.5882871,79.4372792,9.16285,10.53,FALSE,3.089,3.05,4.08,4.87,103.15,B19prime,0.908217364,,0.933957807,0.933957807,1.180179474,1.001071541,30,28.5,142,125,152,172,147.75,6.8,6.7,6.75,,58.95,58.08,58.515,https://doi.org/10.1016/j.jallcom.2014.06.109,,,100,0.932,"[1, 1, 1]",tension,17.8804326
0,0,0,0,20,0,0,0,0,0,50.3,0,0,0,0,29.7,0,0,0,Hf20.0Ni50.3Ti29.7,Hf200Ni503Ti297,NiTiHf,0.659314077,7.23578504,11.109,2.5882871,79.4372792,9.16285,10.53,FALSE,3.089,3.05,4.08,4.87,103.15,B19prime,0.908217364,,0.933957807,0.933957807,1.180179474,1.001071541,30,28.5,142,125,152,172,147.75,6.8,6.7,6.75,,58.95,58.08,58.515,https://doi.org/10.1016/j.jallcom.2014.06.109,,,100,0.932,"[1, 1, 1]",compression,4.790356164
0,0,0,0,20,0,0,0,0,0,50.3,0,0,0,0,29.7,0,0,0,Hf20.0Ni50.3Ti29.7,Hf200Ni503Ti297,NiTiHf,0.659314077,7.23578504,11.109,2.5882871,79.4372792,9.16285,10.53,FALSE,3.089,3.05,4.08,4.87,103.15,B19prime,0.908217364,,0.933957807,0.933957807,1.180179474,1.001071541,30,28.5,142,125,152,172,147.75,6.8,6.7,6.75,,58.95,58.08,58.515,https://doi.org/10.1016/j.jallcom.2014.06.109,,,100,0.932,"[0, 1, 1]",tension,11.4797677
0,0,0,0,20,0,0,0,0,0,50.3,0,0,0,0,29.7,0,0,0,Hf20.0Ni50.3Ti29.7,Hf200Ni503Ti297,NiTiHf,0.659314077,7.23578504,11.109,2.5882871,79.4372792,9.16285,10.53,FALSE,3.089,3.05,4.08,4.87,103.15,B19prime,0.908217364,,0.933957807,0.933957807,1.180179474,1.001071541,30,28.5,142,125,152,172,147.75,6.8,6.7,6.75,,58.95,58.08,58.515,https://doi.org/10.1016/j.jallcom.2014.06.109,,,100,0.932,"[0, 1, 1]",compression,8.395068556
0,0,0,0,20,0,0,0,0,0,50.3,0,0,0,0,29.7,0,0,0,Hf20.0Ni50.3Ti29.7,Hf200Ni503Ti297,NiTiHf,0.659314077,7.23578504,11.109,2.5882871,79.4372792,9.16285,10.53,FALSE,3.089,3.05,4.08,4.87,103.15,B19prime,0.908217364,,0.933957807,0.933957807,1.180179474,1.001071541,30,28.5,142,125,152,172,147.75,6.8,6.7,6.75,,58.95,58.08,58.515,https://doi.org/10.1016/j.jallcom.2014.06.109,,,100,0.932,"[1, 1, 2]",tension,15.94505526
0,0,0,0,20,0,0,0,0,0,50.3,0,0,0,0,29.7,0,0,0,Hf20.0Ni50.3Ti29.7,Hf200Ni503Ti297,NiTiHf,0.659314077,7.23578504,11.109,2.5882871,79.4372792,9.16285,10.53,FALSE,3.089,3.05,4.08,4.87,103.15,B19prime,0.908217364,,0.933957807,0.933957807,1.180179474,1.001071541,30,28.5,142,125,152,172,147.75,6.8,6.7,6.75,,58.95,58.08,58.515,https://doi.org/10.1016/j.jallcom.2014.06.109,,,100,0.932,"[1, 1, 2]",compression,8.99984982
0,0,0,0,20,0,0,0,0,0,50.3,0,0,0,0,29.7,0,0,0,Hf20.0Ni50.3Ti29.7,Hf200Ni503Ti297,NiTiHf,0.659314077,7.23578504,11.109,2.5882871,79.4372792,9.16285,10.53,FALSE,3.089,3.05,4.08,4.87,103.15,B19prime,0.908217364,,0.933957807,0.933957807,1.180179474,1.001071541,30,28.5,142,125,152,172,147.75,6.8,6.7,6.75,,58.95,58.08,58.515,https://doi.org/10.1016/j.jallcom.2014.06.109,,,100,0.932,"[1, 4, 8]",tension,12.04195647
0,0,0,0,20,0,0,0,0,0,50.3,0,0,0,0,29.7,0,0,0,Hf20.0Ni50.3Ti29.7,Hf200Ni503Ti297,NiTiHf,0.659314077,7.23578504,11.109,2.5882871,79.4372792,9.16285,10.53,FALSE,3.089,3.05,4.08,4.87,103.15,B19prime,0.908217364,,0.933957807,0.933957807,1.180179474,1.001071541,30,28.5,142,125,152,172,147.75,6.8,6.7,6.75,,58.95,58.08,58.515,https://doi.org/10.1016/j.jallcom.2014.06.109,,,100,0.932,"[1, 4, 8]",compression,8.585591772
0,0,0,0,20,0,0,0,0,0,50.3,0,0,0,0,29.7,0,0,0,Hf20.0Ni50.3Ti29.7,Hf200Ni503Ti297,NiTiHf,0.659314077,7.23578504,11.109,2.5882871,79.4372792,9.16285,10.53,FALSE,3.089,3.05,4.08,4.87,103.15,B19prime,0.908217364,,0.933957807,0.933957807,1.180179474,1.001071541,30,28.5,142,125,152,172,147.75,6.8,6.7,6.75,,58.95,58.08,58.515,https://doi.org/10.1016/j.jallcom.2014.06.109,,,100,0.932,"[2, -2, -1]",tension,17.06439237
0,0,0,0,20,0,0,0,0,0,50.3,0,0,0,0,29.7,0,0,0,Hf20.0Ni50.3Ti29.7,Hf200Ni503Ti297,NiTiHf,0.659314077,7.23578504,11.109,2.5882871,79.4372792,9.16285,10.53,FALSE,3.089,3.05,4.08,4.87,103.15,B19prime,0.908217364,,0.933957807,0.933957807,1.180179474,1.001071541,30,28.5,142,125,152,172,147.75,6.8,6.7,6.75,,58.95,58.08,58.515,https://doi.org/10.1016/j.jallcom.2014.06.109,,,100,0.932,"[2, -2, -1]",compression,7.275883335
0,0,0,0,20,0,0,0,0,0,50.3,0,0,0,0,29.7,0,0,0,Hf20.0Ni50.3Ti29.7,Hf200Ni503Ti297,NiTiHf,0.659314077,7.23578504,11.109,2.5882871,79.4372792,9.16285,10.53,FALSE,3.089,3.05,4.08,4.87,103.15,B19prime,0.908217364,,0.933957807,0.933957807,1.180179474,1.001071541,30,28.5,142,125,152,172,147.75,6.8,6.7,6.75,,58.95,58.08,58.515,https://doi.org/10.1016/j.jallcom.2014.06.109,,,100,0.932,"[8, -8, -1]",tension,13.34116166
0,0,0,0,20,0,0,0,0,0,50.3,0,0,0,0,29.7,0,0,0,Hf20.0Ni50.3Ti29.7,Hf200Ni503Ti297,NiTiHf,0.659314077,7.23578504,11.109,2.5882871,79.4372792,9.16285,10.53,FALSE,3.089,3.05,4.08,4.87,103.15,B19prime,0.908217364,,0.933957807,0.933957807,1.180179474,1.001071541,30,28.5,142,125,152,172,147.75,6.8,6.7,6.75,,58.95,58.08,58.515,https://doi.org/10.1016/j.jallcom.2014.06.109,,,100,0.932,"[8, -8, -1]",compression,8.35803777
0,0,0,0,20,0,0,0,0,0,50.3,0,0,0,0,29.7,0,0,0,Hf20.0Ni50.3Ti29.7,Hf200Ni503Ti297,NiTiHf,0.659314077,7.23578504,11.109,2.5882871,79.4372792,9.16285,10.53,FALSE,3.089,3.05,4.08,4.87,103.15,B19prime,0.908217364,,0.933957807,0.933957807,1.180179474,1.001071541,30,28.5,142,125,152,172,147.75,6.8,6.7,6.75,,58.95,58.08,58.515,https://doi.org/10.1016/j.jallcom.2014.06.109,,,100,0.932,"[4, -4, 1]",tension,14.91340981
0,0,0,0,20,0,0,0,0,0,50.3,0,0,0,0,29.7,0,0,0,Hf20.0Ni50.3Ti29.7,Hf200Ni503Ti297,NiTiHf,0.659314077,7.23578504,11.109,2.5882871,79.4372792,9.16285,10.53,FALSE,3.089,3.05,4.08,4.87,103.15,B19prime,0.908217364,,0.933957807,0.933957807,1.180179474,1.001071541,30,28.5,142,125,152,172,147.75,6.8,6.7,6.75,,58.95,58.08,58.515,https://doi.org/10.1016/j.jallcom.2014.06.109,,,100,0.932,"[4, -4, 1]",compression,8.142423679
0,0,0,0,20,0,0,0,0,0,50.3,0,0,0,0,29.7,0,0,0,Hf20.0Ni50.3Ti29.7,Hf200Ni503Ti297,NiTiHf,0.659314077,7.23578504,11.109,2.5882871,79.4372792,9.16285,10.53,FALSE,3.089,3.05,4.08,4.87,103.15,B19prime,0.908217364,,0.933957807,0.933957807,1.180179474,1.001071541,30,28.5,142,125,152,172,147.75,6.8,6.7,6.75,,58.95,58.08,58.515,https://doi.org/10.1016/j.jallcom.2014.06.109,,,100,0.932,"[3, -3, 2]",tension,17.78111371
0,0,0,0,20,0,0,0,0,0,50.3,0,0,0,0,29.7,0,0,0,Hf20.0Ni50.3Ti29.7,Hf200Ni503Ti297,NiTiHf,0.659314077,7.23578504,11.109,2.5882871,79.4372792,9.16285,10.53,FALSE,3.089,3.05,4.08,4.87,103.15,B19prime,0.908217364,,0.933957807,0.933957807,1.180179474,1.001071541,30,28.5,142,125,152,172,147.75,6.8,6.7,6.75,,58.95,58.08,58.515,https://doi.org/10.1016/j.jallcom.2014.06.109,,,100,0.932,"[3, -3, 2]",compression,6.491117741
0,0,0,0,20,0,0,0,0,0,50.3,0,0,0,0,29.7,0,0,0,Hf20.0Ni50.3Ti29.7,Hf200Ni503Ti297,NiTiHf,0.659314077,7.23578504,11.109,2.5882871,79.4372792,9.16285,10.53,FALSE,3.089,3.05,4.08,4.87,103.15,B19prime,0.908217364,,0.933957807,0.933957807,1.180179474,1.001071541,30,28.5,142,125,152,172,147.75,6.8,6.7,6.75,,58.95,58.08,58.515,https://doi.org/10.1016/j.jallcom.2014.06.109,,,100,0.932,"[8, -8, 3]",tension,16.15746146
0,0,0,0,20,0,0,0,0,0,50.3,0,0,0,0,29.7,0,0,0,Hf20.0Ni50.3Ti29.7,Hf200Ni503Ti297,NiTiHf,0.659314077,7.23578504,11.109,2.5882871,79.4372792,9.16285,10.53,FALSE,3.089,3.05,4.08,4.87,103.15,B19prime,0.908217364,,0.933957807,0.933957807,1.180179474,1.001071541,30,28.5,142,125,152,172,147.75,6.8,6.7,6.75,,58.95,58.08,58.515,https://doi.org/10.1016/j.jallcom.2014.06.109,,,100,0.932,"[8, -8, 3]",compression,7.770543965
0,0,0,0,20,0,0,0,0,0,50.3,0,0,0,0,29.7,0,0,0,Hf20.0Ni50.3Ti29.7,Hf200Ni503Ti297,NiTiHf,0.659314077,7.23578504,11.109,2.5882871,79.4372792,9.16285,10.53,FALSE,3.089,3.05,4.08,4.87,103.15,B19prime,0.908217364,,0.933957807,0.933957807,1.180179474,1.001071541,30,28.5,142,125,152,172,147.75,6.8,6.7,6.75,,58.95,58.08,58.515,https://doi.org/10.1016/j.jallcom.2014.06.109,,,100,0.932,"[5, -5, 4]",tension,18.00287805
0,0,0,0,20,0,0,0,0,0,50.3,0,0,0,0,29.7,0,0,0,Hf20.0Ni50.3Ti29.7,Hf200Ni503Ti297,NiTiHf,0.659314077,7.23578504,11.109,2.5882871,79.4372792,9.16285,10.53,FALSE,3.089,3.05,4.08,4.87,103.15,B19prime,0.908217364,,0.933957807,0.933957807,1.180179474,1.001071541,30,28.5,142,125,152,172,147.75,6.8,6.7,6.75,,58.95,58.08,58.515,https://doi.org/10.1016/j.jallcom.2014.06.109,,,100,0.932,"[5, -5, 4]",compression,5.812389794
0,0,0,0,20,0,0,0,0,0,50.3,0,0,0,0,29.7,0,0,0,Hf20.0Ni50.3Ti29.7,Hf200Ni503Ti297,NiTiHf,0.659314077,7.23578504,11.109,2.5882871,79.4372792,9.16285,10.53,FALSE,3.089,3.05,4.08,4.87,103.15,B19prime,0.908217364,,0.933957807,0.933957807,1.180179474,1.001071541,30,28.5,142,125,152,172,147.75,6.8,6.7,6.75,,58.95,58.08,58.515,https://doi.org/10.1016/j.jallcom.2014.06.109,,,100,0.932,"[5, -5, 7]",tension,17.57029518
0,0,0,0,20,0,0,0,0,0,50.3,0,0,0,0,29.7,0,0,0,Hf20.0Ni50.3Ti29.7,Hf200Ni503Ti297,NiTiHf,0.659314077,7.23578504,11.109,2.5882871,79.4372792,9.16285,10.53,FALSE,3.089,3.05,4.08,4.87,103.15,B19prime,0.908217364,,0.933957807,0.933957807,1.180179474,1.001071541,30,28.5,142,125,152,172,147.75,6.8,6.7,6.75,,58.95,58.08,58.515,https://doi.org/10.1016/j.jallcom.2014.06.109,,,100,0.932,"[5, -5, 7]",compression,7.275080354
0,0,0,0,20,0,0,0,0,0,50.3,0,0,0,0,29.7,0,0,0,Hf20.0Ni50.3Ti29.7,Hf200Ni503Ti297,NiTiHf,0.659314077,7.23578504,11.109,2.5882871,79.4372792,9.16285,10.53,FALSE,3.089,3.05,4.08,4.87,103.15,B19prime,0.908217364,,0.933957807,0.933957807,1.180179474,1.001071541,30,28.5,142,125,152,172,147.75,6.8,6.7,6.75,,58.95,58.08,58.515,https://doi.org/10.1016/j.jallcom.2014.06.109,,,100,0.932,"[2, -2, 5]",tension,14.45631661
0,0,0,0,20,0,0,0,0,0,50.3,0,0,0,0,29.7,0,0,0,Hf20.0Ni50.3Ti29.7,Hf200Ni503Ti297,NiTiHf,0.659314077,7.23578504,11.109,2.5882871,79.4372792,9.16285,10.53,FALSE,3.089,3.05,4.08,4.87,103.15,B19prime,0.908217364,,0.933957807,0.933957807,1.180179474,1.001071541,30,28.5,142,125,152,172,147.75,6.8,6.7,6.75,,58.95,58.08,58.515,https://doi.org/10.1016/j.jallcom.2014.06.109,,,100,0.932,"[2, -2, 5]",compression,9.158685085
0,0,0,0,17.7,0,0,0,0,0,50,0,0,0,0,32.3,0,0,0,Hf17.7Ni50.0Ti32.3,Hf177Ni500Ti323,NiTiHf,0.664048423,7.23342015,11.031,2.5206,76.400471,9.1106,10.33,FALSE,3.1,3.063,4.075,4.888,103,B19prime,0.910078136,,0.929503269,0.929503269,1.179465008,0.997733749,,,,,,,,,,,,,,,https://doi.org/10.2320/matertrans.44.1219,,,100,0.937,"[1, 1, 1]",tension,17.80514164
0,0,0,0,17.7,0,0,0,0,0,50,0,0,0,0,32.3,0,0,0,Hf17.7Ni50.0Ti32.3,Hf177Ni500Ti323,NiTiHf,0.664048423,7.23342015,11.031,2.5206,76.400471,9.1106,10.33,FALSE,3.1,3.063,4.075,4.888,103,B19prime,0.910078136,,0.929503269,0.929503269,1.179465008,0.997733749,,,,,,,,,,,,,,,https://doi.org/10.2320/matertrans.44.1219,,,100,0.937,"[1, 1, 1]",compression,5.057488596
0,0,0,0,17.7,0,0,0,0,0,50,0,0,0,0,32.3,0,0,0,Hf17.7Ni50.0Ti32.3,Hf177Ni500Ti323,NiTiHf,0.664048423,7.23342015,11.031,2.5206,76.400471,9.1106,10.33,FALSE,3.1,3.063,4.075,4.888,103,B19prime,0.910078136,,0.929503269,0.929503269,1.179465008,0.997733749,,,,,,,,,,,,,,,https://doi.org/10.2320/matertrans.44.1219,,,100,0.937,"[0, 1, 1]",tension,11.49477247
0,0,0,0,17.7,0,0,0,0,0,50,0,0,0,0,32.3,0,0,0,Hf17.7Ni50.0Ti32.3,Hf177Ni500Ti323,NiTiHf,0.664048423,7.23342015,11.031,2.5206,76.400471,9.1106,10.33,FALSE,3.1,3.063,4.075,4.888,103,B19prime,0.910078136,,0.929503269,0.929503269,1.179465008,0.997733749,,,,,,,,,,,,,,,https://doi.org/10.2320/matertrans.44.1219,,,100,0.937,"[0, 1, 1]",compression,8.366209044
0,0,0,0,17.7,0,0,0,0,0,50,0,0,0,0,32.3,0,0,0,Hf17.7Ni50.0Ti32.3,Hf177Ni500Ti323,NiTiHf,0.664048423,7.23342015,11.031,2.5206,76.400471,9.1106,10.33,FALSE,3.1,3.063,4.075,4.888,103,B19prime,0.910078136,,0.929503269,0.929503269,1.179465008,0.997733749,,,,,,,,,,,,,,,https://doi.org/10.2320/matertrans.44.1219,,,100,0.937,"[1, 1, 2]",tension,15.85650745
0,0,0,0,17.7,0,0,0,0,0,50,0,0,0,0,32.3,0,0,0,Hf17.7Ni50.0Ti32.3,Hf177Ni500Ti323,NiTiHf,0.664048423,7.23342015,11.031,2.5206,76.400471,9.1106,10.33,FALSE,3.1,3.063,4.075,4.888,103,B19prime,0.910078136,,0.929503269,0.929503269,1.179465008,0.997733749,,,,,,,,,,,,,,,https://doi.org/10.2320/matertrans.44.1219,,,100,0.937,"[1, 1, 2]",compression,8.809278044
0,0,0,0,17.7,0,0,0,0,0,50,0,0,0,0,32.3,0,0,0,Hf17.7Ni50.0Ti32.3,Hf177Ni500Ti323,NiTiHf,0.664048423,7.23342015,11.031,2.5206,76.400471,9.1106,10.33,FALSE,3.1,3.063,4.075,4.888,103,B19prime,0.910078136,,0.929503269,0.929503269,1.179465008,0.997733749,,,,,,,,,,,,,,,https://doi.org/10.2320/matertrans.44.1219,,,100,0.937,"[1, 4, 8]",tension,11.99506791
0,0,0,0,17.7,0,0,0,0,0,50,0,0,0,0,32.3,0,0,0,Hf17.7Ni50.0Ti32.3,Hf177Ni500Ti323,NiTiHf,0.664048423,7.23342015,11.031,2.5206,76.400471,9.1106,10.33,FALSE,3.1,3.063,4.075,4.888,103,B19prime,0.910078136,,0.929503269,0.929503269,1.179465008,0.997733749,,,,,,,,,,,,,,,https://doi.org/10.2320/matertrans.44.1219,,,100,0.937,"[1, 4, 8]",compression,8.449850084
0,0,0,0,17.7,0,0,0,0,0,50,0,0,0,0,32.3,0,0,0,Hf17.7Ni50.0Ti32.3,Hf177Ni500Ti323,NiTiHf,0.664048423,7.23342015,11.031,2.5206,76.400471,9.1106,10.33,FALSE,3.1,3.063,4.075,4.888,103,B19prime,0.910078136,,0.929503269,0.929503269,1.179465008,0.997733749,,,,,,,,,,,,,,,https://doi.org/10.2320/matertrans.44.1219,,,100,0.937,"[2, -2, -1]",tension,17.01373644
0,0,0,0,17.7,0,0,0,0,0,50,0,0,0,0,32.3,0,0,0,Hf17.7Ni50.0Ti32.3,Hf177Ni500Ti323,NiTiHf,0.664048423,7.23342015,11.031,2.5206,76.400471,9.1106,10.33,FALSE,3.1,3.063,4.075,4.888,103,B19prime,0.910078136,,0.929503269,0.929503269,1.179465008,0.997733749,,,,,,,,,,,,,,,https://doi.org/10.2320/matertrans.44.1219,,,100,0.937,"[2, -2, -1]",compression,7.422065484
0,0,0,0,17.7,0,0,0,0,0,50,0,0,0,0,32.3,0,0,0,Hf17.7Ni50.0Ti32.3,Hf177Ni500Ti323,NiTiHf,0.664048423,7.23342015,11.031,2.5206,76.400471,9.1106,10.33,FALSE,3.1,3.063,4.075,4.888,103,B19prime,0.910078136,,0.929503269,0.929503269,1.179465008,0.997733749,,,,,,,,,,,,,,,https://doi.org/10.2320/matertrans.44.1219,,,100,0.937,"[8, -8, -1]",tension,13.33614917
0,0,0,0,17.7,0,0,0,0,0,50,0,0,0,0,32.3,0,0,0,Hf17.7Ni50.0Ti32.3,Hf177Ni500Ti323,NiTiHf,0.664048423,7.23342015,11.031,2.5206,76.400471,9.1106,10.33,FALSE,3.1,3.063,4.075,4.888,103,B19prime,0.910078136,,0.929503269,0.929503269,1.179465008,0.997733749,,,,,,,,,,,,,,,https://doi.org/10.2320/matertrans.44.1219,,,100,0.937,"[8, -8, -1]",compression,8.372757634
0,0,0,0,17.7,0,0,0,0,0,50,0,0,0,0,32.3,0,0,0,Hf17.7Ni50.0Ti32.3,Hf177Ni500Ti323,NiTiHf,0.664048423,7.23342015,11.031,2.5206,76.400471,9.1106,10.33,FALSE,3.1,3.063,4.075,4.888,103,B19prime,0.910078136,,0.929503269,0.929503269,1.179465008,0.997733749,,,,,,,,,,,,,,,https://doi.org/10.2320/matertrans.44.1219,,,100,0.937,"[4, -4, 1]",tension,14.89052695
