Repository: sinazadeh/Theoretical-Transformation-Strain-Calculator

# Theoretical-Transformation-Strain-Calculator
This repository is dedicated to the theoretical calculation of transformation strain in NiTi shape memory alloys (SMAs) undergoing B2 to B19/B19' transformations.

## Usage

Explore the sample codes provided in [main.ipynb](main.ipynb) to get started.

## Citing

If this code or the accompanying dataset proves beneficial for your research or work, please cite our original paper. Acknowledging this source helps promote further research in this field and recognizes the efforts invested in this repository.

>

File: data_for_ml.csv (part 20 of 30)
Al,Au,Co,Cu,Hf,In,Mn,Mo,Nb,Nd,Ni,Pd,Pt,Sc,Ta,Ti,V,Zr,Zn,composition,formula,Alloy System,avg_first_ion_en_divi_voro_coord,avg_first_ion_en,avg_voro_coord,dev_mol_vol,avg_atom_mass,avg_mol_vol,Delta,NiTiHfCu base,a0 (A),a (A),b (A),c (A),beta,Transformation,lambda1_calculated,lambda2_reported,lambda2_calculated,lambda2_combined,lambda3_calculated,lambda1lambda2lambda3,Hysteresis (C),Hysteresis (C) new,Ms (C),Mf (C),As (C),Af (C),Tc (C),Enthalphy AtoM (J/g),Enthalphy MtoA (J/g),Enthalphy avg (J/g),Density_reported(g/cm^3),Enthalphy AtoM (J/cm3),Enthalphy MtoA (J/cm3),Enthalphy avg (J/cm3),Ref 1,Ref 2,Ref 3,Total,Predicted_Lambda2,deformation_direction,deformation_type,LDT_transformation_strain
0,0,0,7,25,0,0,0,0,0,42.7,0,0,0,0,25.3,0,0,0,Cu7.0Hf25.0Ni42.7Ti25.3,Cu70Hf250Ni427Ti253,NiTiHfCu,0.651055098,7.23682306,11.241,2.6841087,86.243153,9.36355,10.7,TRUE,3.11912,3.08471,4.12251,4.85641,101.285,B19prime,0.923033,,0.934576,0.934576,1.15679,0.997898518,45.56,65.14,298.97,247.41,332.13,344.53,305.76,27.502,27.417,27.4595,,253.3076871,252.524793,252.9162401,https://doi.org/10.1016/j.matdes.2024.113096,,,100,0.924,"[3, -3, 2]",compression,6.040381975
0,0,0,7,25,0,0,0,0,0,42.7,0,0,0,0,25.3,0,0,0,Cu7.0Hf25.0Ni42.7Ti25.3,Cu70Hf250Ni427Ti253,NiTiHfCu,0.651055098,7.23682306,11.241,2.6841087,86.243153,9.36355,10.7,TRUE,3.11912,3.08471,4.12251,4.85641,101.285,B19prime,0.923033,,0.934576,0.934576,1.15679,0.997898518,45.56,65.14,298.97,247.41,332.13,344.53,305.76,27.502,27.417,27.4595,,253.3076871,252.524793,252.9162401,https://doi.org/10.1016/j.matdes.2024.113096,,,100,0.924,"[8, -8, 3]",tension,14.11805756
0,0,0,7,25,0,0,0,0,0,42.7,0,0,0,0,25.3,0,0,0,Cu7.0Hf25.0Ni42.7Ti25.3,Cu70Hf250Ni427Ti253,NiTiHfCu,0.651055098,7.23682306,11.241,2.6841087,86.243153,9.36355,10.7,TRUE,3.11912,3.08471,4.12251,4.85641,101.285,B19prime,0.923033,,0.934576,0.934576,1.15679,0.997898518,45.56,65.14,298.97,247.41,332.13,344.53,305.76,27.502,27.417,27.4595,,253.3076871,252.524793,252.9162401,https://doi.org/10.1016/j.matdes.2024.113096,,,100,0.924,"[8, -8, 3]",compression,6.982223366
0,0,0,7,25,0,0,0,0,0,42.7,0,0,0,0,25.3,0,0,0,Cu7.0Hf25.0Ni42.7Ti25.3,Cu70Hf250Ni427Ti253,NiTiHfCu,0.651055098,7.23682306,11.241,2.6841087,86.243153,9.36355,10.7,TRUE,3.11912,3.08471,4.12251,4.85641,101.285,B19prime,0.923033,,0.934576,0.934576,1.15679,0.997898518,45.56,65.14,298.97,247.41,332.13,344.53,305.76,27.502,27.417,27.4595,,253.3076871,252.524793,252.9162401,https://doi.org/10.1016/j.matdes.2024.113096,,,100,0.924,"[5, -5, 4]",tension,15.67102767
0,0,0,7,25,0,0,0,0,0,42.7,0,0,0,0,25.3,0,0,0,Cu7.0Hf25.0Ni42.7Ti25.3,Cu70Hf250Ni427Ti253,NiTiHfCu,0.651055098,7.23682306,11.241,2.6841087,86.243153,9.36355,10.7,TRUE,3.11912,3.08471,4.12251,4.85641,101.285,B19prime,0.923033,,0.934576,0.934576,1.15679,0.997898518,45.56,65.14,298.97,247.41,332.13,344.53,305.76,27.502,27.417,27.4595,,253.3076871,252.524793,252.9162401,https://doi.org/10.1016/j.matdes.2024.113096,,,100,0.924,"[5, -5, 4]",compression,5.51183718
0,0,0,7,25,0,0,0,0,0,42.7,0,0,0,0,25.3,0,0,0,Cu7.0Hf25.0Ni42.7Ti25.3,Cu70Hf250Ni427Ti253,NiTiHfCu,0.651055098,7.23682306,11.241,2.6841087,86.243153,9.36355,10.7,TRUE,3.11912,3.08471,4.12251,4.85641,101.285,B19prime,0.923033,,0.934576,0.934576,1.15679,0.997898518,45.56,65.14,298.97,247.41,332.13,344.53,305.76,27.502,27.417,27.4595,,253.3076871,252.524793,252.9162401,https://doi.org/10.1016/j.matdes.2024.113096,,,100,0.924,"[5, -5, 7]",tension,15.27241619
0,0,0,7,25,0,0,0,0,0,42.7,0,0,0,0,25.3,0,0,0,Cu7.0Hf25.0Ni42.7Ti25.3,Cu70Hf250Ni427Ti253,NiTiHfCu,0.651055098,7.23682306,11.241,2.6841087,86.243153,9.36355,10.7,TRUE,3.11912,3.08471,4.12251,4.85641,101.285,B19prime,0.923033,,0.934576,0.934576,1.15679,0.997898518,45.56,65.14,298.97,247.41,332.13,344.53,305.76,27.502,27.417,27.4595,,253.3076871,252.524793,252.9162401,https://doi.org/10.1016/j.matdes.2024.113096,,,100,0.924,"[5, -5, 7]",compression,6.39135345
0,0,0,7,25,0,0,0,0,0,42.7,0,0,0,0,25.3,0,0,0,Cu7.0Hf25.0Ni42.7Ti25.3,Cu70Hf250Ni427Ti253,NiTiHfCu,0.651055098,7.23682306,11.241,2.6841087,86.243153,9.36355,10.7,TRUE,3.11912,3.08471,4.12251,4.85641,101.285,B19prime,0.923033,,0.934576,0.934576,1.15679,0.997898518,45.56,65.14,298.97,247.41,332.13,344.53,305.76,27.502,27.417,27.4595,,253.3076871,252.524793,252.9162401,https://doi.org/10.1016/j.matdes.2024.113096,,,100,0.924,"[2, -2, 5]",tension,12.48908723
0,0,0,7,25,0,0,0,0,0,42.7,0,0,0,0,25.3,0,0,0,Cu7.0Hf25.0Ni42.7Ti25.3,Cu70Hf250Ni427Ti253,NiTiHfCu,0.651055098,7.23682306,11.241,2.6841087,86.243153,9.36355,10.7,TRUE,3.11912,3.08471,4.12251,4.85641,101.285,B19prime,0.923033,,0.934576,0.934576,1.15679,0.997898518,45.56,65.14,298.97,247.41,332.13,344.53,305.76,27.502,27.417,27.4595,,253.3076871,252.524793,252.9162401,https://doi.org/10.1016/j.matdes.2024.113096,,,100,0.924,"[2, -2, 5]",compression,7.686742351
0,0,0,8,27,0,0,0,0,0,41.9,0,0,0,0,23.1,0,0,0,Cu8.0Hf27.0Ni41.9Ti23.1,Cu80Hf270Ni419Ti231,NiTiHfCu,0.647085,7.239251,11.307,2.7377967,88.925792,9.41665,10.83,TRUE,3.1431,3.10992,4.14056,4.88988,100.493,B19prime,0.930119,,0.931506,0.931506,1.150677,0.996959704,30.22,46.885,191.51,132.12,195.67,221.73,185.2575,17.414,16.492,16.953,,164.448476,155.7416026,160.0950393,https://doi.org/10.1016/j.matdes.2024.113096,,,100,0.92,"[1, 1, 1]",tension,14.89167665
0,0,0,8,27,0,0,0,0,0,41.9,0,0,0,0,23.1,0,0,0,Cu8.0Hf27.0Ni41.9Ti23.1,Cu80Hf270Ni419Ti231,NiTiHfCu,0.647085,7.239251,11.307,2.7377967,88.925792,9.41665,10.83,TRUE,3.1431,3.10992,4.14056,4.88988,100.493,B19prime,0.930119,,0.931506,0.931506,1.150677,0.996959704,30.22,46.885,191.51,132.12,195.67,221.73,185.2575,17.414,16.492,16.953,,164.448476,155.7416026,160.0950393,https://doi.org/10.1016/j.matdes.2024.113096,,,100,0.92,"[1, 1, 1]",compression,4.878898017
0,0,0,8,27,0,0,0,0,0,41.9,0,0,0,0,23.1,0,0,0,Cu8.0Hf27.0Ni41.9Ti23.1,Cu80Hf270Ni419Ti231,NiTiHfCu,0.647085,7.239251,11.307,2.7377967,88.925792,9.41665,10.83,TRUE,3.1431,3.10992,4.14056,4.88988,100.493,B19prime,0.930119,,0.931506,0.931506,1.150677,0.996959704,30.22,46.885,191.51,132.12,195.67,221.73,185.2575,17.414,16.492,16.953,,164.448476,155.7416026,160.0950393,https://doi.org/10.1016/j.matdes.2024.113096,,,100,0.92,"[0, 1, 1]",tension,10.00818641
0,0,0,8,27,0,0,0,0,0,41.9,0,0,0,0,23.1,0,0,0,Cu8.0Hf27.0Ni41.9Ti23.1,Cu80Hf270Ni419Ti231,NiTiHfCu,0.647085,7.239251,11.307,2.7377967,88.925792,9.41665,10.83,TRUE,3.1431,3.10992,4.14056,4.88988,100.493,B19prime,0.930119,,0.931506,0.931506,1.150677,0.996959704,30.22,46.885,191.51,132.12,195.67,221.73,185.2575,17.414,16.492,16.953,,164.448476,155.7416026,160.0950393,https://doi.org/10.1016/j.matdes.2024.113096,,,100,0.92,"[0, 1, 1]",compression,6.849350835
0,0,0,8,27,0,0,0,0,0,41.9,0,0,0,0,23.1,0,0,0,Cu8.0Hf27.0Ni41.9Ti23.1,Cu80Hf270Ni419Ti231,NiTiHfCu,0.647085,7.239251,11.307,2.7377967,88.925792,9.41665,10.83,TRUE,3.1431,3.10992,4.14056,4.88988,100.493,B19prime,0.930119,,0.931506,0.931506,1.150677,0.996959704,30.22,46.885,191.51,132.12,195.67,221.73,185.2575,17.414,16.492,16.953,,164.448476,155.7416026,160.0950393,https://doi.org/10.1016/j.matdes.2024.113096,,,100,0.92,"[1, 1, 2]",tension,13.28185266
0,0,0,8,27,0,0,0,0,0,41.9,0,0,0,0,23.1,0,0,0,Cu8.0Hf27.0Ni41.9Ti23.1,Cu80Hf270Ni419Ti231,NiTiHfCu,0.647085,7.239251,11.307,2.7377967,88.925792,9.41665,10.83,TRUE,3.1431,3.10992,4.14056,4.88988,100.493,B19prime,0.930119,,0.931506,0.931506,1.150677,0.996959704,30.22,46.885,191.51,132.12,195.67,221.73,185.2575,17.414,16.492,16.953,,164.448476,155.7416026,160.0950393,https://doi.org/10.1016/j.matdes.2024.113096,,,100,0.92,"[1, 1, 2]",compression,6.829699901
0,0,0,8,27,0,0,0,0,0,41.9,0,0,0,0,23.1,0,0,0,Cu8.0Hf27.0Ni41.9Ti23.1,Cu80Hf270Ni419Ti231,NiTiHfCu,0.647085,7.239251,11.307,2.7377967,88.925792,9.41665,10.83,TRUE,3.1431,3.10992,4.14056,4.88988,100.493,B19prime,0.930119,,0.931506,0.931506,1.150677,0.996959704,30.22,46.885,191.51,132.12,195.67,221.73,185.2575,17.414,16.492,16.953,,164.448476,155.7416026,160.0950393,https://doi.org/10.1016/j.matdes.2024.113096,,,100,0.92,"[1, 4, 8]",tension,10.2285078
0,0,0,8,27,0,0,0,0,0,41.9,0,0,0,0,23.1,0,0,0,Cu8.0Hf27.0Ni41.9Ti23.1,Cu80Hf270Ni419Ti231,NiTiHfCu,0.647085,7.239251,11.307,2.7377967,88.925792,9.41665,10.83,TRUE,3.1431,3.10992,4.14056,4.88988,100.493,B19prime,0.930119,,0.931506,0.931506,1.150677,0.996959704,30.22,46.885,191.51,132.12,195.67,221.73,185.2575,17.414,16.492,16.953,,164.448476,155.7416026,160.0950393,https://doi.org/10.1016/j.matdes.2024.113096,,,100,0.92,"[1, 4, 8]",compression,6.723286283
0,0,0,8,27,0,0,0,0,0,41.9,0,0,0,0,23.1,0,0,0,Cu8.0Hf27.0Ni41.9Ti23.1,Cu80Hf270Ni419Ti231,NiTiHfCu,0.647085,7.239251,11.307,2.7377967,88.925792,9.41665,10.83,TRUE,3.1431,3.10992,4.14056,4.88988,100.493,B19prime,0.930119,,0.931506,0.931506,1.150677,0.996959704,30.22,46.885,191.51,132.12,195.67,221.73,185.2575,17.414,16.492,16.953,,164.448476,155.7416026,160.0950393,https://doi.org/10.1016/j.matdes.2024.113096,,,100,0.92,"[2, -2, -1]",tension,14.41532689
0,0,0,8,27,0,0,0,0,0,41.9,0,0,0,0,23.1,0,0,0,Cu8.0Hf27.0Ni41.9Ti23.1,Cu80Hf270Ni419Ti231,NiTiHfCu,0.647085,7.239251,11.307,2.7377967,88.925792,9.41665,10.83,TRUE,3.1431,3.10992,4.14056,4.88988,100.493,B19prime,0.930119,,0.931506,0.931506,1.150677,0.996959704,30.22,46.885,191.51,132.12,195.67,221.73,185.2575,17.414,16.492,16.953,,164.448476,155.7416026,160.0950393,https://doi.org/10.1016/j.matdes.2024.113096,,,100,0.92,"[2, -2, -1]",compression,6.517480943
0,0,0,8,27,0,0,0,0,0,41.9,0,0,0,0,23.1,0,0,0,Cu8.0Hf27.0Ni41.9Ti23.1,Cu80Hf270Ni419Ti231,NiTiHfCu,0.647085,7.239251,11.307,2.7377967,88.925792,9.41665,10.83,TRUE,3.1431,3.10992,4.14056,4.88988,100.493,B19prime,0.930119,,0.931506,0.931506,1.150677,0.996959704,30.22,46.885,191.51,132.12,195.67,221.73,185.2575,17.414,16.492,16.953,,164.448476,155.7416026,160.0950393,https://doi.org/10.1016/j.matdes.2024.113096,,,100,0.92,"[8, -8, -1]",tension,11.49700732
0,0,0,8,27,0,0,0,0,0,41.9,0,0,0,0,23.1,0,0,0,Cu8.0Hf27.0Ni41.9Ti23.1,Cu80Hf270Ni419Ti231,NiTiHfCu,0.647085,7.239251,11.307,2.7377967,88.925792,9.41665,10.83,TRUE,3.1431,3.10992,4.14056,4.88988,100.493,B19prime,0.930119,,0.931506,0.931506,1.150677,0.996959704,30.22,46.885,191.51,132.12,195.67,221.73,185.2575,17.414,16.492,16.953,,164.448476,155.7416026,160.0950393,https://doi.org/10.1016/j.matdes.2024.113096,,,100,0.92,"[8, -8, -1]",compression,6.926481074
0,0,0,8,27,0,0,0,0,0,41.9,0,0,0,0,23.1,0,0,0,Cu8.0Hf27.0Ni41.9Ti23.1,Cu80Hf270Ni419Ti231,NiTiHfCu,0.647085,7.239251,11.307,2.7377967,88.925792,9.41665,10.83,TRUE,3.1431,3.10992,4.14056,4.88988,100.493,B19prime,0.930119,,0.931506,0.931506,1.150677,0.996959704,30.22,46.885,191.51,132.12,195.67,221.73,185.2575,17.414,16.492,16.953,,164.448476,155.7416026,160.0950393,https://doi.org/10.1016/j.matdes.2024.113096,,,100,0.92,"[4, -4, 1]",tension,12.74460795
0,0,0,8,27,0,0,0,0,0,41.9,0,0,0,0,23.1,0,0,0,Cu8.0Hf27.0Ni41.9Ti23.1,Cu80Hf270Ni419Ti231,NiTiHfCu,0.647085,7.239251,11.307,2.7377967,88.925792,9.41665,10.83,TRUE,3.1431,3.10992,4.14056,4.88988,100.493,B19prime,0.930119,,0.931506,0.931506,1.150677,0.996959704,30.22,46.885,191.51,132.12,195.67,221.73,185.2575,17.414,16.492,16.953,,164.448476,155.7416026,160.0950393,https://doi.org/10.1016/j.matdes.2024.113096,,,100,0.92,"[4, -4, 1]",compression,6.917976267
0,0,0,8,27,0,0,0,0,0,41.9,0,0,0,0,23.1,0,0,0,Cu8.0Hf27.0Ni41.9Ti23.1,Cu80Hf270Ni419Ti231,NiTiHfCu,0.647085,7.239251,11.307,2.7377967,88.925792,9.41665,10.83,TRUE,3.1431,3.10992,4.14056,4.88988,100.493,B19prime,0.930119,,0.931506,0.931506,1.150677,0.996959704,30.22,46.885,191.51,132.12,195.67,221.73,185.2575,17.414,16.492,16.953,,164.448476,155.7416026,160.0950393,https://doi.org/10.1016/j.matdes.2024.113096,,,100,0.92,"[3, -3, 2]",tension,14.93725334
0,0,0,8,27,0,0,0,0,0,41.9,0,0,0,0,23.1,0,0,0,Cu8.0Hf27.0Ni41.9Ti23.1,Cu80Hf270Ni419Ti231,NiTiHfCu,0.647085,7.239251,11.307,2.7377967,88.925792,9.41665,10.83,TRUE,3.1431,3.10992,4.14056,4.88988,100.493,B19prime,0.930119,,0.931506,0.931506,1.150677,0.996959704,30.22,46.885,191.51,132.12,195.67,221.73,185.2575,17.414,16.492,16.953,,164.448476,155.7416026,160.0950393,https://doi.org/10.1016/j.matdes.2024.113096,,,100,0.92,"[3, -3, 2]",compression,6.043106175
0,0,0,8,27,0,0,0,0,0,41.9,0,0,0,0,23.1,0,0,0,Cu8.0Hf27.0Ni41.9Ti23.1,Cu80Hf270Ni419Ti231,NiTiHfCu,0.647085,7.239251,11.307,2.7377967,88.925792,9.41665,10.83,TRUE,3.1431,3.10992,4.14056,4.88988,100.493,B19prime,0.930119,,0.931506,0.931506,1.150677,0.996959704,30.22,46.885,191.51,132.12,195.67,221.73,185.2575,17.414,16.492,16.953,,164.448476,155.7416026,160.0950393,https://doi.org/10.1016/j.matdes.2024.113096,,,100,0.92,"[8, -8, 3]",tension,13.71950759
0,0,0,8,27,0,0,0,0,0,41.9,0,0,0,0,23.1,0,0,0,Cu8.0Hf27.0Ni41.9Ti23.1,Cu80Hf270Ni419Ti231,NiTiHfCu,0.647085,7.239251,11.307,2.7377967,88.925792,9.41665,10.83,TRUE,3.1431,3.10992,4.14056,4.88988,100.493,B19prime,0.930119,,0.931506,0.931506,1.150677,0.996959704,30.22,46.885,191.51,132.12,195.67,221.73,185.2575,17.414,16.492,16.953,,164.448476,155.7416026,160.0950393,https://doi.org/10.1016/j.matdes.2024.113096,,,100,0.92,"[8, -8, 3]",compression,6.774795719
0,0,0,8,27,0,0,0,0,0,41.9,0,0,0,0,23.1,0,0,0,Cu8.0Hf27.0Ni41.9Ti23.1,Cu80Hf270Ni419Ti231,NiTiHfCu,0.647085,7.239251,11.307,2.7377967,88.925792,9.41665,10.83,TRUE,3.1431,3.10992,4.14056,4.88988,100.493,B19prime,0.930119,,0.931506,0.931506,1.150677,0.996959704,30.22,46.885,191.51,132.12,195.67,221.73,185.2575,17.414,16.492,16.953,,164.448476,155.7416026,160.0950393,https://doi.org/10.1016/j.matdes.2024.113096,,,100,0.92,"[5, -5, 4]",tension,15.06677321
0,0,0,8,27,0,0,0,0,0,41.9,0,0,0,0,23.1,0,0,0,Cu8.0Hf27.0Ni41.9Ti23.1,Cu80Hf270Ni419Ti231,NiTiHfCu,0.647085,7.239251,11.307,2.7377967,88.925792,9.41665,10.83,TRUE,3.1431,3.10992,4.14056,4.88988,100.493,B19prime,0.930119,,0.931506,0.931506,1.150677,0.996959704,30.22,46.885,191.51,132.12,195.67,221.73,185.2575,17.414,16.492,16.953,,164.448476,155.7416026,160.0950393,https://doi.org/10.1016/j.matdes.2024.113096,,,100,0.92,"[5, -5, 4]",compression,5.595644896
0,0,0,8,27,0,0,0,0,0,41.9,0,0,0,0,23.1,0,0,0,Cu8.0Hf27.0Ni41.9Ti23.1,Cu80Hf270Ni419Ti231,NiTiHfCu,0.647085,7.239251,11.307,2.7377967,88.925792,9.41665,10.83,TRUE,3.1431,3.10992,4.14056,4.88988,100.493,B19prime,0.930119,,0.931506,0.931506,1.150677,0.996959704,30.22,46.885,191.51,132.12,195.67,221.73,185.2575,17.414,16.492,16.953,,164.448476,155.7416026,160.0950393,https://doi.org/10.1016/j.matdes.2024.113096,,,100,0.92,"[5, -5, 7]",tension,14.66395946
0,0,0,8,27,0,0,0,0,0,41.9,0,0,0,0,23.1,0,0,0,Cu8.0Hf27.0Ni41.9Ti23.1,Cu80Hf270Ni419Ti231,NiTiHfCu,0.647085,7.239251,11.307,2.7377967,88.925792,9.41665,10.83,TRUE,3.1431,3.10992,4.14056,4.88988,100.493,B19prime,0.930119,,0.931506,0.931506,1.150677,0.996959704,30.22,46.885,191.51,132.12,195.67,221.73,185.2575,17.414,16.492,16.953,,164.448476,155.7416026,160.0950393,https://doi.org/10.1016/j.matdes.2024.113096,,,100,0.92,"[5, -5, 7]",compression,6.490056836
0,0,0,8,27,0,0,0,0,0,41.9,0,0,0,0,23.1,0,0,0,Cu8.0Hf27.0Ni41.9Ti23.1,Cu80Hf270Ni419Ti231,NiTiHfCu,0.647085,7.239251,11.307,2.7377967,88.925792,9.41665,10.83,TRUE,3.1431,3.10992,4.14056,4.88988,100.493,B19prime,0.930119,,0.931506,0.931506,1.150677,0.996959704,30.22,46.885,191.51,132.12,195.67,221.73,185.2575,17.414,16.492,16.953,,164.448476,155.7416026,160.0950393,https://doi.org/10.1016/j.matdes.2024.113096,,,100,0.92,"[2, -2, 5]",tension,11.99941771
0,0,0,8,27,0,0,0,0,0,41.9,0,0,0,0,23.1,0,0,0,Cu8.0Hf27.0Ni41.9Ti23.1,Cu80Hf270Ni419Ti231,NiTiHfCu,0.647085,7.239251,11.307,2.7377967,88.925792,9.41665,10.83,TRUE,3.1431,3.10992,4.14056,4.88988,100.493,B19prime,0.930119,,0.931506,0.931506,1.150677,0.996959704,30.22,46.885,191.51,132.12,195.67,221.73,185.2575,17.414,16.492,16.953,,164.448476,155.7416026,160.0950393,https://doi.org/10.1016/j.matdes.2024.113096,,,100,0.92,"[2, -2, 5]",compression,6.9869685
0,0,0,7,26,0,0,0,0,0,43.1,0,0,0,0,23.9,0,0,0,Cu7.0Hf26.0Ni43.1Ti23.9,Cu70Hf260Ni431Ti239,NiTiHfCu,0.648668,7.240039,11.283,2.718121,87.592688,9.37535,10.79,TRUE,3.12,3.124,4.11,4.901,103.1,B19prime,0.916976,,0.931477,0.931477,1.181304,1.009001424,40.72,57.69,286.36,237.8,312.46,327.08,290.925,27.056,30.505,28.7805,,252.7807246,285.0042876,268.8925061,https://doi.org/10.1016/j.matdes.2024.113096,,,100,0.921,"[1, 1, 1]",tension,18.08272335
0,0,0,7,26,0,0,0,0,0,43.1,0,0,0,0,23.9,0,0,0,Cu7.0Hf26.0Ni43.1Ti23.9,Cu70Hf260Ni431Ti239,NiTiHfCu,0.648668,7.240039,11.283,2.718121,87.592688,9.37535,10.79,TRUE,3.12,3.124,4.11,4.901,103.1,B19prime,0.916976,,0.931477,0.931477,1.181304,1.009001424,40.72,57.69,286.36,237.8,312.46,327.08,290.925,27.056,30.505,28.7805,,252.7807246,285.0042876,268.8925061,https://doi.org/10.1016/j.matdes.2024.113096,,,100,0.921,"[1, 1, 1]",compression,4.468760739
0,0,0,7,26,0,0,0,0,0,43.1,0,0,0,0,23.9,0,0,0,Cu7.0Hf26.0Ni43.1Ti23.9,Cu70Hf260Ni431Ti239,NiTiHfCu,0.648668,7.240039,11.283,2.718121,87.592688,9.37535,10.79,TRUE,3.12,3.124,4.11,4.901,103.1,B19prime,0.916976,,0.931477,0.931477,1.181304,1.009001424,40.72,57.69,286.36,237.8,312.46,327.08,290.925,27.056,30.505,28.7805,,252.7807246,285.0042876,268.8925061,https://doi.org/10.1016/j.matdes.2024.113096,,,100,0.921,"[0, 1, 1]",tension,11.07469021
0,0,0,7,26,0,0,0,0,0,43.1,0,0,0,0,23.9,0,0,0,Cu7.0Hf26.0Ni43.1Ti23.9,Cu70Hf260Ni431Ti239,NiTiHfCu,0.648668,7.240039,11.283,2.718121,87.592688,9.37535,10.79,TRUE,3.12,3.124,4.11,4.901,103.1,B19prime,0.916976,,0.931477,0.931477,1.181304,1.009001424,40.72,57.69,286.36,237.8,312.46,327.08,290.925,27.056,30.505,28.7805,,252.7807246,285.0042876,268.8925061,https://doi.org/10.1016/j.matdes.2024.113096,,,100,0.921,"[0, 1, 1]",compression,7.891854425
0,0,0,7,26,0,0,0,0,0,43.1,0,0,0,0,23.9,0,0,0,Cu7.0Hf26.0Ni43.1Ti23.9,Cu70Hf260Ni431Ti239,NiTiHfCu,0.648668,7.240039,11.283,2.718121,87.592688,9.37535,10.79,TRUE,3.12,3.124,4.11,4.901,103.1,B19prime,0.916976,,0.931477,0.931477,1.181304,1.009001424,40.72,57.69,286.36,237.8,312.46,327.08,290.925,27.056,30.505,28.7805,,252.7807246,285.0042876,268.8925061,https://doi.org/10.1016/j.matdes.2024.113096,,,100,0.921,"[1, 1, 2]",tension,15.88621097
0,0,0,7,26,0,0,0,0,0,43.1,0,0,0,0,23.9,0,0,0,Cu7.0Hf26.0Ni43.1Ti23.9,Cu70Hf260Ni431Ti239,NiTiHfCu,0.648668,7.240039,11.283,2.718121,87.592688,9.37535,10.79,TRUE,3.12,3.124,4.11,4.901,103.1,B19prime,0.916976,,0.931477,0.931477,1.181304,1.009001424,40.72,57.69,286.36,237.8,312.46,327.08,290.925,27.056,30.505,28.7805,,252.7807246,285.0042876,268.8925061,https://doi.org/10.1016/j.matdes.2024.113096,,,100,0.921,"[1, 1, 2]",compression,8.240996548
0,0,0,7,26,0,0,0,0,0,43.1,0,0,0,0,23.9,0,0,0,Cu7.0Hf26.0Ni43.1Ti23.9,Cu70Hf260Ni431Ti239,NiTiHfCu,0.648668,7.240039,11.283,2.718121,87.592688,9.37535,10.79,TRUE,3.12,3.124,4.11,4.901,103.1,B19prime,0.916976,,0.931477,0.931477,1.181304,1.009001424,40.72,57.69,286.36,237.8,312.46,327.08,290.925,27.056,30.505,28.7805,,252.7807246,285.0042876,268.8925061,https://doi.org/10.1016/j.matdes.2024.113096,,,100,0.921,"[1, 4, 8]",tension,11.69416108
0,0,0,7,26,0,0,0,0,0,43.1,0,0,0,0,23.9,0,0,0,Cu7.0Hf26.0Ni43.1Ti23.9,Cu70Hf260Ni431Ti239,NiTiHfCu,0.648668,7.240039,11.283,2.718121,87.592688,9.37535,10.79,TRUE,3.12,3.124,4.11,4.901,103.1,B19prime,0.916976,,0.931477,0.931477,1.181304,1.009001424,40.72,57.69,286.36,237.8,312.46,327.08,290.925,27.056,30.505,28.7805,,252.7807246,285.0042876,268.8925061,https://doi.org/10.1016/j.matdes.2024.113096,,,100,0.921,"[1, 4, 8]",compression,7.549746381
0,0,0,7,26,0,0,0,0,0,43.1,0,0,0,0,23.9,0,0,0,Cu7.0Hf26.0Ni43.1Ti23.9,Cu70Hf260Ni431Ti239,NiTiHfCu,0.648668,7.240039,11.283,2.718121,87.592688,9.37535,10.79,TRUE,3.12,3.124,4.11,4.901,103.1,B19prime,0.916976,,0.931477,0.931477,1.181304,1.009001424,40.72,57.69,286.36,237.8,312.46,327.08,290.925,27.056,30.505,28.7805,,252.7807246,285.0042876,268.8925061,https://doi.org/10.1016/j.matdes.2024.113096,,,100,0.921,"[2, -2, -1]",tension,16.89780298
0,0,0,7,26,0,0,0,0,0,43.1,0,0,0,0,23.9,0,0,0,Cu7.0Hf26.0Ni43.1Ti23.9,Cu70Hf260Ni431Ti239,NiTiHfCu,0.648668,7.240039,11.283,2.718121,87.592688,9.37535,10.79,TRUE,3.12,3.124,4.11,4.901,103.1,B19prime,0.916976,,0.931477,0.931477,1.181304,1.009001424,40.72,57.69,286.36,237.8,312.46,327.08,290.925,27.056,30.505,28.7805,,252.7807246,285.0042876,268.8925061,https://doi.org/10.1016/j.matdes.2024.113096,,,100,0.921,"[2, -2, -1]",compression,6.794190882
0,0,0,7,26,0,0,0,0,0,43.1,0,0,0,0,23.9,0,0,0,Cu7.0Hf26.0Ni43.1Ti23.9,Cu70Hf260Ni431Ti239,NiTiHfCu,0.648668,7.240039,11.283,2.718121,87.592688,9.37535,10.79,TRUE,3.12,3.124,4.11,4.901,103.1,B19prime,0.916976,,0.931477,0.931477,1.181304,1.009001424,40.72,57.69,286.36,237.8,312.46,327.08,290.925,27.056,30.505,28.7805,,252.7807246,285.0042876,268.8925061,https://doi.org/10.1016/j.matdes.2024.113096,,,100,0.921,"[8, -8, -1]",tension,12.96822731
0,0,0,7,26,0,0,0,0,0,43.1,0,0,0,0,23.9,0,0,0,Cu7.0Hf26.0Ni43.1Ti23.9,Cu70Hf260Ni431Ti239,NiTiHfCu,0.648668,7.240039,11.283,2.718121,87.592688,9.37535,10.79,TRUE,3.12,3.124,4.11,4.901,103.1,B19prime,0.916976,,0.931477,0.931477,1.181304,1.009001424,40.72,57.69,286.36,237.8,312.46,327.08,290.925,27.056,30.505,28.7805,,252.7807246,285.0042876,268.8925061,https://doi.org/10.1016/j.matdes.2024.113096,,,100,0.921,"[8, -8, -1]",compression,7.839123553
0,0,0,7,26,0,0,0,0,0,43.1,0,0,0,0,23.9,0,0,0,Cu7.0Hf26.0Ni43.1Ti23.9,Cu70Hf260Ni431Ti239,NiTiHfCu,0.648668,7.240039,11.283,2.718121,87.592688,9.37535,10.79,TRUE,3.12,3.124,4.11,4.901,103.1,B19prime,0.916976,,0.931477,0.931477,1.181304,1.009001424,40.72,57.69,286.36,237.8,312.46,327.08,290.925,27.056,30.505,28.7805,,252.7807246,285.0042876,268.8925061,https://doi.org/10.1016/j.matdes.2024.113096,,,100,0.921,"[4, -4, 1]",tension,14.5938104
0,0,0,7,26,0,0,0,0,0,43.1,0,0,0,0,23.9,0,0,0,Cu7.0Hf26.0Ni43.1Ti23.9,Cu70Hf260Ni431Ti239,NiTiHfCu,0.648668,7.240039,11.283,2.718121,87.592688,9.37535,10.79,TRUE,3.12,3.124,4.11,4.901,103.1,B19prime,0.916976,,0.931477,0.931477,1.181304,1.009001424,40.72,57.69,286.36,237.8,312.46,327.08,290.925,27.056,30.505,28.7805,,252.7807246,285.0042876,268.8925061,https://doi.org/10.1016/j.matdes.2024.113096,,,100,0.921,"[4, -4, 1]",compression,7.622753561
0,0,0,7,26,0,0,0,0,0,43.1,0,0,0,0,23.9,0,0,0,Cu7.0Hf26.0Ni43.1Ti23.9,Cu70Hf260Ni431Ti239,NiTiHfCu,0.648668,7.240039,11.283,2.718121,87.592688,9.37535,10.79,TRUE,3.12,3.124,4.11,4.901,103.1,B19prime,0.916976,,0.931477,0.931477,1.181304,1.009001424,40.72,57.69,286.36,237.8,312.46,327.08,290.925,27.056,30.505,28.7805,,252.7807246,285.0042876,268.8925061,https://doi.org/10.1016/j.matdes.2024.113096,,,100,0.921,"[3, -3, 2]",tension,17.73578622
0,0,0,7,26,0,0,0,0,0,43.1,0,0,0,0,23.9,0,0,0,Cu7.0Hf26.0Ni43.1Ti23.9,Cu70Hf260Ni431Ti239,NiTiHfCu,0.648668,7.240039,11.283,2.718121,87.592688,9.37535,10.79,TRUE,3.12,3.124,4.11,4.901,103.1,B19prime,0.916976,,0.931477,0.931477,1.181304,1.009001424,40.72,57.69,286.36,237.8,312.46,327.08,290.925,27.056,30.505,28.7805,,252.7807246,285.0042876,268.8925061,https://doi.org/10.1016/j.matdes.2024.113096,,,100,0.921,"[3, -3, 2]",compression,6.055795949
0,0,0,7,26,0,0,0,0,0,43.1,0,0,0,0,23.9,0,0,0,Cu7.0Hf26.0Ni43.1Ti23.9,Cu70Hf260Ni431Ti239,NiTiHfCu,0.648668,7.240039,11.283,2.718121,87.592688,9.37535,10.79,TRUE,3.12,3.124,4.11,4.901,103.1,B19prime,0.916976,,0.931477,0.931477,1.181304,1.009001424,40.72,57.69,286.36,237.8,312.46,327.08,290.925,27.056,30.505,28.7805,,252.7807246,285.0042876,268.8925061,https://doi.org/10.1016/j.matdes.2024.113096,,,100,0.921,"[8, -8, 3]",tension,15.90822604
0,0,0,7,26,0,0,0,0,0,43.1,0,0,0,0,23.9,0,0,0,Cu7.0Hf26.0Ni43.1Ti23.9,Cu70Hf260Ni431Ti239,NiTiHfCu,0.648668,7.240039,11.283,2.718121,87.592688,9.37535,10.79,TRUE,3.12,3.124,4.11,4.901,103.1,B19prime,0.916976,,0.931477,0.931477,1.181304,1.009001424,40.72,57.69,286.36,237.8,312.46,327.08,290.925,27.056,30.505,28.7805,,252.7807246,285.0042876,268.8925061,https://doi.org/10.1016/j.matdes.2024.113096,,,100,0.921,"[8, -8, 3]",compression,7.264016674
0,0,0,7,26,0,0,0,0,0,43.1,0,0,0,0,23.9,0,0,0,Cu7.0Hf26.0Ni43.1Ti23.9,Cu70Hf260Ni431Ti239,NiTiHfCu,0.648668,7.240039,11.283,2.718121,87.592688,9.37535,10.79,TRUE,3.12,3.124,4.11,4.901,103.1,B19prime,0.916976,,0.931477,0.931477,1.181304,1.009001424,40.72,57.69,286.36,237.8,312.46,327.08,290.925,27.056,30.505,28.7805,,252.7807246,285.0042876,268.8925061,https://doi.org/10.1016/j.matdes.2024.113096,,,100,0.921,"[5, -5, 4]",tension,18.05783196
0,0,0,7,26,0,0,0,0,0,43.1,0,0,0,0,23.9,0,0,0,Cu7.0Hf26.0Ni43.1Ti23.9,Cu70Hf260Ni431Ti239,NiTiHfCu,0.648668,7.240039,11.283,2.718121,87.592688,9.37535,10.79,TRUE,3.12,3.124,4.11,4.901,103.1,B19prime,0.916976,,0.931477,0.931477,1.181304,1.009001424,40.72,57.69,286.36,237.8,312.46,327.08,290.925,27.056,30.505,28.7805,,252.7807246,285.0042876,268.8925061,https://doi.org/10.1016/j.matdes.2024.113096,,,100,0.921,"[5, -5, 4]",compression,5.420868779
0,0,0,7,26,0,0,0,0,0,43.1,0,0,0,0,23.9,0,0,0,Cu7.0Hf26.0Ni43.1Ti23.9,Cu70Hf260Ni431Ti239,NiTiHfCu,0.648668,7.240039,11.283,2.718121,87.592688,9.37535,10.79,TRUE,3.12,3.124,4.11,4.901,103.1,B19prime,0.916976,,0.931477,0.931477,1.181304,1.009001424,40.72,57.69,286.36,237.8,312.46,327.08,290.925,27.056,30.505,28.7805,,252.7807246,285.0042876,268.8925061,https://doi.org/10.1016/j.matdes.2024.113096,,,100,0.921,"[5, -5, 7]",tension,17.64496365
0,0,0,7,26,0,0,0,0,0,43.1,0,0,0,0,23.9,0,0,0,Cu7.0Hf26.0Ni43.1Ti23.9,Cu70Hf260Ni431Ti239,NiTiHfCu,0.648668,7.240039,11.283,2.718121,87.592688,9.37535,10.79,TRUE,3.12,3.124,4.11,4.901,103.1,B19prime,0.916976,,0.931477,0.931477,1.181304,1.009001424,40.72,57.69,286.36,237.8,312.46,327.08,290.925,27.056,30.505,28.7805,,252.7807246,285.0042876,268.8925061,https://doi.org/10.1016/j.matdes.2024.113096,,,100,0.921,"[5, -5, 7]",compression,6.872790357
0,0,0,7,26,0,0,0,0,0,43.1,0,0,0,0,23.9,0,0,0,Cu7.0Hf26.0Ni43.1Ti23.9,Cu70Hf260Ni431Ti239,NiTiHfCu,0.648668,7.240039,11.283,2.718121,87.592688,9.37535,10.79,TRUE,3.12,3.124,4.11,4.901,103.1,B19prime,0.916976,,0.931477,0.931477,1.181304,1.009001424,40.72,57.69,286.36,237.8,312.46,327.08,290.925,27.056,30.505,28.7805,,252.7807246,285.0042876,268.8925061,https://doi.org/10.1016/j.matdes.2024.113096,,,100,0.921,"[2, -2, 5]",tension,14.32622776
0,0,0,7,26,0,0,0,0,0,43.1,0,0,0,0,23.9,0,0,0,Cu7.0Hf26.0Ni43.1Ti23.9,Cu70Hf260Ni431Ti239,NiTiHfCu,0.648668,7.240039,11.283,2.718121,87.592688,9.37535,10.79,TRUE,3.12,3.124,4.11,4.901,103.1,B19prime,0.916976,,0.931477,0.931477,1.181304,1.009001424,40.72,57.69,286.36,237.8,312.46,327.08,290.925,27.056,30.505,28.7805,,252.7807246,285.0042876,268.8925061,https://doi.org/10.1016/j.matdes.2024.113096,,,100,0.921,"[2, -2, 5]",compression,8.208973315
0,0,0,15,12,0,0,0,0,0,34.6,0,0,0,0,38.4,0,0,0,Cu15.0Hf12.0Ni34.6Ti38.4,Cu75Hf60Ni173Ti192,NiTiHfCu,0.676444,7.243334,10.848,2.279558,69.639544,9.0452,9.38,TRUE,3.085,3.078,4.103,4.896,102.8,B19prime,0.920022,,0.940441,0.940441,1.186746,1.026803981,20.61,23.075,38.93,25.13,50.67,59.54,43.5675,16.78,17.18,16.98,,129.1902388,132.2698631,130.730051,https://doi.org/10.1016/j.matdes.2024.113096,,,100,0.95,"[1, 1, 1]",tension,18.54336042
0,0,0,15,12,0,0,0,0,0,34.6,0,0,0,0,38.4,0,0,0,Cu15.0Hf12.0Ni34.6Ti38.4,Cu75Hf60Ni173Ti192,NiTiHfCu,0.676444,7.243334,10.848,2.279558,69.639544,9.0452,9.38,TRUE,3.085,3.078,4.103,4.896,102.8,B19prime,0.920022,,0.940441,0.940441,1.186746,1.026803981,20.61,23.075,38.93,25.13,50.67,59.54,43.5675,16.78,17.18,16.98,,129.1902388,132.2698631,130.730051,https://doi.org/10.1016/j.matdes.2024.113096,,,100,0.95,"[1, 1, 1]",compression,4.008265122
0,0,0,15,12,0,0,0,0,0,34.6,0,0,0,0,38.4,0,0,0,Cu15.0Hf12.0Ni34.6Ti38.4,Cu75Hf60Ni173Ti192,NiTiHfCu,0.676444,7.243334,10.848,2.279558,69.639544,9.0452,9.38,TRUE,3.085,3.078,4.103,4.896,102.8,B19prime,0.920022,,0.940441,0.940441,1.186746,1.026803981,20.61,23.075,38.93,25.13,50.67,59.54,43.5675,16.78,17.18,16.98,,129.1902388,132.2698631,130.730051,https://doi.org/10.1016/j.matdes.2024.113096,,,100,0.95,"[0, 1, 1]",tension,12.22025286
0,0,0,15,12,0,0,0,0,0,34.6,0,0,0,0,38.4,0,0,0,Cu15.0Hf12.0Ni34.6Ti38.4,Cu75Hf60Ni173Ti192,NiTiHfCu,0.676444,7.243334,10.848,2.279558,69.639544,9.0452,9.38,TRUE,3.085,3.078,4.103,4.896,102.8,B19prime,0.920022,,0.940441,0.940441,1.186746,1.026803981,20.61,23.075,38.93,25.13,50.67,59.54,43.5675,16.78,17.18,16.98,,129.1902388,132.2698631,130.730051,https://doi.org/10.1016/j.matdes.2024.113096,,,100,0.95,"[0, 1, 1]",compression,7.357047176
0,0,0,15,12,0,0,0,0,0,34.6,0,0,0,0,38.4,0,0,0,Cu15.0Hf12.0Ni34.6Ti38.4,Cu75Hf60Ni173Ti192,NiTiHfCu,0.676444,7.243334,10.848,2.279558,69.639544,9.0452,9.38,TRUE,3.085,3.078,4.103,4.896,102.8,B19prime,0.920022,,0.940441,0.940441,1.186746,1.026803981,20.61,23.075,38.93,25.13,50.67,59.54,43.5675,16.78,17.18,16.98,,129.1902388,132.2698631,130.730051,https://doi.org/10.1016/j.matdes.2024.113096,,,100,0.95,"[1, 1, 2]",tension,16.59850055
0,0,0,15,12,0,0,0,0,0,34.6,0,0,0,0,38.4,0,0,0,Cu15.0Hf12.0Ni34.6Ti38.4,Cu75Hf60Ni173Ti192,NiTiHfCu,0.676444,7.243334,10.848,2.279558,69.639544,9.0452,9.38,TRUE,3.085,3.078,4.103,4.896,102.8,B19prime,0.920022,,0.940441,0.940441,1.186746,1.026803981,20.61,23.075,38.93,25.13,50.67,59.54,43.5675,16.78,17.18,16.98,,129.1902388,132.2698631,130.730051,https://doi.org/10.1016/j.matdes.2024.113096,,,100,0.95,"[1, 1, 2]",compression,7.828814354
0,0,0,15,12,0,0,0,0,0,34.6,0,0,0,0,38.4,0,0,0,Cu15.0Hf12.0Ni34.6Ti38.4,Cu75Hf60Ni173Ti192,NiTiHfCu,0.676444,7.243334,10.848,2.279558,69.639544,9.0452,9.38,TRUE,3.085,3.078,4.103,4.896,102.8,B19prime,0.920022,,0.940441,0.940441,1.186746,1.026803981,20.61,23.075,38.93,25.13,50.67,59.54,43.5675,16.78,17.18,16.98,,129.1902388,132.2698631,130.730051,https://doi.org/10.1016/j.matdes.2024.113096,,,100,0.95,"[1, 4, 8]",tension,12.73970572
0,0,0,15,12,0,0,0,0,0,34.6,0,0,0,0,38.4,0,0,0,Cu15.0Hf12.0Ni34.6Ti38.4,Cu75Hf60Ni173Ti192,NiTiHfCu,0.676444,7.243334,10.848,2.279558,69.639544,9.0452,9.38,TRUE,3.085,3.078,4.103,4.896,102.8,B19prime,0.920022,,0.940441,0.940441,1.186746,1.026803981,20.61,23.075,38.93,25.13,50.67,59.54,43.5675,16.78,17.18,16.98,,129.1902388,132.2698631,130.730051,https://doi.org/10.1016/j.matdes.2024.113096,,,100,0.95,"[1, 4, 8]",compression,7.437533018
0,0,0,15,12,0,0,0,0,0,34.6,0,0,0,0,38.4,0,0,0,Cu15.0Hf12.0Ni34.6Ti38.4,Cu75Hf60Ni173Ti192,NiTiHfCu,0.676444,7.243334,10.848,2.279558,69.639544,9.0452,9.38,TRUE,3.085,3.078,4.103,4.896,102.8,B19prime,0.920022,,0.940441,0.940441,1.186746,1.026803981,20.61,23.075,38.93,25.13,50.67,59.54,43.5675,16.78,17.18,16.98,,129.1902388,132.2698631,130.730051,https://doi.org/10.1016/j.matdes.2024.113096,,,100,0.95,"[2, -2, -1]",tension,17.72568859
0,0,0,15,12,0,0,0,0,0,34.6,0,0,0,0,38.4,0,0,0,Cu15.0Hf12.0Ni34.6Ti38.4,Cu75Hf60Ni173Ti192,NiTiHfCu,0.676444,7.243334,10.848,2.279558,69.639544,9.0452,9.38,TRUE,3.085,3.078,4.103,4.896,102.8,B19prime,0.920022,,0.940441,0.940441,1.186746,1.026803981,20.61,23.075,38.93,25.13,50.67,59.54,43.5675,16.78,17.18,16.98,,129.1902388,132.2698631,130.730051,https://doi.org/10.1016/j.matdes.2024.113096,,,100,0.95,"[2, -2, -1]",compression,6.370404118
0,0,0,15,12,0,0,0,0,0,34.6,0,0,0,0,38.4,0,0,0,Cu15.0Hf12.0Ni34.6Ti38.4,Cu75Hf60Ni173Ti192,NiTiHfCu,0.676444,7.243334,10.848,2.279558,69.639544,9.0452,9.38,TRUE,3.085,3.078,4.103,4.896,102.8,B19prime,0.920022,,0.940441,0.940441,1.186746,1.026803981,20.61,23.075,38.93,25.13,50.67,59.54,43.5675,16.78,17.18,16.98,,129.1902388,132.2698631,130.730051,https://doi.org/10.1016/j.matdes.2024.113096,,,100,0.95,"[8, -8, -1]",tension,14.0527935
0,0,0,15,12,0,0,0,0,0,34.6,0,0,0,0,38.4,0,0,0,Cu15.0Hf12.0Ni34.6Ti38.4,Cu75Hf60Ni173Ti192,NiTiHfCu,0.676444,7.243334,10.848,2.279558,69.639544,9.0452,9.38,TRUE,3.085,3.078,4.103,4.896,102.8,B19prime,0.920022,,0.940441,0.940441,1.186746,1.026803981,20.61,23.075,38.93,25.13,50.67,59.54,43.5675,16.78,17.18,16.98,,129.1902388,132.2698631,130.730051,https://doi.org/10.1016/j.matdes.2024.113096,,,100,0.95,"[8, -8, -1]",compression,7.348350012
0,0,0,15,12,0,0,0,0,0,34.6,0,0,0,0,38.4,0,0,0,Cu15.0Hf12.0Ni34.6Ti38.4,Cu75Hf60Ni173Ti192,NiTiHfCu,0.676444,7.243334,10.848,2.279558,69.639544,9.0452,9.38,TRUE,3.085,3.078,4.103,4.896,102.8,B19prime,0.920022,,0.940441,0.940441,1.186746,1.026803981,20.61,23.075,38.93,25.13,50.67,59.54,43.5675,16.78,17.18,16.98,,129.1902388,132.2698631,130.730051,https://doi.org/10.1016/j.matdes.2024.113096,,,100,0.95,"[4, -4, 1]",tension,15.60218769
0,0,0,15,12,0,0,0,0,0,34.6,0,0,0,0,38.4,0,0,0,Cu15.0Hf12.0Ni34.6Ti38.4,Cu75Hf60Ni173Ti192,NiTiHfCu,0.676444,7.243334,10.848,2.279558,69.639544,9.0452,9.38,TRUE,3.085,3.078,4.103,4.896,102.8,B19prime,0.920022,,0.940441,0.940441,1.186746,1.026803981,20.61,23.075,38.93,25.13,50.67,59.54,43.5675,16.78,17.18,16.98,,129.1902388,132.2698631,130.730051,https://doi.org/10.1016/j.matdes.2024.113096,,,100,0.95,"[4, -4, 1]",compression,7.165566965
0,0,0,15,12,0,0,0,0,0,34.6,0,0,0,0,38.4,0,0,0,Cu15.0Hf12.0Ni34.6Ti38.4,Cu75Hf60Ni173Ti192,NiTiHfCu,0.676444,7.243334,10.848,2.279558,69.639544,9.0452,9.38,TRUE,3.085,3.078,4.103,4.896,102.8,B19prime,0.920022,,0.940441,0.940441,1.186746,1.026803981,20.61,23.075,38.93,25.13,50.67,59.54,43.5675,16.78,17.18,16.98,,129.1902388,132.2698631,130.730051,https://doi.org/10.1016/j.matdes.2024.113096,,,100,0.95,"[3, -3, 2]",tension,18.43611225
0,0,0,15,12,0,0,0,0,0,34.6,0,0,0,0,38.4,0,0,0,Cu15.0Hf12.0Ni34.6Ti38.4,Cu75Hf60Ni173Ti192,NiTiHfCu,0.676444,7.243334,10.848,2.279558,69.639544,9.0452,9.38,TRUE,3.085,3.078,4.103,4.896,102.8,B19prime,0.920022,,0.940441,0.940441,1.186746,1.026803981,20.61,23.075,38.93,25.13,50.67,59.54,43.5675,16.78,17.18,16.98,,129.1902388,132.2698631,130.730051,https://doi.org/10.1016/j.matdes.2024.113096,,,100,0.95,"[3, -3, 2]",compression,5.631749459
0,0,0,15,12,0,0,0,0,0,34.6,0,0,0,0,38.4,0,0,0,Cu15.0Hf12.0Ni34.6Ti38.4,Cu75Hf60Ni173Ti192,NiTiHfCu,0.676444,7.243334,10.848,2.279558,69.639544,9.0452,9.38,TRUE,3.085,3.078,4.103,4.896,102.8,B19prime,0.920022,,0.940441,0.940441,1.186746,1.026803981,20.61,23.075,38.93,25.13,50.67,59.54,43.5675,16.78,17.18,16.98,,129.1902388,132.2698631,130.730051,https://doi.org/10.1016/j.matdes.2024.113096,,,100,0.95,"[8, -8, 3]",tension,16.82955301
0,0,0,15,12,0,0,0,0,0,34.6,0,0,0,0,38.4,0,0,0,Cu15.0Hf12.0Ni34.6Ti38.4,Cu75Hf60Ni173Ti192,NiTiHfCu,0.676444,7.243334,10.848,2.279558,69.639544,9.0452,9.38,TRUE,3.085,3.078,4.103,4.896,102.8,B19prime,0.920022,,0.940441,0.940441,1.186746,1.026803981,20.61,23.075,38.93,25.13,50.67,59.54,43.5675,16.78,17.18,16.98,,129.1902388,132.2698631,130.730051,https://doi.org/10.1016/j.matdes.2024.113096,,,100,0.95,"[8, -8, 3]",compression,6.829073072
0,0,0,15,12,0,0,0,0,0,34.6,0,0,0,0,38.4,0,0,0,Cu15.0Hf12.0Ni34.6Ti38.4,Cu75Hf60Ni173Ti192,NiTiHfCu,0.676444,7.243334,10.848,2.279558,69.639544,9.0452,9.38,TRUE,3.085,3.078,4.103,4.896,102.8,B19prime,0.920022,,0.940441,0.940441,1.186746,1.026803981,20.61,23.075,38.93,25.13,50.67,59.54,43.5675,16.78,17.18,16.98,,129.1902388,132.2698631,130.730051,https://doi.org/10.1016/j.matdes.2024.113096,,,100,0.95,"[5, -5, 4]",tension,18.65833732
0,0,0,15,12,0,0,0,0,0,34.6,0,0,0,0,38.4,0,0,0,Cu15.0Hf12.0Ni34.6Ti38.4,Cu75Hf60Ni173Ti192,NiTiHfCu,0.676444,7.243334,10.848,2.279558,69.639544,9.0452,9.38,TRUE,3.085,3.078,4.103,4.896,102.8,B19prime,0.920022,,0.940441,0.940441,1.186746,1.026803981,20.61,23.075,38.93,25.13,50.67,59.54,43.5675,16.78,17.18,16.98,,129.1902388,132.2698631,130.730051,https://doi.org/10.1016/j.matdes.2024.113096,,,100,0.95,"[5, -5, 4]",compression,4.986714024
0,0,0,15,12,0,0,0,0,0,34.6,0,0,0,0,38.4,0,0,0,Cu15.0Hf12.0Ni34.6Ti38.4,Cu75Hf60Ni173Ti192,NiTiHfCu,0.676444,7.243334,10.848,2.279558,69.639544,9.0452,9.38,TRUE,3.085,3.078,4.103,4.896,102.8,B19prime,0.920022,,0.940441,0.940441,1.186746,1.026803981,20.61,23.075,38.93,25.13,50.67,59.54,43.5675,16.78,17.18,16.98,,129.1902388,132.2698631,130.730051,https://doi.org/10.1016/j.matdes.2024.113096,,,100,0.95,"[5, -5, 7]",tension,18.22608817
0,0,0,15,12,0,0,0,0,0,34.6,0,0,0,0,38.4,0,0,0,Cu15.0Hf12.0Ni34.6Ti38.4,Cu75Hf60Ni173Ti192,NiTiHfCu,0.676444,7.243334,10.848,2.279558,69.639544,9.0452,9.38,TRUE,3.085,3.078,4.103,4.896,102.8,B19prime,0.920022,,0.940441,0.940441,1.186746,1.026803981,20.61,23.075,38.93,25.13,50.67,59.54,43.5675,16.78,17.18,16.98,,129.1902388,132.2698631,130.730051,https://doi.org/10.1016/j.matdes.2024.113096,,,100,0.95,"[5, -5, 7]",compression,6.154916065
0,0,0,15,12,0,0,0,0,0,34.6,0,0,0,0,38.4,0,0,0,Cu15.0Hf12.0Ni34.6Ti38.4,Cu75Hf60Ni173Ti192,NiTiHfCu,0.676444,7.243334,10.848,2.279558,69.639544,9.0452,9.38,TRUE,3.085,3.078,4.103,4.896,102.8,B19prime,0.920022,,0.940441,0.940441,1.186746,1.026803981,20.61,23.075,38.93,25.13,50.67,59.54,43.5675,16.78,17.18,16.98,,129.1902388,132.2698631,130.730051,https://doi.org/10.1016/j.matdes.2024.113096,,,100,0.95,"[2, -2, 5]",tension,15.11113293
0,0,0,15,12,0,0,0,0,0,34.6,0,0,0,0,38.4,0,0,0,Cu15.0Hf12.0Ni34.6Ti38.4,Cu75Hf60Ni173Ti192,NiTiHfCu,0.676444,7.243334,10.848,2.279558,69.639544,9.0452,9.38,TRUE,3.085,3.078,4.103,4.896,102.8,B19prime,0.920022,,0.940441,0.940441,1.186746,1.026803981,20.61,23.075,38.93,25.13,50.67,59.54,43.5675,16.78,17.18,16.98,,129.1902388,132.2698631,130.730051,https://doi.org/10.1016/j.matdes.2024.113096,,,100,0.95,"[2, -2, 5]",compression,7.976879281
0,0,0,15,27,0,0,0,0,0,35.4,0,0,0,0,22.6,0,0,0,Cu15.0Hf27.0Ni35.4Ti22.6,Cu75Hf135Ni177Ti113,NiTiHfCu,0.64698,7.24937,11.322,2.709542,89.319606,9.4328,10.66,TRUE,3.136,3.128,4.131,4.907,102.1,B19prime,0.922693,,0.93146,0.93146,1.169502,1.005130391,28.87,37.975,70.85,43.57,90.65,99.72,76.1975,13.243,13.77,13.5065,,125.3985606,130.3887472,127.8936539,https://doi.org/10.1016/j.matdes.2024.113096,,,100,0.92,"[1, 1, 1]",tension,16.87046246
0,0,0,15,27,0,0,0,0,0,35.4,0,0,0,0,22.6,0,0,0,Cu15.0Hf27.0Ni35.4Ti22.6,Cu75Hf135Ni177Ti113,NiTiHfCu,0.64698,7.24937,11.322,2.709542,89.319606,9.4328,10.66,TRUE,3.136,3.128,4.131,4.907,102.1,B19prime,0.922693,,0.93146,0.93146,1.169502,1.005130391,28.87,37.975,70.85,43.57,90.65,99.72,76.1975,13.243,13.77,13.5065,,125.3985606,130.3887472,127.8936539,https://doi.org/10.1016/j.matdes.2024.113096,,,100,0.92,"[1, 1, 1]",compression,4.60364439
0,0,0,15,27,0,0,0,0,0,35.4,0,0,0,0,22.6,0,0,0,Cu15.0Hf27.0Ni35.4Ti22.6,Cu75Hf135Ni177Ti113,NiTiHfCu,0.64698,7.24937,11.322,2.709542,89.319606,9.4328,10.66,TRUE,3.136,3.128,4.131,4.907,102.1,B19prime,0.922693,,0.93146,0.93146,1.169502,1.005130391,28.87,37.975,70.85,43.57,90.65,99.72,76.1975,13.243,13.77,13.5065,,125.3985606,130.3887472,127.8936539,https://doi.org/10.1016/j.matdes.2024.113096,,,100,0.92,"[0, 1, 1]",tension,10.6432709
0,0,0,15,27,0,0,0,0,0,35.4,0,0,0,0,22.6,0,0,0,Cu15.0Hf27.0Ni35.4Ti22.6,Cu75Hf135Ni177Ti113,NiTiHfCu,0.64698,7.24937,11.322,2.709542,89.319606,9.4328,10.66,TRUE,3.136,3.128,4.131,4.907,102.1,B19prime,0.922693,,0.93146,0.93146,1.169502,1.005130391,28.87,37.975,70.85,43.57,90.65,99.72,76.1975,13.243,13.77,13.5065,,125.3985606,130.3887472,127.8936539,https://doi.org/10.1016/j.matdes.2024.113096,,,100,0.92,"[0, 1, 1]",compression,7.435166144
0,0,0,15,27,0,0,0,0,0,35.4,0,0,0,0,22.6,0,0,0,Cu15.0Hf27.0Ni35.4Ti22.6,Cu75Hf135Ni177Ti113,NiTiHfCu,0.64698,7.24937,11.322,2.709542,89.319606,9.4328,10.66,TRUE,3.136,3.128,4.131,4.907,102.1,B19prime,0.922693,,0.93146,0.93146,1.169502,1.005130391,28.87,37.975,70.85,43.57,90.65,99.72,76.1975,13.243,13.77,13.5065,,125.3985606,130.3887472,127.8936539,https://doi.org/10.1016/j.matdes.2024.113096,,,100,0.92,"[1, 1, 2]",tension,14.88446193
0,0,0,15,27,0,0,0,0,0,35.4,0,0,0,0,22.6,0,0,0,Cu15.0Hf27.0Ni35.4Ti22.6,Cu75Hf135Ni177Ti113,NiTiHfCu,0.64698,7.24937,11.322,2.709542,89.319606,9.4328,10.66,TRUE,3.136,3.128,4.131,4.907,102.1,B19prime,0.922693,,0.93146,0.93146,1.169502,1.005130391,28.87,37.975,70.85,43.57,90.65,99.72,76.1975,13.243,13.77,13.5065,,125.3985606,130.3887472,127.8936539,https://doi.org/10.1016/j.matdes.2024.113096,,,100,0.92,"[1, 1, 2]",compression,7.629695959
0,0,0,15,27,0,0,0,0,0,35.4,0,0,0,0,22.6,0,0,0,Cu15.0Hf27.0Ni35.4Ti22.6,Cu75Hf135Ni177Ti113,NiTiHfCu,0.64698,7.24937,11.322,2.709542,89.319606,9.4328,10.66,TRUE,3.136,3.128,4.131,4.907,102.1,B19prime,0.922693,,0.93146,0.93146,1.169502,1.005130391,28.87,37.975,70.85,43.57,90.65,99.72,76.1975,13.243,13.77,13.5065,,125.3985606,130.3887472,127.8936539,https://doi.org/10.1016/j.matdes.2024.113096,,,100,0.92,"[1, 4, 8]",tension,11.11315929
0,0,0,15,27,0,0,0,0,0,35.4,0,0,0,0,22.6,0,0,0,Cu15.0Hf27.0Ni35.4Ti22.6,Cu75Hf135Ni177Ti113,NiTiHfCu,0.64698,7.24937,11.322,2.709542,89.319606,9.4328,10.66,TRUE,3.136,3.128,4.131,4.907,102.1,B19prime,0.922693,,0.93146,0.93146,1.169502,1.005130391,28.87,37.975,70.85,43.57,90.65,99.72,76.1975,13.243,13.77,13.5065,,125.3985606,130.3887472,127.8936539,https://doi.org/10.1016/j.matdes.2024.113096,,,100,0.92,"[1, 4, 8]",compression,7.174547067
