Repository: sinazadeh/Theoretical-Transformation-Strain-Calculator

# Theoretical-Transformation-Strain-Calculator
This repository is dedicated to the theoretical calculation of transformation strain in NiTi shape memory alloys (SMAs) undergoing B2 to B19/B19' transformations.

## Usage

Explore the sample codes provided in [main.ipynb](main.ipynb) to get started.

## Citing

If this code or the accompanying dataset proves beneficial for your research or work, please cite our original paper. Acknowledging this source helps promote further research in this field and recognizes the efforts invested in this repository.

>

File: data_for_ml.csv (part 21 of 30)
Al,Au,Co,Cu,Hf,In,Mn,Mo,Nb,Nd,Ni,Pd,Pt,Sc,Ta,Ti,V,Zr,Zn,composition,formula,Alloy System,avg_first_ion_en_divi_voro_coord,avg_first_ion_en,avg_voro_coord,dev_mol_vol,avg_atom_mass,avg_mol_vol,Delta,NiTiHfCu base,a0 (A),a (A),b (A),c (A),beta,Transformation,lambda1_calculated,lambda2_reported,lambda2_calculated,lambda2_combined,lambda3_calculated,lambda1lambda2lambda3,Hysteresis (C),Hysteresis (C) new,Ms (C),Mf (C),As (C),Af (C),Tc (C),Enthalphy AtoM (J/g),Enthalphy MtoA (J/g),Enthalphy avg (J/g),Density_reported(g/cm^3),Enthalphy AtoM (J/cm3),Enthalphy MtoA (J/cm3),Enthalphy avg (J/cm3),Ref 1,Ref 2,Ref 3,Total,Predicted_Lambda2,deformation_direction,deformation_type,LDT_transformation_strain
0,0,0,15,27,0,0,0,0,0,35.4,0,0,0,0,22.6,0,0,0,Cu15.0Hf27.0Ni35.4Ti22.6,Cu75Hf135Ni177Ti113,NiTiHfCu,0.64698,7.24937,11.322,2.709542,89.319606,9.4328,10.66,TRUE,3.136,3.128,4.131,4.907,102.1,B19prime,0.922693,,0.93146,0.93146,1.169502,1.005130391,28.87,37.975,70.85,43.57,90.65,99.72,76.1975,13.243,13.77,13.5065,,125.3985606,130.3887472,127.8936539,https://doi.org/10.1016/j.matdes.2024.113096,,,100,0.92,"[2, -2, -1]",tension,15.93624631
0,0,0,15,27,0,0,0,0,0,35.4,0,0,0,0,22.6,0,0,0,Cu15.0Hf27.0Ni35.4Ti22.6,Cu75Hf135Ni177Ti113,NiTiHfCu,0.64698,7.24937,11.322,2.709542,89.319606,9.4328,10.66,TRUE,3.136,3.128,4.131,4.907,102.1,B19prime,0.922693,,0.93146,0.93146,1.169502,1.005130391,28.87,37.975,70.85,43.57,90.65,99.72,76.1975,13.243,13.77,13.5065,,125.3985606,130.3887472,127.8936539,https://doi.org/10.1016/j.matdes.2024.113096,,,100,0.92,"[2, -2, -1]",compression,6.656710161
0,0,0,15,27,0,0,0,0,0,35.4,0,0,0,0,22.6,0,0,0,Cu15.0Hf27.0Ni35.4Ti22.6,Cu75Hf135Ni177Ti113,NiTiHfCu,0.64698,7.24937,11.322,2.709542,89.319606,9.4328,10.66,TRUE,3.136,3.128,4.131,4.907,102.1,B19prime,0.922693,,0.93146,0.93146,1.169502,1.005130391,28.87,37.975,70.85,43.57,90.65,99.72,76.1975,13.243,13.77,13.5065,,125.3985606,130.3887472,127.8936539,https://doi.org/10.1016/j.matdes.2024.113096,,,100,0.92,"[8, -8, -1]",tension,12.38300195
0,0,0,15,27,0,0,0,0,0,35.4,0,0,0,0,22.6,0,0,0,Cu15.0Hf27.0Ni35.4Ti22.6,Cu75Hf135Ni177Ti113,NiTiHfCu,0.64698,7.24937,11.322,2.709542,89.319606,9.4328,10.66,TRUE,3.136,3.128,4.131,4.907,102.1,B19prime,0.922693,,0.93146,0.93146,1.169502,1.005130391,28.87,37.975,70.85,43.57,90.65,99.72,76.1975,13.243,13.77,13.5065,,125.3985606,130.3887472,127.8936539,https://doi.org/10.1016/j.matdes.2024.113096,,,100,0.92,"[8, -8, -1]",compression,7.454532356
0,0,0,15,27,0,0,0,0,0,35.4,0,0,0,0,22.6,0,0,0,Cu15.0Hf27.0Ni35.4Ti22.6,Cu75Hf135Ni177Ti113,NiTiHfCu,0.64698,7.24937,11.322,2.709542,89.319606,9.4328,10.66,TRUE,3.136,3.128,4.131,4.907,102.1,B19prime,0.922693,,0.93146,0.93146,1.169502,1.005130391,28.87,37.975,70.85,43.57,90.65,99.72,76.1975,13.243,13.77,13.5065,,125.3985606,130.3887472,127.8936539,https://doi.org/10.1016/j.matdes.2024.113096,,,100,0.92,"[4, -4, 1]",tension,13.86644588
0,0,0,15,27,0,0,0,0,0,35.4,0,0,0,0,22.6,0,0,0,Cu15.0Hf27.0Ni35.4Ti22.6,Cu75Hf135Ni177Ti113,NiTiHfCu,0.64698,7.24937,11.322,2.709542,89.319606,9.4328,10.66,TRUE,3.136,3.128,4.131,4.907,102.1,B19prime,0.922693,,0.93146,0.93146,1.169502,1.005130391,28.87,37.975,70.85,43.57,90.65,99.72,76.1975,13.243,13.77,13.5065,,125.3985606,130.3887472,127.8936539,https://doi.org/10.1016/j.matdes.2024.113096,,,100,0.92,"[4, -4, 1]",compression,7.318339384
0,0,0,15,27,0,0,0,0,0,35.4,0,0,0,0,22.6,0,0,0,Cu15.0Hf27.0Ni35.4Ti22.6,Cu75Hf135Ni177Ti113,NiTiHfCu,0.64698,7.24937,11.322,2.709542,89.319606,9.4328,10.66,TRUE,3.136,3.128,4.131,4.907,102.1,B19prime,0.922693,,0.93146,0.93146,1.169502,1.005130391,28.87,37.975,70.85,43.57,90.65,99.72,76.1975,13.243,13.77,13.5065,,125.3985606,130.3887472,127.8936539,https://doi.org/10.1016/j.matdes.2024.113096,,,100,0.92,"[3, -3, 2]",tension,16.65999566
0,0,0,15,27,0,0,0,0,0,35.4,0,0,0,0,22.6,0,0,0,Cu15.0Hf27.0Ni35.4Ti22.6,Cu75Hf135Ni177Ti113,NiTiHfCu,0.64698,7.24937,11.322,2.709542,89.319606,9.4328,10.66,TRUE,3.136,3.128,4.131,4.907,102.1,B19prime,0.922693,,0.93146,0.93146,1.169502,1.005130391,28.87,37.975,70.85,43.57,90.65,99.72,76.1975,13.243,13.77,13.5065,,125.3985606,130.3887472,127.8936539,https://doi.org/10.1016/j.matdes.2024.113096,,,100,0.92,"[3, -3, 2]",compression,6.022307606
0,0,0,15,27,0,0,0,0,0,35.4,0,0,0,0,22.6,0,0,0,Cu15.0Hf27.0Ni35.4Ti22.6,Cu75Hf135Ni177Ti113,NiTiHfCu,0.64698,7.24937,11.322,2.709542,89.319606,9.4328,10.66,TRUE,3.136,3.128,4.131,4.907,102.1,B19prime,0.922693,,0.93146,0.93146,1.169502,1.005130391,28.87,37.975,70.85,43.57,90.65,99.72,76.1975,13.243,13.77,13.5065,,125.3985606,130.3887472,127.8936539,https://doi.org/10.1016/j.matdes.2024.113096,,,100,0.92,"[8, -8, 3]",tension,15.05459704
0,0,0,15,27,0,0,0,0,0,35.4,0,0,0,0,22.6,0,0,0,Cu15.0Hf27.0Ni35.4Ti22.6,Cu75Hf135Ni177Ti113,NiTiHfCu,0.64698,7.24937,11.322,2.709542,89.319606,9.4328,10.66,TRUE,3.136,3.128,4.131,4.907,102.1,B19prime,0.922693,,0.93146,0.93146,1.169502,1.005130391,28.87,37.975,70.85,43.57,90.65,99.72,76.1975,13.243,13.77,13.5065,,125.3985606,130.3887472,127.8936539,https://doi.org/10.1016/j.matdes.2024.113096,,,100,0.92,"[8, -8, 3]",compression,7.043392797
0,0,0,15,27,0,0,0,0,0,35.4,0,0,0,0,22.6,0,0,0,Cu15.0Hf27.0Ni35.4Ti22.6,Cu75Hf135Ni177Ti113,NiTiHfCu,0.64698,7.24937,11.322,2.709542,89.319606,9.4328,10.66,TRUE,3.136,3.128,4.131,4.907,102.1,B19prime,0.922693,,0.93146,0.93146,1.169502,1.005130391,28.87,37.975,70.85,43.57,90.65,99.72,76.1975,13.243,13.77,13.5065,,125.3985606,130.3887472,127.8936539,https://doi.org/10.1016/j.matdes.2024.113096,,,100,0.92,"[5, -5, 4]",tension,16.91394497
0,0,0,15,27,0,0,0,0,0,35.4,0,0,0,0,22.6,0,0,0,Cu15.0Hf27.0Ni35.4Ti22.6,Cu75Hf135Ni177Ti113,NiTiHfCu,0.64698,7.24937,11.322,2.709542,89.319606,9.4328,10.66,TRUE,3.136,3.128,4.131,4.907,102.1,B19prime,0.922693,,0.93146,0.93146,1.169502,1.005130391,28.87,37.975,70.85,43.57,90.65,99.72,76.1975,13.243,13.77,13.5065,,125.3985606,130.3887472,127.8936539,https://doi.org/10.1016/j.matdes.2024.113096,,,100,0.92,"[5, -5, 4]",compression,5.461716238
0,0,0,15,27,0,0,0,0,0,35.4,0,0,0,0,22.6,0,0,0,Cu15.0Hf27.0Ni35.4Ti22.6,Cu75Hf135Ni177Ti113,NiTiHfCu,0.64698,7.24937,11.322,2.709542,89.319606,9.4328,10.66,TRUE,3.136,3.128,4.131,4.907,102.1,B19prime,0.922693,,0.93146,0.93146,1.169502,1.005130391,28.87,37.975,70.85,43.57,90.65,99.72,76.1975,13.243,13.77,13.5065,,125.3985606,130.3887472,127.8936539,https://doi.org/10.1016/j.matdes.2024.113096,,,100,0.92,"[5, -5, 7]",tension,16.50611361
0,0,0,15,27,0,0,0,0,0,35.4,0,0,0,0,22.6,0,0,0,Cu15.0Hf27.0Ni35.4Ti22.6,Cu75Hf135Ni177Ti113,NiTiHfCu,0.64698,7.24937,11.322,2.709542,89.319606,9.4328,10.66,TRUE,3.136,3.128,4.131,4.907,102.1,B19prime,0.922693,,0.93146,0.93146,1.169502,1.005130391,28.87,37.975,70.85,43.57,90.65,99.72,76.1975,13.243,13.77,13.5065,,125.3985606,130.3887472,127.8936539,https://doi.org/10.1016/j.matdes.2024.113096,,,100,0.92,"[5, -5, 7]",compression,6.516433601
0,0,0,15,27,0,0,0,0,0,35.4,0,0,0,0,22.6,0,0,0,Cu15.0Hf27.0Ni35.4Ti22.6,Cu75Hf135Ni177Ti113,NiTiHfCu,0.64698,7.24937,11.322,2.709542,89.319606,9.4328,10.66,TRUE,3.136,3.128,4.131,4.907,102.1,B19prime,0.922693,,0.93146,0.93146,1.169502,1.005130391,28.87,37.975,70.85,43.57,90.65,99.72,76.1975,13.243,13.77,13.5065,,125.3985606,130.3887472,127.8936539,https://doi.org/10.1016/j.matdes.2024.113096,,,100,0.92,"[2, -2, 5]",tension,13.42715691
0,0,0,15,27,0,0,0,0,0,35.4,0,0,0,0,22.6,0,0,0,Cu15.0Hf27.0Ni35.4Ti22.6,Cu75Hf135Ni177Ti113,NiTiHfCu,0.64698,7.24937,11.322,2.709542,89.319606,9.4328,10.66,TRUE,3.136,3.128,4.131,4.907,102.1,B19prime,0.922693,,0.93146,0.93146,1.169502,1.005130391,28.87,37.975,70.85,43.57,90.65,99.72,76.1975,13.243,13.77,13.5065,,125.3985606,130.3887472,127.8936539,https://doi.org/10.1016/j.matdes.2024.113096,,,100,0.92,"[2, -2, 5]",compression,7.684738349
0,0,0,9,26,0,0,0,0,0,41,0,0,0,0,24,0,0,0,Cu9.0Hf26.0Ni41.0Ti24.0,Cu9Hf26Ni41Ti24,NiTiHfCu,0.648934,7.240959,11.28,2.7062,87.678914,9.3898,10.73,TRUE,3.119,3.13,4.103,4.899,102.9,B19prime,0.920284,,0.930189,0.930189,1.180545,1.010591444,42.2,59.485,299.52,250.85,327.62,341.72,304.9275,26.974,26.393,26.6835,,251.8744836,246.4492936,249.1618886,https://doi.org/10.1016/j.matdes.2024.113096,,,100,0.922,"[1, 1, 1]",tension,18.01045811
0,0,0,9,26,0,0,0,0,0,41,0,0,0,0,24,0,0,0,Cu9.0Hf26.0Ni41.0Ti24.0,Cu9Hf26Ni41Ti24,NiTiHfCu,0.648934,7.240959,11.28,2.7062,87.678914,9.3898,10.73,TRUE,3.119,3.13,4.103,4.899,102.9,B19prime,0.920284,,0.930189,0.930189,1.180545,1.010591444,42.2,59.485,299.52,250.85,327.62,341.72,304.9275,26.974,26.393,26.6835,,251.8744836,246.4492936,249.1618886,https://doi.org/10.1016/j.matdes.2024.113096,,,100,0.922,"[1, 1, 1]",compression,4.473935606
0,0,0,9,26,0,0,0,0,0,41,0,0,0,0,24,0,0,0,Cu9.0Hf26.0Ni41.0Ti24.0,Cu9Hf26Ni41Ti24,NiTiHfCu,0.648934,7.240959,11.28,2.7062,87.678914,9.3898,10.73,TRUE,3.119,3.13,4.103,4.899,102.9,B19prime,0.920284,,0.930189,0.930189,1.180545,1.010591444,42.2,59.485,299.52,250.85,327.62,341.72,304.9275,26.974,26.393,26.6835,,251.8744836,246.4492936,249.1618886,https://doi.org/10.1016/j.matdes.2024.113096,,,100,0.922,"[0, 1, 1]",tension,11.0649606
0,0,0,9,26,0,0,0,0,0,41,0,0,0,0,24,0,0,0,Cu9.0Hf26.0Ni41.0Ti24.0,Cu9Hf26Ni41Ti24,NiTiHfCu,0.648934,7.240959,11.28,2.7062,87.678914,9.3898,10.73,TRUE,3.119,3.13,4.103,4.899,102.9,B19prime,0.920284,,0.930189,0.930189,1.180545,1.010591444,42.2,59.485,299.52,250.85,327.62,341.72,304.9275,26.974,26.393,26.6835,,251.8744836,246.4492936,249.1618886,https://doi.org/10.1016/j.matdes.2024.113096,,,100,0.922,"[0, 1, 1]",compression,7.68076482
0,0,0,9,26,0,0,0,0,0,41,0,0,0,0,24,0,0,0,Cu9.0Hf26.0Ni41.0Ti24.0,Cu9Hf26Ni41Ti24,NiTiHfCu,0.648934,7.240959,11.28,2.7062,87.678914,9.3898,10.73,TRUE,3.119,3.13,4.103,4.899,102.9,B19prime,0.920284,,0.930189,0.930189,1.180545,1.010591444,42.2,59.485,299.52,250.85,327.62,341.72,304.9275,26.974,26.393,26.6835,,251.8744836,246.4492936,249.1618886,https://doi.org/10.1016/j.matdes.2024.113096,,,100,0.922,"[1, 1, 2]",tension,15.80383708
0,0,0,9,26,0,0,0,0,0,41,0,0,0,0,24,0,0,0,Cu9.0Hf26.0Ni41.0Ti24.0,Cu9Hf26Ni41Ti24,NiTiHfCu,0.648934,7.240959,11.28,2.7062,87.678914,9.3898,10.73,TRUE,3.119,3.13,4.103,4.899,102.9,B19prime,0.920284,,0.930189,0.930189,1.180545,1.010591444,42.2,59.485,299.52,250.85,327.62,341.72,304.9275,26.974,26.393,26.6835,,251.8744836,246.4492936,249.1618886,https://doi.org/10.1016/j.matdes.2024.113096,,,100,0.922,"[1, 1, 2]",compression,7.915163801
0,0,0,9,26,0,0,0,0,0,41,0,0,0,0,24,0,0,0,Cu9.0Hf26.0Ni41.0Ti24.0,Cu9Hf26Ni41Ti24,NiTiHfCu,0.648934,7.240959,11.28,2.7062,87.678914,9.3898,10.73,TRUE,3.119,3.13,4.103,4.899,102.9,B19prime,0.920284,,0.930189,0.930189,1.180545,1.010591444,42.2,59.485,299.52,250.85,327.62,341.72,304.9275,26.974,26.393,26.6835,,251.8744836,246.4492936,249.1618886,https://doi.org/10.1016/j.matdes.2024.113096,,,100,0.922,"[1, 4, 8]",tension,11.6469726
0,0,0,9,26,0,0,0,0,0,41,0,0,0,0,24,0,0,0,Cu9.0Hf26.0Ni41.0Ti24.0,Cu9Hf26Ni41Ti24,NiTiHfCu,0.648934,7.240959,11.28,2.7062,87.678914,9.3898,10.73,TRUE,3.119,3.13,4.103,4.899,102.9,B19prime,0.920284,,0.930189,0.930189,1.180545,1.010591444,42.2,59.485,299.52,250.85,327.62,341.72,304.9275,26.974,26.393,26.6835,,251.8744836,246.4492936,249.1618886,https://doi.org/10.1016/j.matdes.2024.113096,,,100,0.922,"[1, 4, 8]",compression,7.244282138
0,0,0,9,26,0,0,0,0,0,41,0,0,0,0,24,0,0,0,Cu9.0Hf26.0Ni41.0Ti24.0,Cu9Hf26Ni41Ti24,NiTiHfCu,0.648934,7.240959,11.28,2.7062,87.678914,9.3898,10.73,TRUE,3.119,3.13,4.103,4.899,102.9,B19prime,0.920284,,0.930189,0.930189,1.180545,1.010591444,42.2,59.485,299.52,250.85,327.62,341.72,304.9275,26.974,26.393,26.6835,,251.8744836,246.4492936,249.1618886,https://doi.org/10.1016/j.matdes.2024.113096,,,100,0.922,"[2, -2, -1]",tension,16.82363318
0,0,0,9,26,0,0,0,0,0,41,0,0,0,0,24,0,0,0,Cu9.0Hf26.0Ni41.0Ti24.0,Cu9Hf26Ni41Ti24,NiTiHfCu,0.648934,7.240959,11.28,2.7062,87.678914,9.3898,10.73,TRUE,3.119,3.13,4.103,4.899,102.9,B19prime,0.920284,,0.930189,0.930189,1.180545,1.010591444,42.2,59.485,299.52,250.85,327.62,341.72,304.9275,26.974,26.393,26.6835,,251.8744836,246.4492936,249.1618886,https://doi.org/10.1016/j.matdes.2024.113096,,,100,0.922,"[2, -2, -1]",compression,6.697166239
0,0,0,9,26,0,0,0,0,0,41,0,0,0,0,24,0,0,0,Cu9.0Hf26.0Ni41.0Ti24.0,Cu9Hf26Ni41Ti24,NiTiHfCu,0.648934,7.240959,11.28,2.7062,87.678914,9.3898,10.73,TRUE,3.119,3.13,4.103,4.899,102.9,B19prime,0.920284,,0.930189,0.930189,1.180545,1.010591444,42.2,59.485,299.52,250.85,327.62,341.72,304.9275,26.974,26.393,26.6835,,251.8744836,246.4492936,249.1618886,https://doi.org/10.1016/j.matdes.2024.113096,,,100,0.922,"[8, -8, -1]",tension,12.9350596
0,0,0,9,26,0,0,0,0,0,41,0,0,0,0,24,0,0,0,Cu9.0Hf26.0Ni41.0Ti24.0,Cu9Hf26Ni41Ti24,NiTiHfCu,0.648934,7.240959,11.28,2.7062,87.678914,9.3898,10.73,TRUE,3.119,3.13,4.103,4.899,102.9,B19prime,0.920284,,0.930189,0.930189,1.180545,1.010591444,42.2,59.485,299.52,250.85,327.62,341.72,304.9275,26.974,26.393,26.6835,,251.8744836,246.4492936,249.1618886,https://doi.org/10.1016/j.matdes.2024.113096,,,100,0.922,"[8, -8, -1]",compression,7.65308408
0,0,0,9,26,0,0,0,0,0,41,0,0,0,0,24,0,0,0,Cu9.0Hf26.0Ni41.0Ti24.0,Cu9Hf26Ni41Ti24,NiTiHfCu,0.648934,7.240959,11.28,2.7062,87.678914,9.3898,10.73,TRUE,3.119,3.13,4.103,4.899,102.9,B19prime,0.920284,,0.930189,0.930189,1.180545,1.010591444,42.2,59.485,299.52,250.85,327.62,341.72,304.9275,26.974,26.393,26.6835,,251.8744836,246.4492936,249.1618886,https://doi.org/10.1016/j.matdes.2024.113096,,,100,0.922,"[4, -4, 1]",tension,14.54201963
0,0,0,9,26,0,0,0,0,0,41,0,0,0,0,24,0,0,0,Cu9.0Hf26.0Ni41.0Ti24.0,Cu9Hf26Ni41Ti24,NiTiHfCu,0.648934,7.240959,11.28,2.7062,87.678914,9.3898,10.73,TRUE,3.119,3.13,4.103,4.899,102.9,B19prime,0.920284,,0.930189,0.930189,1.180545,1.010591444,42.2,59.485,299.52,250.85,327.62,341.72,304.9275,26.974,26.393,26.6835,,251.8744836,246.4492936,249.1618886,https://doi.org/10.1016/j.matdes.2024.113096,,,100,0.922,"[4, -4, 1]",compression,7.465153556
0,0,0,9,26,0,0,0,0,0,41,0,0,0,0,24,0,0,0,Cu9.0Hf26.0Ni41.0Ti24.0,Cu9Hf26Ni41Ti24,NiTiHfCu,0.648934,7.240959,11.28,2.7062,87.678914,9.3898,10.73,TRUE,3.119,3.13,4.103,4.899,102.9,B19prime,0.920284,,0.930189,0.930189,1.180545,1.010591444,42.2,59.485,299.52,250.85,327.62,341.72,304.9275,26.974,26.393,26.6835,,251.8744836,246.4492936,249.1618886,https://doi.org/10.1016/j.matdes.2024.113096,,,100,0.922,"[3, -3, 2]",tension,17.65659995
0,0,0,9,26,0,0,0,0,0,41,0,0,0,0,24,0,0,0,Cu9.0Hf26.0Ni41.0Ti24.0,Cu9Hf26Ni41Ti24,NiTiHfCu,0.648934,7.240959,11.28,2.7062,87.678914,9.3898,10.73,TRUE,3.119,3.13,4.103,4.899,102.9,B19prime,0.920284,,0.930189,0.930189,1.180545,1.010591444,42.2,59.485,299.52,250.85,327.62,341.72,304.9275,26.974,26.393,26.6835,,251.8744836,246.4492936,249.1618886,https://doi.org/10.1016/j.matdes.2024.113096,,,100,0.922,"[3, -3, 2]",compression,5.997284931
0,0,0,9,26,0,0,0,0,0,41,0,0,0,0,24,0,0,0,Cu9.0Hf26.0Ni41.0Ti24.0,Cu9Hf26Ni41Ti24,NiTiHfCu,0.648934,7.240959,11.28,2.7062,87.678914,9.3898,10.73,TRUE,3.119,3.13,4.103,4.899,102.9,B19prime,0.920284,,0.930189,0.930189,1.180545,1.010591444,42.2,59.485,299.52,250.85,327.62,341.72,304.9275,26.974,26.393,26.6835,,251.8744836,246.4492936,249.1618886,https://doi.org/10.1016/j.matdes.2024.113096,,,100,0.922,"[8, -8, 3]",tension,15.84282873
0,0,0,9,26,0,0,0,0,0,41,0,0,0,0,24,0,0,0,Cu9.0Hf26.0Ni41.0Ti24.0,Cu9Hf26Ni41Ti24,NiTiHfCu,0.648934,7.240959,11.28,2.7062,87.678914,9.3898,10.73,TRUE,3.119,3.13,4.103,4.899,102.9,B19prime,0.920284,,0.930189,0.930189,1.180545,1.010591444,42.2,59.485,299.52,250.85,327.62,341.72,304.9275,26.974,26.393,26.6835,,251.8744836,246.4492936,249.1618886,https://doi.org/10.1016/j.matdes.2024.113096,,,100,0.922,"[8, -8, 3]",compression,7.136618736
0,0,0,9,26,0,0,0,0,0,41,0,0,0,0,24,0,0,0,Cu9.0Hf26.0Ni41.0Ti24.0,Cu9Hf26Ni41Ti24,NiTiHfCu,0.648934,7.240959,11.28,2.7062,87.678914,9.3898,10.73,TRUE,3.119,3.13,4.103,4.899,102.9,B19prime,0.920284,,0.930189,0.930189,1.180545,1.010591444,42.2,59.485,299.52,250.85,327.62,341.72,304.9275,26.974,26.393,26.6835,,251.8744836,246.4492936,249.1618886,https://doi.org/10.1016/j.matdes.2024.113096,,,100,0.922,"[5, -5, 4]",tension,17.97917824
0,0,0,9,26,0,0,0,0,0,41,0,0,0,0,24,0,0,0,Cu9.0Hf26.0Ni41.0Ti24.0,Cu9Hf26Ni41Ti24,NiTiHfCu,0.648934,7.240959,11.28,2.7062,87.678914,9.3898,10.73,TRUE,3.119,3.13,4.103,4.899,102.9,B19prime,0.920284,,0.930189,0.930189,1.180545,1.010591444,42.2,59.485,299.52,250.85,327.62,341.72,304.9275,26.974,26.393,26.6835,,251.8744836,246.4492936,249.1618886,https://doi.org/10.1016/j.matdes.2024.113096,,,100,0.922,"[5, -5, 4]",compression,5.390253522
0,0,0,9,26,0,0,0,0,0,41,0,0,0,0,24,0,0,0,Cu9.0Hf26.0Ni41.0Ti24.0,Cu9Hf26Ni41Ti24,NiTiHfCu,0.648934,7.240959,11.28,2.7062,87.678914,9.3898,10.73,TRUE,3.119,3.13,4.103,4.899,102.9,B19prime,0.920284,,0.930189,0.930189,1.180545,1.010591444,42.2,59.485,299.52,250.85,327.62,341.72,304.9275,26.974,26.393,26.6835,,251.8744836,246.4492936,249.1618886,https://doi.org/10.1016/j.matdes.2024.113096,,,100,0.922,"[5, -5, 7]",tension,17.56618484
0,0,0,9,26,0,0,0,0,0,41,0,0,0,0,24,0,0,0,Cu9.0Hf26.0Ni41.0Ti24.0,Cu9Hf26Ni41Ti24,NiTiHfCu,0.648934,7.240959,11.28,2.7062,87.678914,9.3898,10.73,TRUE,3.119,3.13,4.103,4.899,102.9,B19prime,0.920284,,0.930189,0.930189,1.180545,1.010591444,42.2,59.485,299.52,250.85,327.62,341.72,304.9275,26.974,26.393,26.6835,,251.8744836,246.4492936,249.1618886,https://doi.org/10.1016/j.matdes.2024.113096,,,100,0.922,"[5, -5, 7]",compression,6.585137494
0,0,0,9,26,0,0,0,0,0,41,0,0,0,0,24,0,0,0,Cu9.0Hf26.0Ni41.0Ti24.0,Cu9Hf26Ni41Ti24,NiTiHfCu,0.648934,7.240959,11.28,2.7062,87.678914,9.3898,10.73,TRUE,3.119,3.13,4.103,4.899,102.9,B19prime,0.920284,,0.930189,0.930189,1.180545,1.010591444,42.2,59.485,299.52,250.85,327.62,341.72,304.9275,26.974,26.393,26.6835,,251.8744836,246.4492936,249.1618886,https://doi.org/10.1016/j.matdes.2024.113096,,,100,0.922,"[2, -2, 5]",tension,14.24351076
0,0,0,9,26,0,0,0,0,0,41,0,0,0,0,24,0,0,0,Cu9.0Hf26.0Ni41.0Ti24.0,Cu9Hf26Ni41Ti24,NiTiHfCu,0.648934,7.240959,11.28,2.7062,87.678914,9.3898,10.73,TRUE,3.119,3.13,4.103,4.899,102.9,B19prime,0.920284,,0.930189,0.930189,1.180545,1.010591444,42.2,59.485,299.52,250.85,327.62,341.72,304.9275,26.974,26.393,26.6835,,251.8744836,246.4492936,249.1618886,https://doi.org/10.1016/j.matdes.2024.113096,,,100,0.922,"[2, -2, 5]",compression,7.875091409
0,0,0,5,20,0,0,0,0,0,45.3,0,0,0,0,29.7,0,0,0,Cu5.0Hf20.0Ni45.3Ti29.7,Cu50Hf200Ni453Ti297,NiTiHfCu,0.659674827,7.24011404,11.109,2.5624431,79.6799092,9.18885,10.4,TRUE,3.093,3.06,4.1,4.83,101.6,B19prime,0.921196662,,0.937322277,0.937322277,1.161660353,1.003045103,32,16,114,,,146,,12.26,,12.26,,106.31,,106.31,https://doi.org/10.1016/j.msea.2014.12.111,,,100,0.933,"[1, 1, 1]",tension,16.02648122
0,0,0,5,20,0,0,0,0,0,45.3,0,0,0,0,29.7,0,0,0,Cu5.0Hf20.0Ni45.3Ti29.7,Cu50Hf200Ni453Ti297,NiTiHfCu,0.659674827,7.24011404,11.109,2.5624431,79.6799092,9.18885,10.4,TRUE,3.093,3.06,4.1,4.83,101.6,B19prime,0.921196662,,0.937322277,0.937322277,1.161660353,1.003045103,32,16,114,,,146,,12.26,,12.26,,106.31,,106.31,https://doi.org/10.1016/j.msea.2014.12.111,,,100,0.933,"[1, 1, 1]",compression,4.502680165
0,0,0,5,20,0,0,0,0,0,45.3,0,0,0,0,29.7,0,0,0,Cu5.0Hf20.0Ni45.3Ti29.7,Cu50Hf200Ni453Ti297,NiTiHfCu,0.659674827,7.24011404,11.109,2.5624431,79.6799092,9.18885,10.4,TRUE,3.093,3.06,4.1,4.83,101.6,B19prime,0.921196662,,0.937322277,0.937322277,1.161660353,1.003045103,32,16,114,,,146,,12.26,,12.26,,106.31,,106.31,https://doi.org/10.1016/j.msea.2014.12.111,,,100,0.933,"[0, 1, 1]",tension,10.42113654
0,0,0,5,20,0,0,0,0,0,45.3,0,0,0,0,29.7,0,0,0,Cu5.0Hf20.0Ni45.3Ti29.7,Cu50Hf200Ni453Ti297,NiTiHfCu,0.659674827,7.24011404,11.109,2.5624431,79.6799092,9.18885,10.4,TRUE,3.093,3.06,4.1,4.83,101.6,B19prime,0.921196662,,0.937322277,0.937322277,1.161660353,1.003045103,32,16,114,,,146,,12.26,,12.26,,106.31,,106.31,https://doi.org/10.1016/j.msea.2014.12.111,,,100,0.933,"[0, 1, 1]",compression,7.343322608
0,0,0,5,20,0,0,0,0,0,45.3,0,0,0,0,29.7,0,0,0,Cu5.0Hf20.0Ni45.3Ti29.7,Cu50Hf200Ni453Ti297,NiTiHfCu,0.659674827,7.24011404,11.109,2.5624431,79.6799092,9.18885,10.4,TRUE,3.093,3.06,4.1,4.83,101.6,B19prime,0.921196662,,0.937322277,0.937322277,1.161660353,1.003045103,32,16,114,,,146,,12.26,,12.26,,106.31,,106.31,https://doi.org/10.1016/j.msea.2014.12.111,,,100,0.933,"[1, 1, 2]",tension,14.28610244
0,0,0,5,20,0,0,0,0,0,45.3,0,0,0,0,29.7,0,0,0,Cu5.0Hf20.0Ni45.3Ti29.7,Cu50Hf200Ni453Ti297,NiTiHfCu,0.659674827,7.24011404,11.109,2.5624431,79.6799092,9.18885,10.4,TRUE,3.093,3.06,4.1,4.83,101.6,B19prime,0.921196662,,0.937322277,0.937322277,1.161660353,1.003045103,32,16,114,,,146,,12.26,,12.26,,106.31,,106.31,https://doi.org/10.1016/j.msea.2014.12.111,,,100,0.933,"[1, 1, 2]",compression,7.704624617
0,0,0,5,20,0,0,0,0,0,45.3,0,0,0,0,29.7,0,0,0,Cu5.0Hf20.0Ni45.3Ti29.7,Cu50Hf200Ni453Ti297,NiTiHfCu,0.659674827,7.24011404,11.109,2.5624431,79.6799092,9.18885,10.4,TRUE,3.093,3.06,4.1,4.83,101.6,B19prime,0.921196662,,0.937322277,0.937322277,1.161660353,1.003045103,32,16,114,,,146,,12.26,,12.26,,106.31,,106.31,https://doi.org/10.1016/j.msea.2014.12.111,,,100,0.933,"[1, 4, 8]",tension,10.84609058
0,0,0,5,20,0,0,0,0,0,45.3,0,0,0,0,29.7,0,0,0,Cu5.0Hf20.0Ni45.3Ti29.7,Cu50Hf200Ni453Ti297,NiTiHfCu,0.659674827,7.24011404,11.109,2.5624431,79.6799092,9.18885,10.4,TRUE,3.093,3.06,4.1,4.83,101.6,B19prime,0.921196662,,0.937322277,0.937322277,1.161660353,1.003045103,32,16,114,,,146,,12.26,,12.26,,106.31,,106.31,https://doi.org/10.1016/j.msea.2014.12.111,,,100,0.933,"[1, 4, 8]",compression,7.430250571
0,0,0,5,20,0,0,0,0,0,45.3,0,0,0,0,29.7,0,0,0,Cu5.0Hf20.0Ni45.3Ti29.7,Cu50Hf200Ni453Ti297,NiTiHfCu,0.659674827,7.24011404,11.109,2.5624431,79.6799092,9.18885,10.4,TRUE,3.093,3.06,4.1,4.83,101.6,B19prime,0.921196662,,0.937322277,0.937322277,1.161660353,1.003045103,32,16,114,,,146,,12.26,,12.26,,106.31,,106.31,https://doi.org/10.1016/j.msea.2014.12.111,,,100,0.933,"[2, -2, -1]",tension,15.35280297
0,0,0,5,20,0,0,0,0,0,45.3,0,0,0,0,29.7,0,0,0,Cu5.0Hf20.0Ni45.3Ti29.7,Cu50Hf200Ni453Ti297,NiTiHfCu,0.659674827,7.24011404,11.109,2.5624431,79.6799092,9.18885,10.4,TRUE,3.093,3.06,4.1,4.83,101.6,B19prime,0.921196662,,0.937322277,0.937322277,1.161660353,1.003045103,32,16,114,,,146,,12.26,,12.26,,106.31,,106.31,https://doi.org/10.1016/j.msea.2014.12.111,,,100,0.933,"[2, -2, -1]",compression,6.565418558
0,0,0,5,20,0,0,0,0,0,45.3,0,0,0,0,29.7,0,0,0,Cu5.0Hf20.0Ni45.3Ti29.7,Cu50Hf200Ni453Ti297,NiTiHfCu,0.659674827,7.24011404,11.109,2.5624431,79.6799092,9.18885,10.4,TRUE,3.093,3.06,4.1,4.83,101.6,B19prime,0.921196662,,0.937322277,0.937322277,1.161660353,1.003045103,32,16,114,,,146,,12.26,,12.26,,106.31,,106.31,https://doi.org/10.1016/j.msea.2014.12.111,,,100,0.933,"[8, -8, -1]",tension,12.06911833
0,0,0,5,20,0,0,0,0,0,45.3,0,0,0,0,29.7,0,0,0,Cu5.0Hf20.0Ni45.3Ti29.7,Cu50Hf200Ni453Ti297,NiTiHfCu,0.659674827,7.24011404,11.109,2.5624431,79.6799092,9.18885,10.4,TRUE,3.093,3.06,4.1,4.83,101.6,B19prime,0.921196662,,0.937322277,0.937322277,1.161660353,1.003045103,32,16,114,,,146,,12.26,,12.26,,106.31,,106.31,https://doi.org/10.1016/j.msea.2014.12.111,,,100,0.933,"[8, -8, -1]",compression,7.364268177
0,0,0,5,20,0,0,0,0,0,45.3,0,0,0,0,29.7,0,0,0,Cu5.0Hf20.0Ni45.3Ti29.7,Cu50Hf200Ni453Ti297,NiTiHfCu,0.659674827,7.24011404,11.109,2.5624431,79.6799092,9.18885,10.4,TRUE,3.093,3.06,4.1,4.83,101.6,B19prime,0.921196662,,0.937322277,0.937322277,1.161660353,1.003045103,32,16,114,,,146,,12.26,,12.26,,106.31,,106.31,https://doi.org/10.1016/j.msea.2014.12.111,,,100,0.933,"[4, -4, 1]",tension,13.45942137
0,0,0,5,20,0,0,0,0,0,45.3,0,0,0,0,29.7,0,0,0,Cu5.0Hf20.0Ni45.3Ti29.7,Cu50Hf200Ni453Ti297,NiTiHfCu,0.659674827,7.24011404,11.109,2.5624431,79.6799092,9.18885,10.4,TRUE,3.093,3.06,4.1,4.83,101.6,B19prime,0.921196662,,0.937322277,0.937322277,1.161660353,1.003045103,32,16,114,,,146,,12.26,,12.26,,106.31,,106.31,https://doi.org/10.1016/j.msea.2014.12.111,,,100,0.933,"[4, -4, 1]",compression,7.22865237
0,0,0,5,20,0,0,0,0,0,45.3,0,0,0,0,29.7,0,0,0,Cu5.0Hf20.0Ni45.3Ti29.7,Cu50Hf200Ni453Ti297,NiTiHfCu,0.659674827,7.24011404,11.109,2.5624431,79.6799092,9.18885,10.4,TRUE,3.093,3.06,4.1,4.83,101.6,B19prime,0.921196662,,0.937322277,0.937322277,1.161660353,1.003045103,32,16,114,,,146,,12.26,,12.26,,106.31,,106.31,https://doi.org/10.1016/j.msea.2014.12.111,,,100,0.933,"[3, -3, 2]",tension,15.97414603
0,0,0,5,20,0,0,0,0,0,45.3,0,0,0,0,29.7,0,0,0,Cu5.0Hf20.0Ni45.3Ti29.7,Cu50Hf200Ni453Ti297,NiTiHfCu,0.659674827,7.24011404,11.109,2.5624431,79.6799092,9.18885,10.4,TRUE,3.093,3.06,4.1,4.83,101.6,B19prime,0.921196662,,0.937322277,0.937322277,1.161660353,1.003045103,32,16,114,,,146,,12.26,,12.26,,106.31,,106.31,https://doi.org/10.1016/j.msea.2014.12.111,,,100,0.933,"[3, -3, 2]",compression,5.928391152
0,0,0,5,20,0,0,0,0,0,45.3,0,0,0,0,29.7,0,0,0,Cu5.0Hf20.0Ni45.3Ti29.7,Cu50Hf200Ni453Ti297,NiTiHfCu,0.659674827,7.24011404,11.109,2.5624431,79.6799092,9.18885,10.4,TRUE,3.093,3.06,4.1,4.83,101.6,B19prime,0.921196662,,0.937322277,0.937322277,1.161660353,1.003045103,32,16,114,,,146,,12.26,,12.26,,106.31,,106.31,https://doi.org/10.1016/j.msea.2014.12.111,,,100,0.933,"[8, -8, 3]",tension,14.55672376
0,0,0,5,20,0,0,0,0,0,45.3,0,0,0,0,29.7,0,0,0,Cu5.0Hf20.0Ni45.3Ti29.7,Cu50Hf200Ni453Ti297,NiTiHfCu,0.659674827,7.24011404,11.109,2.5624431,79.6799092,9.18885,10.4,TRUE,3.093,3.06,4.1,4.83,101.6,B19prime,0.921196662,,0.937322277,0.937322277,1.161660353,1.003045103,32,16,114,,,146,,12.26,,12.26,,106.31,,106.31,https://doi.org/10.1016/j.msea.2014.12.111,,,100,0.933,"[8, -8, 3]",compression,6.953321979
0,0,0,5,20,0,0,0,0,0,45.3,0,0,0,0,29.7,0,0,0,Cu5.0Hf20.0Ni45.3Ti29.7,Cu50Hf200Ni453Ti297,NiTiHfCu,0.659674827,7.24011404,11.109,2.5624431,79.6799092,9.18885,10.4,TRUE,3.093,3.06,4.1,4.83,101.6,B19prime,0.921196662,,0.937322277,0.937322277,1.161660353,1.003045103,32,16,114,,,146,,12.26,,12.26,,106.31,,106.31,https://doi.org/10.1016/j.msea.2014.12.111,,,100,0.933,"[5, -5, 4]",tension,16.15728114
0,0,0,5,20,0,0,0,0,0,45.3,0,0,0,0,29.7,0,0,0,Cu5.0Hf20.0Ni45.3Ti29.7,Cu50Hf200Ni453Ti297,NiTiHfCu,0.659674827,7.24011404,11.109,2.5624431,79.6799092,9.18885,10.4,TRUE,3.093,3.06,4.1,4.83,101.6,B19prime,0.921196662,,0.937322277,0.937322277,1.161660353,1.003045103,32,16,114,,,146,,12.26,,12.26,,106.31,,106.31,https://doi.org/10.1016/j.msea.2014.12.111,,,100,0.933,"[5, -5, 4]",compression,5.365154042
0,0,0,5,20,0,0,0,0,0,45.3,0,0,0,0,29.7,0,0,0,Cu5.0Hf20.0Ni45.3Ti29.7,Cu50Hf200Ni453Ti297,NiTiHfCu,0.659674827,7.24011404,11.109,2.5624431,79.6799092,9.18885,10.4,TRUE,3.093,3.06,4.1,4.83,101.6,B19prime,0.921196662,,0.937322277,0.937322277,1.161660353,1.003045103,32,16,114,,,146,,12.26,,12.26,,106.31,,106.31,https://doi.org/10.1016/j.msea.2014.12.111,,,100,0.933,"[5, -5, 7]",tension,15.75573439
0,0,0,5,20,0,0,0,0,0,45.3,0,0,0,0,29.7,0,0,0,Cu5.0Hf20.0Ni45.3Ti29.7,Cu50Hf200Ni453Ti297,NiTiHfCu,0.659674827,7.24011404,11.109,2.5624431,79.6799092,9.18885,10.4,TRUE,3.093,3.06,4.1,4.83,101.6,B19prime,0.921196662,,0.937322277,0.937322277,1.161660353,1.003045103,32,16,114,,,146,,12.26,,12.26,,106.31,,106.31,https://doi.org/10.1016/j.msea.2014.12.111,,,100,0.933,"[5, -5, 7]",compression,6.224695897
0,0,0,5,20,0,0,0,0,0,45.3,0,0,0,0,29.7,0,0,0,Cu5.0Hf20.0Ni45.3Ti29.7,Cu50Hf200Ni453Ti297,NiTiHfCu,0.659674827,7.24011404,11.109,2.5624431,79.6799092,9.18885,10.4,TRUE,3.093,3.06,4.1,4.83,101.6,B19prime,0.921196662,,0.937322277,0.937322277,1.161660353,1.003045103,32,16,114,,,146,,12.26,,12.26,,106.31,,106.31,https://doi.org/10.1016/j.msea.2014.12.111,,,100,0.933,"[2, -2, 5]",tension,12.9363251
0,0,0,5,20,0,0,0,0,0,45.3,0,0,0,0,29.7,0,0,0,Cu5.0Hf20.0Ni45.3Ti29.7,Cu50Hf200Ni453Ti297,NiTiHfCu,0.659674827,7.24011404,11.109,2.5624431,79.6799092,9.18885,10.4,TRUE,3.093,3.06,4.1,4.83,101.6,B19prime,0.921196662,,0.937322277,0.937322277,1.161660353,1.003045103,32,16,114,,,146,,12.26,,12.26,,106.31,,106.31,https://doi.org/10.1016/j.msea.2014.12.111,,,100,0.933,"[2, -2, 5]",compression,7.869295571
0,0,0,5,18.3,0,0,0,0,0,44.5,0,0,0,0,32.2,0,0,0,Cu5.0Hf18.3Ni44.5Ti32.2,Cu50Hf183Ni445Ti322,NiTiHfCu,0.663879778,7.23367245,11.034,2.5058135,77.372707,9.17365,10.22,TRUE,3.06,3.01,4.11,4.78,101.2,B19prime,0.920821445,,0.949741461,0.949741461,1.157471404,1.012257709,60,57.5,96.85,56.85,111.85,156.85,105.6,,,,,,,,https://doi.org/10.1134/S0031918X16120115,,,100,0.937,"[1, 1, 1]",tension,15.53679583
0,0,0,5,18.3,0,0,0,0,0,44.5,0,0,0,0,32.2,0,0,0,Cu5.0Hf18.3Ni44.5Ti32.2,Cu50Hf183Ni445Ti322,NiTiHfCu,0.663879778,7.23367245,11.034,2.5058135,77.372707,9.17365,10.22,TRUE,3.06,3.01,4.11,4.78,101.2,B19prime,0.920821445,,0.949741461,0.949741461,1.157471404,1.012257709,60,57.5,96.85,56.85,111.85,156.85,105.6,,,,,,,,https://doi.org/10.1134/S0031918X16120115,,,100,0.937,"[1, 1, 1]",compression,3.881931316
0,0,0,5,18.3,0,0,0,0,0,44.5,0,0,0,0,32.2,0,0,0,Cu5.0Hf18.3Ni44.5Ti32.2,Cu50Hf183Ni445Ti322,NiTiHfCu,0.663879778,7.23367245,11.034,2.5058135,77.372707,9.17365,10.22,TRUE,3.06,3.01,4.11,4.78,101.2,B19prime,0.920821445,,0.949741461,0.949741461,1.157471404,1.012257709,60,57.5,96.85,56.85,111.85,156.85,105.6,,,,,,,,https://doi.org/10.1134/S0031918X16120115,,,100,0.937,"[0, 1, 1]",tension,10.45654948
0,0,0,5,18.3,0,0,0,0,0,44.5,0,0,0,0,32.2,0,0,0,Cu5.0Hf18.3Ni44.5Ti32.2,Cu50Hf183Ni445Ti322,NiTiHfCu,0.663879778,7.23367245,11.034,2.5058135,77.372707,9.17365,10.22,TRUE,3.06,3.01,4.11,4.78,101.2,B19prime,0.920821445,,0.949741461,0.949741461,1.157471404,1.012257709,60,57.5,96.85,56.85,111.85,156.85,105.6,,,,,,,,https://doi.org/10.1134/S0031918X16120115,,,100,0.937,"[0, 1, 1]",compression,6.990053751
0,0,0,5,18.3,0,0,0,0,0,44.5,0,0,0,0,32.2,0,0,0,Cu5.0Hf18.3Ni44.5Ti32.2,Cu50Hf183Ni445Ti322,NiTiHfCu,0.663879778,7.23367245,11.034,2.5058135,77.372707,9.17365,10.22,TRUE,3.06,3.01,4.11,4.78,101.2,B19prime,0.920821445,,0.949741461,0.949741461,1.157471404,1.012257709,60,57.5,96.85,56.85,111.85,156.85,105.6,,,,,,,,https://doi.org/10.1134/S0031918X16120115,,,100,0.937,"[1, 1, 2]",tension,14.0485732
0,0,0,5,18.3,0,0,0,0,0,44.5,0,0,0,0,32.2,0,0,0,Cu5.0Hf18.3Ni44.5Ti32.2,Cu50Hf183Ni445Ti322,NiTiHfCu,0.663879778,7.23367245,11.034,2.5058135,77.372707,9.17365,10.22,TRUE,3.06,3.01,4.11,4.78,101.2,B19prime,0.920821445,,0.949741461,0.949741461,1.157471404,1.012257709,60,57.5,96.85,56.85,111.85,156.85,105.6,,,,,,,,https://doi.org/10.1134/S0031918X16120115,,,100,0.937,"[1, 1, 2]",compression,7.654070696
0,0,0,5,18.3,0,0,0,0,0,44.5,0,0,0,0,32.2,0,0,0,Cu5.0Hf18.3Ni44.5Ti32.2,Cu50Hf183Ni445Ti322,NiTiHfCu,0.663879778,7.23367245,11.034,2.5058135,77.372707,9.17365,10.22,TRUE,3.06,3.01,4.11,4.78,101.2,B19prime,0.920821445,,0.949741461,0.949741461,1.157471404,1.012257709,60,57.5,96.85,56.85,111.85,156.85,105.6,,,,,,,,https://doi.org/10.1134/S0031918X16120115,,,100,0.937,"[1, 4, 8]",tension,10.89411175
0,0,0,5,18.3,0,0,0,0,0,44.5,0,0,0,0,32.2,0,0,0,Cu5.0Hf18.3Ni44.5Ti32.2,Cu50Hf183Ni445Ti322,NiTiHfCu,0.663879778,7.23367245,11.034,2.5058135,77.372707,9.17365,10.22,TRUE,3.06,3.01,4.11,4.78,101.2,B19prime,0.920821445,,0.949741461,0.949741461,1.157471404,1.012257709,60,57.5,96.85,56.85,111.85,156.85,105.6,,,,,,,,https://doi.org/10.1134/S0031918X16120115,,,100,0.937,"[1, 4, 8]",compression,7.505575196
0,0,0,5,18.3,0,0,0,0,0,44.5,0,0,0,0,32.2,0,0,0,Cu5.0Hf18.3Ni44.5Ti32.2,Cu50Hf183Ni445Ti322,NiTiHfCu,0.663879778,7.23367245,11.034,2.5058135,77.372707,9.17365,10.22,TRUE,3.06,3.01,4.11,4.78,101.2,B19prime,0.920821445,,0.949741461,0.949741461,1.157471404,1.012257709,60,57.5,96.85,56.85,111.85,156.85,105.6,,,,,,,,https://doi.org/10.1134/S0031918X16120115,,,100,0.937,"[2, -2, -1]",tension,15.09379359
0,0,0,5,18.3,0,0,0,0,0,44.5,0,0,0,0,32.2,0,0,0,Cu5.0Hf18.3Ni44.5Ti32.2,Cu50Hf183Ni445Ti322,NiTiHfCu,0.663879778,7.23367245,11.034,2.5058135,77.372707,9.17365,10.22,TRUE,3.06,3.01,4.11,4.78,101.2,B19prime,0.920821445,,0.949741461,0.949741461,1.157471404,1.012257709,60,57.5,96.85,56.85,111.85,156.85,105.6,,,,,,,,https://doi.org/10.1134/S0031918X16120115,,,100,0.937,"[2, -2, -1]",compression,6.058451805
0,0,0,5,18.3,0,0,0,0,0,44.5,0,0,0,0,32.2,0,0,0,Cu5.0Hf18.3Ni44.5Ti32.2,Cu50Hf183Ni445Ti322,NiTiHfCu,0.663879778,7.23367245,11.034,2.5058135,77.372707,9.17365,10.22,TRUE,3.06,3.01,4.11,4.78,101.2,B19prime,0.920821445,,0.949741461,0.949741461,1.157471404,1.012257709,60,57.5,96.85,56.85,111.85,156.85,105.6,,,,,,,,https://doi.org/10.1134/S0031918X16120115,,,100,0.937,"[8, -8, -1]",tension,12.03237506
0,0,0,5,18.3,0,0,0,0,0,44.5,0,0,0,0,32.2,0,0,0,Cu5.0Hf18.3Ni44.5Ti32.2,Cu50Hf183Ni445Ti322,NiTiHfCu,0.663879778,7.23367245,11.034,2.5058135,77.372707,9.17365,10.22,TRUE,3.06,3.01,4.11,4.78,101.2,B19prime,0.920821445,,0.949741461,0.949741461,1.157471404,1.012257709,60,57.5,96.85,56.85,111.85,156.85,105.6,,,,,,,,https://doi.org/10.1134/S0031918X16120115,,,100,0.937,"[8, -8, -1]",compression,6.97374613
0,0,0,5,18.3,0,0,0,0,0,44.5,0,0,0,0,32.2,0,0,0,Cu5.0Hf18.3Ni44.5Ti32.2,Cu50Hf183Ni445Ti322,NiTiHfCu,0.663879778,7.23367245,11.034,2.5058135,77.372707,9.17365,10.22,TRUE,3.06,3.01,4.11,4.78,101.2,B19prime,0.920821445,,0.949741461,0.949741461,1.157471404,1.012257709,60,57.5,96.85,56.85,111.85,156.85,105.6,,,,,,,,https://doi.org/10.1134/S0031918X16120115,,,100,0.937,"[4, -4, 1]",tension,13.34754552
0,0,0,5,18.3,0,0,0,0,0,44.5,0,0,0,0,32.2,0,0,0,Cu5.0Hf18.3Ni44.5Ti32.2,Cu50Hf183Ni445Ti322,NiTiHfCu,0.663879778,7.23367245,11.034,2.5058135,77.372707,9.17365,10.22,TRUE,3.06,3.01,4.11,4.78,101.2,B19prime,0.920821445,,0.949741461,0.949741461,1.157471404,1.012257709,60,57.5,96.85,56.85,111.85,156.85,105.6,,,,,,,,https://doi.org/10.1134/S0031918X16120115,,,100,0.937,"[4, -4, 1]",compression,6.798768812
0,0,0,5,18.3,0,0,0,0,0,44.5,0,0,0,0,32.2,0,0,0,Cu5.0Hf18.3Ni44.5Ti32.2,Cu50Hf183Ni445Ti322,NiTiHfCu,0.663879778,7.23367245,11.034,2.5058135,77.372707,9.17365,10.22,TRUE,3.06,3.01,4.11,4.78,101.2,B19prime,0.920821445,,0.949741461,0.949741461,1.157471404,1.012257709,60,57.5,96.85,56.85,111.85,156.85,105.6,,,,,,,,https://doi.org/10.1134/S0031918X16120115,,,100,0.937,"[3, -3, 2]",tension,15.62668619
0,0,0,5,18.3,0,0,0,0,0,44.5,0,0,0,0,32.2,0,0,0,Cu5.0Hf18.3Ni44.5Ti32.2,Cu50Hf183Ni445Ti322,NiTiHfCu,0.663879778,7.23367245,11.034,2.5058135,77.372707,9.17365,10.22,TRUE,3.06,3.01,4.11,4.78,101.2,B19prime,0.920821445,,0.949741461,0.949741461,1.157471404,1.012257709,60,57.5,96.85,56.85,111.85,156.85,105.6,,,,,,,,https://doi.org/10.1134/S0031918X16120115,,,100,0.937,"[3, -3, 2]",compression,5.376185211
0,0,0,5,18.3,0,0,0,0,0,44.5,0,0,0,0,32.2,0,0,0,Cu5.0Hf18.3Ni44.5Ti32.2,Cu50Hf183Ni445Ti322,NiTiHfCu,0.663879778,7.23367245,11.034,2.5058135,77.372707,9.17365,10.22,TRUE,3.06,3.01,4.11,4.78,101.2,B19prime,0.920821445,,0.949741461,0.949741461,1.157471404,1.012257709,60,57.5,96.85,56.85,111.85,156.85,105.6,,,,,,,,https://doi.org/10.1134/S0031918X16120115,,,100,0.937,"[8, -8, 3]",tension,14.36986816
0,0,0,5,18.3,0,0,0,0,0,44.5,0,0,0,0,32.2,0,0,0,Cu5.0Hf18.3Ni44.5Ti32.2,Cu50Hf183Ni445Ti322,NiTiHfCu,0.663879778,7.23367245,11.034,2.5058135,77.372707,9.17365,10.22,TRUE,3.06,3.01,4.11,4.78,101.2,B19prime,0.920821445,,0.949741461,0.949741461,1.157471404,1.012257709,60,57.5,96.85,56.85,111.85,156.85,105.6,,,,,,,,https://doi.org/10.1134/S0031918X16120115,,,100,0.937,"[8, -8, 3]",compression,6.484020642
0,0,0,5,18.3,0,0,0,0,0,44.5,0,0,0,0,32.2,0,0,0,Cu5.0Hf18.3Ni44.5Ti32.2,Cu50Hf183Ni445Ti322,NiTiHfCu,0.663879778,7.23367245,11.034,2.5058135,77.372707,9.17365,10.22,TRUE,3.06,3.01,4.11,4.78,101.2,B19prime,0.920821445,,0.949741461,0.949741461,1.157471404,1.012257709,60,57.5,96.85,56.85,111.85,156.85,105.6,,,,,,,,https://doi.org/10.1134/S0031918X16120115,,,100,0.937,"[5, -5, 4]",tension,15.7471169
0,0,0,5,18.3,0,0,0,0,0,44.5,0,0,0,0,32.2,0,0,0,Cu5.0Hf18.3Ni44.5Ti32.2,Cu50Hf183Ni445Ti322,NiTiHfCu,0.663879778,7.23367245,11.034,2.5058135,77.372707,9.17365,10.22,TRUE,3.06,3.01,4.11,4.78,101.2,B19prime,0.920821445,,0.949741461,0.949741461,1.157471404,1.012257709,60,57.5,96.85,56.85,111.85,156.85,105.6,,,,,,,,https://doi.org/10.1134/S0031918X16120115,,,100,0.937,"[5, -5, 4]",compression,4.78190798
0,0,0,5,18.3,0,0,0,0,0,44.5,0,0,0,0,32.2,0,0,0,Cu5.0Hf18.3Ni44.5Ti32.2,Cu50Hf183Ni445Ti322,NiTiHfCu,0.663879778,7.23367245,11.034,2.5058135,77.372707,9.17365,10.22,TRUE,3.06,3.01,4.11,4.78,101.2,B19prime,0.920821445,,0.949741461,0.949741461,1.157471404,1.012257709,60,57.5,96.85,56.85,111.85,156.85,105.6,,,,,,,,https://doi.org/10.1134/S0031918X16120115,,,100,0.937,"[5, -5, 7]",tension,15.35873837
0,0,0,5,18.3,0,0,0,0,0,44.5,0,0,0,0,32.2,0,0,0,Cu5.0Hf18.3Ni44.5Ti32.2,Cu50Hf183Ni445Ti322,NiTiHfCu,0.663879778,7.23367245,11.034,2.5058135,77.372707,9.17365,10.22,TRUE,3.06,3.01,4.11,4.78,101.2,B19prime,0.920821445,,0.949741461,0.949741461,1.157471404,1.012257709,60,57.5,96.85,56.85,111.85,156.85,105.6,,,,,,,,https://doi.org/10.1134/S0031918X16120115,,,100,0.937,"[5, -5, 7]",compression,5.974840248
0,0,0,5,18.3,0,0,0,0,0,44.5,0,0,0,0,32.2,0,0,0,Cu5.0Hf18.3Ni44.5Ti32.2,Cu50Hf183Ni445Ti322,NiTiHfCu,0.663879778,7.23367245,11.034,2.5058135,77.372707,9.17365,10.22,TRUE,3.06,3.01,4.11,4.78,101.2,B19prime,0.920821445,,0.949741461,0.949741461,1.157471404,1.012257709,60,57.5,96.85,56.85,111.85,156.85,105.6,,,,,,,,https://doi.org/10.1134/S0031918X16120115,,,100,0.937,"[2, -2, 5]",tension,12.81432496
0,0,0,5,18.3,0,0,0,0,0,44.5,0,0,0,0,32.2,0,0,0,Cu5.0Hf18.3Ni44.5Ti32.2,Cu50Hf183Ni445Ti322,NiTiHfCu,0.663879778,7.23367245,11.034,2.5058135,77.372707,9.17365,10.22,TRUE,3.06,3.01,4.11,4.78,101.2,B19prime,0.920821445,,0.949741461,0.949741461,1.157471404,1.012257709,60,57.5,96.85,56.85,111.85,156.85,105.6,,,,,,,,https://doi.org/10.1134/S0031918X16120115,,,100,0.937,"[2, -2, 5]",compression,7.917825934
0,0,0,2.5,14.2,0,0,0,0,0,47,0,0,0,0,36.4,0,0,0,Cu2.5Hf14.2Ni47.0Ti36.4,Cu25Hf142Ni470Ti364,NiTiHfCu,0.6715734,7.23122989,10.90909091,2.404463668,71.87184416,9.047442557,9.93,TRUE,3.088,3.037,4.099,4.819,101.46,B19prime,0.918211838,,0.938610977,0.938610977,1.158359946,0.998325233,49,43.5,125,75,113,174,121.75,,,,,,,,https://doi.org/10.1016/j.intermet.2013.11.009,,,100.1,0.945,"[1, 1, 1]",tension,15.6496573
0,0,0,2.5,14.2,0,0,0,0,0,47,0,0,0,0,36.4,0,0,0,Cu2.5Hf14.2Ni47.0Ti36.4,Cu25Hf142Ni470Ti364,NiTiHfCu,0.6715734,7.23122989,10.90909091,2.404463668,71.87184416,9.047442557,9.93,TRUE,3.088,3.037,4.099,4.819,101.46,B19prime,0.918211838,,0.938610977,0.938610977,1.158359946,0.998325233,49,43.5,125,75,113,174,121.75,,,,,,,,https://doi.org/10.1016/j.intermet.2013.11.009,,,100.1,0.945,"[1, 1, 1]",compression,4.619659497
0,0,0,2.5,14.2,0,0,0,0,0,47,0,0,0,0,36.4,0,0,0,Cu2.5Hf14.2Ni47.0Ti36.4,Cu25Hf142Ni470Ti364,NiTiHfCu,0.6715734,7.23122989,10.90909091,2.404463668,71.87184416,9.047442557,9.93,TRUE,3.088,3.037,4.099,4.819,101.46,B19prime,0.918211838,,0.938610977,0.938610977,1.158359946,0.998325233,49,43.5,125,75,113,174,121.75,,,,,,,,https://doi.org/10.1016/j.intermet.2013.11.009,,,100.1,0.945,"[0, 1, 1]",tension,10.34804335
0,0,0,2.5,14.2,0,0,0,0,0,47,0,0,0,0,36.4,0,0,0,Cu2.5Hf14.2Ni47.0Ti36.4,Cu25Hf142Ni470Ti364,NiTiHfCu,0.6715734,7.23122989,10.90909091,2.404463668,71.87184416,9.047442557,9.93,TRUE,3.088,3.037,4.099,4.819,101.46,B19prime,0.918211838,,0.938610977,0.938610977,1.158359946,0.998325233,49,43.5,125,75,113,174,121.75,,,,,,,,https://doi.org/10.1016/j.intermet.2013.11.009,,,100.1,0.945,"[0, 1, 1]",compression,7.489597582
0,0,0,2.5,14.2,0,0,0,0,0,47,0,0,0,0,36.4,0,0,0,Cu2.5Hf14.2Ni47.0Ti36.4,Cu25Hf142Ni470Ti364,NiTiHfCu,0.6715734,7.23122989,10.90909091,2.404463668,71.87184416,9.047442557,9.93,TRUE,3.088,3.037,4.099,4.819,101.46,B19prime,0.918211838,,0.938610977,0.938610977,1.158359946,0.998325233,49,43.5,125,75,113,174,121.75,,,,,,,,https://doi.org/10.1016/j.intermet.2013.11.009,,,100.1,0.945,"[1, 1, 2]",tension,14.03257941
0,0,0,2.5,14.2,0,0,0,0,0,47,0,0,0,0,36.4,0,0,0,Cu2.5Hf14.2Ni47.0Ti36.4,Cu25Hf142Ni470Ti364,NiTiHfCu,0.6715734,7.23122989,10.90909091,2.404463668,71.87184416,9.047442557,9.93,TRUE,3.088,3.037,4.099,4.819,101.46,B19prime,0.918211838,,0.938610977,0.938610977,1.158359946,0.998325233,49,43.5,125,75,113,174,121.75,,,,,,,,https://doi.org/10.1016/j.intermet.2013.11.009,,,100.1,0.945,"[1, 1, 2]",compression,7.944233267
0,0,0,2.5,14.2,0,0,0,0,0,47,0,0,0,0,36.4,0,0,0,Cu2.5Hf14.2Ni47.0Ti36.4,Cu25Hf142Ni470Ti364,NiTiHfCu,0.6715734,7.23122989,10.90909091,2.404463668,71.87184416,9.047442557,9.93,TRUE,3.088,3.037,4.099,4.819,101.46,B19prime,0.918211838,,0.938610977,0.938610977,1.158359946,0.998325233,49,43.5,125,75,113,174,121.75,,,,,,,,https://doi.org/10.1016/j.intermet.2013.11.009,,,100.1,0.945,"[1, 4, 8]",tension,10.74750394
0,0,0,2.5,14.2,0,0,0,0,0,47,0,0,0,0,36.4,0,0,0,Cu2.5Hf14.2Ni47.0Ti36.4,Cu25Hf142Ni470Ti364,NiTiHfCu,0.6715734,7.23122989,10.90909091,2.404463668,71.87184416,9.047442557,9.93,TRUE,3.088,3.037,4.099,4.819,101.46,B19prime,0.918211838,,0.938610977,0.938610977,1.158359946,0.998325233,49,43.5,125,75,113,174,121.75,,,,,,,,https://doi.org/10.1016/j.intermet.2013.11.009,,,100.1,0.945,"[1, 4, 8]",compression,7.776890983
