Repository: sinazadeh/Theoretical-Transformation-Strain-Calculator

# Theoretical-Transformation-Strain-Calculator
This repository is dedicated to the theoretical calculation of transformation strain in NiTi shape memory alloys (SMAs) undergoing B2 to B19/B19' transformations.

## Usage

Explore the sample codes provided in [main.ipynb](main.ipynb) to get started.

## Citing

If this code or the accompanying dataset proves beneficial for your research or work, please cite our original paper. Acknowledging this source helps promote further research in this field and recognizes the efforts invested in this repository.

>

File: data_for_ml.csv (part 22 of 30)
Al,Au,Co,Cu,Hf,In,Mn,Mo,Nb,Nd,Ni,Pd,Pt,Sc,Ta,Ti,V,Zr,Zn,composition,formula,Alloy System,avg_first_ion_en_divi_voro_coord,avg_first_ion_en,avg_voro_coord,dev_mol_vol,avg_atom_mass,avg_mol_vol,Delta,NiTiHfCu base,a0 (A),a (A),b (A),c (A),beta,Transformation,lambda1_calculated,lambda2_reported,lambda2_calculated,lambda2_combined,lambda3_calculated,lambda1lambda2lambda3,Hysteresis (C),Hysteresis (C) new,Ms (C),Mf (C),As (C),Af (C),Tc (C),Enthalphy AtoM (J/g),Enthalphy MtoA (J/g),Enthalphy avg (J/g),Density_reported(g/cm^3),Enthalphy AtoM (J/cm3),Enthalphy MtoA (J/cm3),Enthalphy avg (J/cm3),Ref 1,Ref 2,Ref 3,Total,Predicted_Lambda2,deformation_direction,deformation_type,LDT_transformation_strain
0,0,0,2.5,14.2,0,0,0,0,0,47,0,0,0,0,36.4,0,0,0,Cu2.5Hf14.2Ni47.0Ti36.4,Cu25Hf142Ni470Ti364,NiTiHfCu,0.6715734,7.23122989,10.90909091,2.404463668,71.87184416,9.047442557,9.93,TRUE,3.088,3.037,4.099,4.819,101.46,B19prime,0.918211838,,0.938610977,0.938610977,1.158359946,0.998325233,49,43.5,125,75,113,174,121.75,,,,,,,,https://doi.org/10.1016/j.intermet.2013.11.009,,,100.1,0.945,"[2, -2, -1]",tension,15.12476581
0,0,0,2.5,14.2,0,0,0,0,0,47,0,0,0,0,36.4,0,0,0,Cu2.5Hf14.2Ni47.0Ti36.4,Cu25Hf142Ni470Ti364,NiTiHfCu,0.6715734,7.23122989,10.90909091,2.404463668,71.87184416,9.047442557,9.93,TRUE,3.088,3.037,4.099,4.819,101.46,B19prime,0.918211838,,0.938610977,0.938610977,1.158359946,0.998325233,49,43.5,125,75,113,174,121.75,,,,,,,,https://doi.org/10.1016/j.intermet.2013.11.009,,,100.1,0.945,"[2, -2, -1]",compression,6.712001376
0,0,0,2.5,14.2,0,0,0,0,0,47,0,0,0,0,36.4,0,0,0,Cu2.5Hf14.2Ni47.0Ti36.4,Cu25Hf142Ni470Ti364,NiTiHfCu,0.6715734,7.23122989,10.90909091,2.404463668,71.87184416,9.047442557,9.93,TRUE,3.088,3.037,4.099,4.819,101.46,B19prime,0.918211838,,0.938610977,0.938610977,1.158359946,0.998325233,49,43.5,125,75,113,174,121.75,,,,,,,,https://doi.org/10.1016/j.intermet.2013.11.009,,,100.1,0.945,"[8, -8, -1]",tension,11.96201859
0,0,0,2.5,14.2,0,0,0,0,0,47,0,0,0,0,36.4,0,0,0,Cu2.5Hf14.2Ni47.0Ti36.4,Cu25Hf142Ni470Ti364,NiTiHfCu,0.6715734,7.23122989,10.90909091,2.404463668,71.87184416,9.047442557,9.93,TRUE,3.088,3.037,4.099,4.819,101.46,B19prime,0.918211838,,0.938610977,0.938610977,1.158359946,0.998325233,49,43.5,125,75,113,174,121.75,,,,,,,,https://doi.org/10.1016/j.intermet.2013.11.009,,,100.1,0.945,"[8, -8, -1]",compression,7.514916871
0,0,0,2.5,14.2,0,0,0,0,0,47,0,0,0,0,36.4,0,0,0,Cu2.5Hf14.2Ni47.0Ti36.4,Cu25Hf142Ni470Ti364,NiTiHfCu,0.6715734,7.23122989,10.90909091,2.404463668,71.87184416,9.047442557,9.93,TRUE,3.088,3.037,4.099,4.819,101.46,B19prime,0.918211838,,0.938610977,0.938610977,1.158359946,0.998325233,49,43.5,125,75,113,174,121.75,,,,,,,,https://doi.org/10.1016/j.intermet.2013.11.009,,,100.1,0.945,"[4, -4, 1]",tension,13.31391696
0,0,0,2.5,14.2,0,0,0,0,0,47,0,0,0,0,36.4,0,0,0,Cu2.5Hf14.2Ni47.0Ti36.4,Cu25Hf142Ni470Ti364,NiTiHfCu,0.6715734,7.23122989,10.90909091,2.404463668,71.87184416,9.047442557,9.93,TRUE,3.088,3.037,4.099,4.819,101.46,B19prime,0.918211838,,0.938610977,0.938610977,1.158359946,0.998325233,49,43.5,125,75,113,174,121.75,,,,,,,,https://doi.org/10.1016/j.intermet.2013.11.009,,,100.1,0.945,"[4, -4, 1]",compression,7.380673675
0,0,0,2.5,14.2,0,0,0,0,0,47,0,0,0,0,36.4,0,0,0,Cu2.5Hf14.2Ni47.0Ti36.4,Cu25Hf142Ni470Ti364,NiTiHfCu,0.6715734,7.23122989,10.90909091,2.404463668,71.87184416,9.047442557,9.93,TRUE,3.088,3.037,4.099,4.819,101.46,B19prime,0.918211838,,0.938610977,0.938610977,1.158359946,0.998325233,49,43.5,125,75,113,174,121.75,,,,,,,,https://doi.org/10.1016/j.intermet.2013.11.009,,,100.1,0.945,"[3, -3, 2]",tension,15.6920852
0,0,0,2.5,14.2,0,0,0,0,0,47,0,0,0,0,36.4,0,0,0,Cu2.5Hf14.2Ni47.0Ti36.4,Cu25Hf142Ni470Ti364,NiTiHfCu,0.6715734,7.23122989,10.90909091,2.404463668,71.87184416,9.047442557,9.93,TRUE,3.088,3.037,4.099,4.819,101.46,B19prime,0.918211838,,0.938610977,0.938610977,1.158359946,0.998325233,49,43.5,125,75,113,174,121.75,,,,,,,,https://doi.org/10.1016/j.intermet.2013.11.009,,,100.1,0.945,"[3, -3, 2]",compression,6.066798544
0,0,0,2.5,14.2,0,0,0,0,0,47,0,0,0,0,36.4,0,0,0,Cu2.5Hf14.2Ni47.0Ti36.4,Cu25Hf142Ni470Ti364,NiTiHfCu,0.6715734,7.23122989,10.90909091,2.404463668,71.87184416,9.047442557,9.93,TRUE,3.088,3.037,4.099,4.819,101.46,B19prime,0.918211838,,0.938610977,0.938610977,1.158359946,0.998325233,49,43.5,125,75,113,174,121.75,,,,,,,,https://doi.org/10.1016/j.intermet.2013.11.009,,,100.1,0.945,"[8, -8, 3]",tension,14.37030761
0,0,0,2.5,14.2,0,0,0,0,0,47,0,0,0,0,36.4,0,0,0,Cu2.5Hf14.2Ni47.0Ti36.4,Cu25Hf142Ni470Ti364,NiTiHfCu,0.6715734,7.23122989,10.90909091,2.404463668,71.87184416,9.047442557,9.93,TRUE,3.088,3.037,4.099,4.819,101.46,B19prime,0.918211838,,0.938610977,0.938610977,1.158359946,0.998325233,49,43.5,125,75,113,174,121.75,,,,,,,,https://doi.org/10.1016/j.intermet.2013.11.009,,,100.1,0.945,"[8, -8, 3]",compression,7.103858105
0,0,0,2.5,14.2,0,0,0,0,0,47,0,0,0,0,36.4,0,0,0,Cu2.5Hf14.2Ni47.0Ti36.4,Cu25Hf142Ni470Ti364,NiTiHfCu,0.6715734,7.23122989,10.90909091,2.404463668,71.87184416,9.047442557,9.93,TRUE,3.088,3.037,4.099,4.819,101.46,B19prime,0.918211838,,0.938610977,0.938610977,1.158359946,0.998325233,49,43.5,125,75,113,174,121.75,,,,,,,,https://doi.org/10.1016/j.intermet.2013.11.009,,,100.1,0.945,"[5, -5, 4]",tension,15.8347722
0,0,0,2.5,14.2,0,0,0,0,0,47,0,0,0,0,36.4,0,0,0,Cu2.5Hf14.2Ni47.0Ti36.4,Cu25Hf142Ni470Ti364,NiTiHfCu,0.6715734,7.23122989,10.90909091,2.404463668,71.87184416,9.047442557,9.93,TRUE,3.088,3.037,4.099,4.819,101.46,B19prime,0.918211838,,0.938610977,0.938610977,1.158359946,0.998325233,49,43.5,125,75,113,174,121.75,,,,,,,,https://doi.org/10.1016/j.intermet.2013.11.009,,,100.1,0.945,"[5, -5, 4]",compression,5.495461535
0,0,0,2.5,14.2,0,0,0,0,0,47,0,0,0,0,36.4,0,0,0,Cu2.5Hf14.2Ni47.0Ti36.4,Cu25Hf142Ni470Ti364,NiTiHfCu,0.6715734,7.23122989,10.90909091,2.404463668,71.87184416,9.047442557,9.93,TRUE,3.088,3.037,4.099,4.819,101.46,B19prime,0.918211838,,0.938610977,0.938610977,1.158359946,0.998325233,49,43.5,125,75,113,174,121.75,,,,,,,,https://doi.org/10.1016/j.intermet.2013.11.009,,,100.1,0.945,"[5, -5, 7]",tension,15.43129079
0,0,0,2.5,14.2,0,0,0,0,0,47,0,0,0,0,36.4,0,0,0,Cu2.5Hf14.2Ni47.0Ti36.4,Cu25Hf142Ni470Ti364,NiTiHfCu,0.6715734,7.23122989,10.90909091,2.404463668,71.87184416,9.047442557,9.93,TRUE,3.088,3.037,4.099,4.819,101.46,B19prime,0.918211838,,0.938610977,0.938610977,1.158359946,0.998325233,49,43.5,125,75,113,174,121.75,,,,,,,,https://doi.org/10.1016/j.intermet.2013.11.009,,,100.1,0.945,"[5, -5, 7]",compression,6.292559931
0,0,0,2.5,14.2,0,0,0,0,0,47,0,0,0,0,36.4,0,0,0,Cu2.5Hf14.2Ni47.0Ti36.4,Cu25Hf142Ni470Ti364,NiTiHfCu,0.6715734,7.23122989,10.90909091,2.404463668,71.87184416,9.047442557,9.93,TRUE,3.088,3.037,4.099,4.819,101.46,B19prime,0.918211838,,0.938610977,0.938610977,1.158359946,0.998325233,49,43.5,125,75,113,174,121.75,,,,,,,,https://doi.org/10.1016/j.intermet.2013.11.009,,,100.1,0.945,"[2, -2, 5]",tension,12.72845963
0,0,0,2.5,14.2,0,0,0,0,0,47,0,0,0,0,36.4,0,0,0,Cu2.5Hf14.2Ni47.0Ti36.4,Cu25Hf142Ni470Ti364,NiTiHfCu,0.6715734,7.23122989,10.90909091,2.404463668,71.87184416,9.047442557,9.93,TRUE,3.088,3.037,4.099,4.819,101.46,B19prime,0.918211838,,0.938610977,0.938610977,1.158359946,0.998325233,49,43.5,125,75,113,174,121.75,,,,,,,,https://doi.org/10.1016/j.intermet.2013.11.009,,,100.1,0.945,"[2, -2, 5]",compression,8.177274207
0,0,0,0,10,0,0,0,0,0,50.3,0,0,0,0,29.7,0,10,0,Hf10.0Ni50.3Ti29.7Zr10.0,Hf100Ni503Ti297Zr100,NiTiHfZr,0.657720993,7.21666804,11.109,2.6466351,70.7106792,9.22085,10.63,FALSE,3.1,4.905,4.078,3.065,103.66,B19prime,0.905331095,0.933,0.930187566,0.930187566,1.187304816,0.999862307,89,90.5,89,50,142,178,114.75,,,,,,,,https://doi.org/10.1016/j.jallcom.2021.163322,,,100,0.931,"[1, 1, 1]",tension,18.6027171
0,0,0,0,10,0,0,0,0,0,50.3,0,0,0,0,29.7,0,10,0,Hf10.0Ni50.3Ti29.7Zr10.0,Hf100Ni503Ti297Zr100,NiTiHfZr,0.657720993,7.21666804,11.109,2.6466351,70.7106792,9.22085,10.63,FALSE,3.1,4.905,4.078,3.065,103.66,B19prime,0.905331095,0.933,0.930187566,0.930187566,1.187304816,0.999862307,89,90.5,89,50,142,178,114.75,,,,,,,,https://doi.org/10.1016/j.jallcom.2021.163322,,,100,0.931,"[1, 1, 1]",compression,4.990445375
0,0,0,0,10,0,0,0,0,0,50.3,0,0,0,0,29.7,0,10,0,Hf10.0Ni50.3Ti29.7Zr10.0,Hf100Ni503Ti297Zr100,NiTiHfZr,0.657720993,7.21666804,11.109,2.6466351,70.7106792,9.22085,10.63,FALSE,3.1,4.905,4.078,3.065,103.66,B19prime,0.905331095,0.933,0.930187566,0.930187566,1.187304816,0.999862307,89,90.5,89,50,142,178,114.75,,,,,,,,https://doi.org/10.1016/j.jallcom.2021.163322,,,100,0.931,"[0, 1, 1]",tension,11.8825407
0,0,0,0,10,0,0,0,0,0,50.3,0,0,0,0,29.7,0,10,0,Hf10.0Ni50.3Ti29.7Zr10.0,Hf100Ni503Ti297Zr100,NiTiHfZr,0.657720993,7.21666804,11.109,2.6466351,70.7106792,9.22085,10.63,FALSE,3.1,4.905,4.078,3.065,103.66,B19prime,0.905331095,0.933,0.930187566,0.930187566,1.187304816,0.999862307,89,90.5,89,50,142,178,114.75,,,,,,,,https://doi.org/10.1016/j.jallcom.2021.163322,,,100,0.931,"[0, 1, 1]",compression,8.714473919
0,0,0,0,10,0,0,0,0,0,50.3,0,0,0,0,29.7,0,10,0,Hf10.0Ni50.3Ti29.7Zr10.0,Hf100Ni503Ti297Zr100,NiTiHfZr,0.657720993,7.21666804,11.109,2.6466351,70.7106792,9.22085,10.63,FALSE,3.1,4.905,4.078,3.065,103.66,B19prime,0.905331095,0.933,0.930187566,0.930187566,1.187304816,0.999862307,89,90.5,89,50,142,178,114.75,,,,,,,,https://doi.org/10.1016/j.jallcom.2021.163322,,,100,0.931,"[1, 1, 2]",tension,16.55812931
0,0,0,0,10,0,0,0,0,0,50.3,0,0,0,0,29.7,0,10,0,Hf10.0Ni50.3Ti29.7Zr10.0,Hf100Ni503Ti297Zr100,NiTiHfZr,0.657720993,7.21666804,11.109,2.6466351,70.7106792,9.22085,10.63,FALSE,3.1,4.905,4.078,3.065,103.66,B19prime,0.905331095,0.933,0.930187566,0.930187566,1.187304816,0.999862307,89,90.5,89,50,142,178,114.75,,,,,,,,https://doi.org/10.1016/j.jallcom.2021.163322,,,100,0.931,"[1, 1, 2]",compression,9.299577337
0,0,0,0,10,0,0,0,0,0,50.3,0,0,0,0,29.7,0,10,0,Hf10.0Ni50.3Ti29.7Zr10.0,Hf100Ni503Ti297Zr100,NiTiHfZr,0.657720993,7.21666804,11.109,2.6466351,70.7106792,9.22085,10.63,FALSE,3.1,4.905,4.078,3.065,103.66,B19prime,0.905331095,0.933,0.930187566,0.930187566,1.187304816,0.999862307,89,90.5,89,50,142,178,114.75,,,,,,,,https://doi.org/10.1016/j.jallcom.2021.163322,,,100,0.931,"[1, 4, 8]",tension,12.46967367
0,0,0,0,10,0,0,0,0,0,50.3,0,0,0,0,29.7,0,10,0,Hf10.0Ni50.3Ti29.7Zr10.0,Hf100Ni503Ti297Zr100,NiTiHfZr,0.657720993,7.21666804,11.109,2.6466351,70.7106792,9.22085,10.63,FALSE,3.1,4.905,4.078,3.065,103.66,B19prime,0.905331095,0.933,0.930187566,0.930187566,1.187304816,0.999862307,89,90.5,89,50,142,178,114.75,,,,,,,,https://doi.org/10.1016/j.jallcom.2021.163322,,,100,0.931,"[1, 4, 8]",compression,8.830732142
0,0,0,0,10,0,0,0,0,0,50.3,0,0,0,0,29.7,0,10,0,Hf10.0Ni50.3Ti29.7Zr10.0,Hf100Ni503Ti297Zr100,NiTiHfZr,0.657720993,7.21666804,11.109,2.6466351,70.7106792,9.22085,10.63,FALSE,3.1,4.905,4.078,3.065,103.66,B19prime,0.905331095,0.933,0.930187566,0.930187566,1.187304816,0.999862307,89,90.5,89,50,142,178,114.75,,,,,,,,https://doi.org/10.1016/j.jallcom.2021.163322,,,100,0.931,"[2, -2, -1]",tension,17.70725005
0,0,0,0,10,0,0,0,0,0,50.3,0,0,0,0,29.7,0,10,0,Hf10.0Ni50.3Ti29.7Zr10.0,Hf100Ni503Ti297Zr100,NiTiHfZr,0.657720993,7.21666804,11.109,2.6466351,70.7106792,9.22085,10.63,FALSE,3.1,4.905,4.078,3.065,103.66,B19prime,0.905331095,0.933,0.930187566,0.930187566,1.187304816,0.999862307,89,90.5,89,50,142,178,114.75,,,,,,,,https://doi.org/10.1016/j.jallcom.2021.163322,,,100,0.931,"[2, -2, -1]",compression,7.559036308
0,0,0,0,10,0,0,0,0,0,50.3,0,0,0,0,29.7,0,10,0,Hf10.0Ni50.3Ti29.7Zr10.0,Hf100Ni503Ti297Zr100,NiTiHfZr,0.657720993,7.21666804,11.109,2.6466351,70.7106792,9.22085,10.63,FALSE,3.1,4.905,4.078,3.065,103.66,B19prime,0.905331095,0.933,0.930187566,0.930187566,1.187304816,0.999862307,89,90.5,89,50,142,178,114.75,,,,,,,,https://doi.org/10.1016/j.jallcom.2021.163322,,,100,0.931,"[8, -8, -1]",tension,13.81860165
0,0,0,0,10,0,0,0,0,0,50.3,0,0,0,0,29.7,0,10,0,Hf10.0Ni50.3Ti29.7Zr10.0,Hf100Ni503Ti297Zr100,NiTiHfZr,0.657720993,7.21666804,11.109,2.6466351,70.7106792,9.22085,10.63,FALSE,3.1,4.905,4.078,3.065,103.66,B19prime,0.905331095,0.933,0.930187566,0.930187566,1.187304816,0.999862307,89,90.5,89,50,142,178,114.75,,,,,,,,https://doi.org/10.1016/j.jallcom.2021.163322,,,100,0.931,"[8, -8, -1]",compression,8.676858186
0,0,0,0,10,0,0,0,0,0,50.3,0,0,0,0,29.7,0,10,0,Hf10.0Ni50.3Ti29.7Zr10.0,Hf100Ni503Ti297Zr100,NiTiHfZr,0.657720993,7.21666804,11.109,2.6466351,70.7106792,9.22085,10.63,FALSE,3.1,4.905,4.078,3.065,103.66,B19prime,0.905331095,0.933,0.930187566,0.930187566,1.187304816,0.999862307,89,90.5,89,50,142,178,114.75,,,,,,,,https://doi.org/10.1016/j.jallcom.2021.163322,,,100,0.931,"[4, -4, 1]",tension,15.45663218
0,0,0,0,10,0,0,0,0,0,50.3,0,0,0,0,29.7,0,10,0,Hf10.0Ni50.3Ti29.7Zr10.0,Hf100Ni503Ti297Zr100,NiTiHfZr,0.657720993,7.21666804,11.109,2.6466351,70.7106792,9.22085,10.63,FALSE,3.1,4.905,4.078,3.065,103.66,B19prime,0.905331095,0.933,0.930187566,0.930187566,1.187304816,0.999862307,89,90.5,89,50,142,178,114.75,,,,,,,,https://doi.org/10.1016/j.jallcom.2021.163322,,,100,0.931,"[4, -4, 1]",compression,8.454410731
0,0,0,0,10,0,0,0,0,0,50.3,0,0,0,0,29.7,0,10,0,Hf10.0Ni50.3Ti29.7Zr10.0,Hf100Ni503Ti297Zr100,NiTiHfZr,0.657720993,7.21666804,11.109,2.6466351,70.7106792,9.22085,10.63,FALSE,3.1,4.905,4.078,3.065,103.66,B19prime,0.905331095,0.933,0.930187566,0.930187566,1.187304816,0.999862307,89,90.5,89,50,142,178,114.75,,,,,,,,https://doi.org/10.1016/j.jallcom.2021.163322,,,100,0.931,"[3, -3, 2]",tension,18.46636693
0,0,0,0,10,0,0,0,0,0,50.3,0,0,0,0,29.7,0,10,0,Hf10.0Ni50.3Ti29.7Zr10.0,Hf100Ni503Ti297Zr100,NiTiHfZr,0.657720993,7.21666804,11.109,2.6466351,70.7106792,9.22085,10.63,FALSE,3.1,4.905,4.078,3.065,103.66,B19prime,0.905331095,0.933,0.930187566,0.930187566,1.187304816,0.999862307,89,90.5,89,50,142,178,114.75,,,,,,,,https://doi.org/10.1016/j.jallcom.2021.163322,,,100,0.931,"[3, -3, 2]",compression,6.747953933
0,0,0,0,10,0,0,0,0,0,50.3,0,0,0,0,29.7,0,10,0,Hf10.0Ni50.3Ti29.7Zr10.0,Hf100Ni503Ti297Zr100,NiTiHfZr,0.657720993,7.21666804,11.109,2.6466351,70.7106792,9.22085,10.63,FALSE,3.1,4.905,4.078,3.065,103.66,B19prime,0.905331095,0.933,0.930187566,0.930187566,1.187304816,0.999862307,89,90.5,89,50,142,178,114.75,,,,,,,,https://doi.org/10.1016/j.jallcom.2021.163322,,,100,0.931,"[8, -8, 3]",tension,16.75602279
0,0,0,0,10,0,0,0,0,0,50.3,0,0,0,0,29.7,0,10,0,Hf10.0Ni50.3Ti29.7Zr10.0,Hf100Ni503Ti297Zr100,NiTiHfZr,0.657720993,7.21666804,11.109,2.6466351,70.7106792,9.22085,10.63,FALSE,3.1,4.905,4.078,3.065,103.66,B19prime,0.905331095,0.933,0.930187566,0.930187566,1.187304816,0.999862307,89,90.5,89,50,142,178,114.75,,,,,,,,https://doi.org/10.1016/j.jallcom.2021.163322,,,100,0.931,"[8, -8, 3]",compression,8.070240409
0,0,0,0,10,0,0,0,0,0,50.3,0,0,0,0,29.7,0,10,0,Hf10.0Ni50.3Ti29.7Zr10.0,Hf100Ni503Ti297Zr100,NiTiHfZr,0.657720993,7.21666804,11.109,2.6466351,70.7106792,9.22085,10.63,FALSE,3.1,4.905,4.078,3.065,103.66,B19prime,0.905331095,0.933,0.930187566,0.930187566,1.187304816,0.999862307,89,90.5,89,50,142,178,114.75,,,,,,,,https://doi.org/10.1016/j.jallcom.2021.163322,,,100,0.931,"[5, -5, 4]",tension,18.70969341
0,0,0,0,10,0,0,0,0,0,50.3,0,0,0,0,29.7,0,10,0,Hf10.0Ni50.3Ti29.7Zr10.0,Hf100Ni503Ti297Zr100,NiTiHfZr,0.657720993,7.21666804,11.109,2.6466351,70.7106792,9.22085,10.63,FALSE,3.1,4.905,4.078,3.065,103.66,B19prime,0.905331095,0.933,0.930187566,0.930187566,1.187304816,0.999862307,89,90.5,89,50,142,178,114.75,,,,,,,,https://doi.org/10.1016/j.jallcom.2021.163322,,,100,0.931,"[5, -5, 4]",compression,6.046512399
0,0,0,0,10,0,0,0,0,0,50.3,0,0,0,0,29.7,0,10,0,Hf10.0Ni50.3Ti29.7Zr10.0,Hf100Ni503Ti297Zr100,NiTiHfZr,0.657720993,7.21666804,11.109,2.6466351,70.7106792,9.22085,10.63,FALSE,3.1,4.905,4.078,3.065,103.66,B19prime,0.905331095,0.933,0.930187566,0.930187566,1.187304816,0.999862307,89,90.5,89,50,142,178,114.75,,,,,,,,https://doi.org/10.1016/j.jallcom.2021.163322,,,100,0.931,"[5, -5, 7]",tension,18.26329456
0,0,0,0,10,0,0,0,0,0,50.3,0,0,0,0,29.7,0,10,0,Hf10.0Ni50.3Ti29.7Zr10.0,Hf100Ni503Ti297Zr100,NiTiHfZr,0.657720993,7.21666804,11.109,2.6466351,70.7106792,9.22085,10.63,FALSE,3.1,4.905,4.078,3.065,103.66,B19prime,0.905331095,0.933,0.930187566,0.930187566,1.187304816,0.999862307,89,90.5,89,50,142,178,114.75,,,,,,,,https://doi.org/10.1016/j.jallcom.2021.163322,,,100,0.931,"[5, -5, 7]",compression,7.543610571
0,0,0,0,10,0,0,0,0,0,50.3,0,0,0,0,29.7,0,10,0,Hf10.0Ni50.3Ti29.7Zr10.0,Hf100Ni503Ti297Zr100,NiTiHfZr,0.657720993,7.21666804,11.109,2.6466351,70.7106792,9.22085,10.63,FALSE,3.1,4.905,4.078,3.065,103.66,B19prime,0.905331095,0.933,0.930187566,0.930187566,1.187304816,0.999862307,89,90.5,89,50,142,178,114.75,,,,,,,,https://doi.org/10.1016/j.jallcom.2021.163322,,,100,0.931,"[2, -2, 5]",tension,15.00255218
0,0,0,0,10,0,0,0,0,0,50.3,0,0,0,0,29.7,0,10,0,Hf10.0Ni50.3Ti29.7Zr10.0,Hf100Ni503Ti297Zr100,NiTiHfZr,0.657720993,7.21666804,11.109,2.6466351,70.7106792,9.22085,10.63,FALSE,3.1,4.905,4.078,3.065,103.66,B19prime,0.905331095,0.933,0.930187566,0.930187566,1.187304816,0.999862307,89,90.5,89,50,142,178,114.75,,,,,,,,https://doi.org/10.1016/j.jallcom.2021.163322,,,100,0.931,"[2, -2, 5]",compression,9.439634125
0,0,0,0,0,0,0,0,0,0,24.5,25,0,0,0,50.5,0,0,0,Ni24.5Pd25.0Ti50.5,Ni49Pd50Ti101,NiTiPd,0.712798067,7.4041766,10.485,1.5273725,65.157718,9.12775,6.77,FALSE,3.102,2.788,4.462,4.7,90,B19,0.898774984,,1.01712136,1.01712136,1.071373911,0.979410639,15.7,16.65,179.4,166.5,184.1,195.1,181.275,22.4,,22.4,,159.9,,159.9,https://doi.org/10.1007/s11661-010-0245-z,,,100,1.012,"[1, 1, 1]",tension,1.710054985
0,0,0,0,0,0,0,0,0,0,24.5,25,0,0,0,50.5,0,0,0,Ni24.5Pd25.0Ti50.5,Ni49Pd50Ti101,NiTiPd,0.712798067,7.4041766,10.485,1.5273725,65.157718,9.12775,6.77,FALSE,3.102,2.788,4.462,4.7,90,B19,0.898774984,,1.01712136,1.01712136,1.071373911,0.979410639,15.7,16.65,179.4,166.5,184.1,195.1,181.275,22.4,,22.4,,159.9,,159.9,https://doi.org/10.1007/s11661-010-0245-z,,,100,1.012,"[1, 1, 1]",compression,2.073697912
0,0,0,0,0,0,0,0,0,0,24.5,25,0,0,0,50.5,0,0,0,Ni24.5Pd25.0Ti50.5,Ni49Pd50Ti101,NiTiPd,0.712798067,7.4041766,10.485,1.5273725,65.157718,9.12775,6.77,FALSE,3.102,2.788,4.462,4.7,90,B19,0.898774984,,1.01712136,1.01712136,1.071373911,0.979410639,15.7,16.65,179.4,166.5,184.1,195.1,181.275,22.4,,22.4,,159.9,,159.9,https://doi.org/10.1007/s11661-010-0245-z,,,100,1.012,"[0, 1, 1]",tension,7.137391089
0,0,0,0,0,0,0,0,0,0,24.5,25,0,0,0,50.5,0,0,0,Ni24.5Pd25.0Ti50.5,Ni49Pd50Ti101,NiTiPd,0.712798067,7.4041766,10.485,1.5273725,65.157718,9.12775,6.77,FALSE,3.102,2.788,4.462,4.7,90,B19,0.898774984,,1.01712136,1.01712136,1.071373911,0.979410639,15.7,16.65,179.4,166.5,184.1,195.1,181.275,22.4,,22.4,,159.9,,159.9,https://doi.org/10.1007/s11661-010-0245-z,,,100,1.012,"[0, 1, 1]",compression,2.558083192
0,0,0,0,0,0,0,0,0,0,24.5,25,0,0,0,50.5,0,0,0,Ni24.5Pd25.0Ti50.5,Ni49Pd50Ti101,NiTiPd,0.712798067,7.4041766,10.485,1.5273725,65.157718,9.12775,6.77,FALSE,3.102,2.788,4.462,4.7,90,B19,0.898774984,,1.01712136,1.01712136,1.071373911,0.979410639,15.7,16.65,179.4,166.5,184.1,195.1,181.275,22.4,,22.4,,159.9,,159.9,https://doi.org/10.1007/s11661-010-0245-z,,,100,1.012,"[1, 1, 2]",tension,4.006038751
0,0,0,0,0,0,0,0,0,0,24.5,25,0,0,0,50.5,0,0,0,Ni24.5Pd25.0Ti50.5,Ni49Pd50Ti101,NiTiPd,0.712798067,7.4041766,10.485,1.5273725,65.157718,9.12775,6.77,FALSE,3.102,2.788,4.462,4.7,90,B19,0.898774984,,1.01712136,1.01712136,1.071373911,0.979410639,15.7,16.65,179.4,166.5,184.1,195.1,181.275,22.4,,22.4,,159.9,,159.9,https://doi.org/10.1007/s11661-010-0245-z,,,100,1.012,"[1, 1, 2]",compression,6.011901399
0,0,0,0,0,0,0,0,0,0,24.5,25,0,0,0,50.5,0,0,0,Ni24.5Pd25.0Ti50.5,Ni49Pd50Ti101,NiTiPd,0.712798067,7.4041766,10.485,1.5273725,65.157718,9.12775,6.77,FALSE,3.102,2.788,4.462,4.7,90,B19,0.898774984,,1.01712136,1.01712136,1.071373911,0.979410639,15.7,16.65,179.4,166.5,184.1,195.1,181.275,22.4,,22.4,,159.9,,159.9,https://doi.org/10.1007/s11661-010-0245-z,,,100,1.012,"[1, 4, 8]",tension,6.416785697
0,0,0,0,0,0,0,0,0,0,24.5,25,0,0,0,50.5,0,0,0,Ni24.5Pd25.0Ti50.5,Ni49Pd50Ti101,NiTiPd,0.712798067,7.4041766,10.485,1.5273725,65.157718,9.12775,6.77,FALSE,3.102,2.788,4.462,4.7,90,B19,0.898774984,,1.01712136,1.01712136,1.071373911,0.979410639,15.7,16.65,179.4,166.5,184.1,195.1,181.275,22.4,,22.4,,159.9,,159.9,https://doi.org/10.1007/s11661-010-0245-z,,,100,1.012,"[1, 4, 8]",compression,7.17335838
0,0,0,0,0,0,0,0,0,0,24.5,25,0,0,0,50.5,0,0,0,Ni24.5Pd25.0Ti50.5,Ni49Pd50Ti101,NiTiPd,0.712798067,7.4041766,10.485,1.5273725,65.157718,9.12775,6.77,FALSE,3.102,2.788,4.462,4.7,90,B19,0.898774984,,1.01712136,1.01712136,1.071373911,0.979410639,15.7,16.65,179.4,166.5,184.1,195.1,181.275,22.4,,22.4,,159.9,,159.9,https://doi.org/10.1007/s11661-010-0245-z,,,100,1.012,"[2, -2, -1]",tension,5.359347669
0,0,0,0,0,0,0,0,0,0,24.5,25,0,0,0,50.5,0,0,0,Ni24.5Pd25.0Ti50.5,Ni49Pd50Ti101,NiTiPd,0.712798067,7.4041766,10.485,1.5273725,65.157718,9.12775,6.77,FALSE,3.102,2.788,4.462,4.7,90,B19,0.898774984,,1.01712136,1.01712136,1.071373911,0.979410639,15.7,16.65,179.4,166.5,184.1,195.1,181.275,22.4,,22.4,,159.9,,159.9,https://doi.org/10.1007/s11661-010-0245-z,,,100,1.012,"[2, -2, -1]",compression,3.043433056
0,0,0,0,0,0,0,0,0,0,24.5,25,0,0,0,50.5,0,0,0,Ni24.5Pd25.0Ti50.5,Ni49Pd50Ti101,NiTiPd,0.712798067,7.4041766,10.485,1.5273725,65.157718,9.12775,6.77,FALSE,3.102,2.788,4.462,4.7,90,B19,0.898774984,,1.01712136,1.01712136,1.071373911,0.979410639,15.7,16.65,179.4,166.5,184.1,195.1,181.275,22.4,,22.4,,159.9,,159.9,https://doi.org/10.1007/s11661-010-0245-z,,,100,1.012,"[8, -8, -1]",tension,7.014300196
0,0,0,0,0,0,0,0,0,0,24.5,25,0,0,0,50.5,0,0,0,Ni24.5Pd25.0Ti50.5,Ni49Pd50Ti101,NiTiPd,0.712798067,7.4041766,10.485,1.5273725,65.157718,9.12775,6.77,FALSE,3.102,2.788,4.462,4.7,90,B19,0.898774984,,1.01712136,1.01712136,1.071373911,0.979410639,15.7,16.65,179.4,166.5,184.1,195.1,181.275,22.4,,22.4,,159.9,,159.9,https://doi.org/10.1007/s11661-010-0245-z,,,100,1.012,"[8, -8, -1]",compression,2.862757156
0,0,0,0,0,0,0,0,0,0,24.5,25,0,0,0,50.5,0,0,0,Ni24.5Pd25.0Ti50.5,Ni49Pd50Ti101,NiTiPd,0.712798067,7.4041766,10.485,1.5273725,65.157718,9.12775,6.77,FALSE,3.102,2.788,4.462,4.7,90,B19,0.898774984,,1.01712136,1.01712136,1.071373911,0.979410639,15.7,16.65,179.4,166.5,184.1,195.1,181.275,22.4,,22.4,,159.9,,159.9,https://doi.org/10.1007/s11661-010-0245-z,,,100,1.012,"[4, -4, 1]",tension,6.655409861
0,0,0,0,0,0,0,0,0,0,24.5,25,0,0,0,50.5,0,0,0,Ni24.5Pd25.0Ti50.5,Ni49Pd50Ti101,NiTiPd,0.712798067,7.4041766,10.485,1.5273725,65.157718,9.12775,6.77,FALSE,3.102,2.788,4.462,4.7,90,B19,0.898774984,,1.01712136,1.01712136,1.071373911,0.979410639,15.7,16.65,179.4,166.5,184.1,195.1,181.275,22.4,,22.4,,159.9,,159.9,https://doi.org/10.1007/s11661-010-0245-z,,,100,1.012,"[4, -4, 1]",compression,3.043697665
0,0,0,0,0,0,0,0,0,0,24.5,25,0,0,0,50.5,0,0,0,Ni24.5Pd25.0Ti50.5,Ni49Pd50Ti101,NiTiPd,0.712798067,7.4041766,10.485,1.5273725,65.157718,9.12775,6.77,FALSE,3.102,2.788,4.462,4.7,90,B19,0.898774984,,1.01712136,1.01712136,1.071373911,0.979410639,15.7,16.65,179.4,166.5,184.1,195.1,181.275,22.4,,22.4,,159.9,,159.9,https://doi.org/10.1007/s11661-010-0245-z,,,100,1.012,"[3, -3, 2]",tension,4.212071608
0,0,0,0,0,0,0,0,0,0,24.5,25,0,0,0,50.5,0,0,0,Ni24.5Pd25.0Ti50.5,Ni49Pd50Ti101,NiTiPd,0.712798067,7.4041766,10.485,1.5273725,65.157718,9.12775,6.77,FALSE,3.102,2.788,4.462,4.7,90,B19,0.898774984,,1.01712136,1.01712136,1.071373911,0.979410639,15.7,16.65,179.4,166.5,184.1,195.1,181.275,22.4,,22.4,,159.9,,159.9,https://doi.org/10.1007/s11661-010-0245-z,,,100,1.012,"[3, -3, 2]",compression,2.822122966
0,0,0,0,0,0,0,0,0,0,24.5,25,0,0,0,50.5,0,0,0,Ni24.5Pd25.0Ti50.5,Ni49Pd50Ti101,NiTiPd,0.712798067,7.4041766,10.485,1.5273725,65.157718,9.12775,6.77,FALSE,3.102,2.788,4.462,4.7,90,B19,0.898774984,,1.01712136,1.01712136,1.071373911,0.979410639,15.7,16.65,179.4,166.5,184.1,195.1,181.275,22.4,,22.4,,159.9,,159.9,https://doi.org/10.1007/s11661-010-0245-z,,,100,1.012,"[8, -8, 3]",tension,6.089740119
0,0,0,0,0,0,0,0,0,0,24.5,25,0,0,0,50.5,0,0,0,Ni24.5Pd25.0Ti50.5,Ni49Pd50Ti101,NiTiPd,0.712798067,7.4041766,10.485,1.5273725,65.157718,9.12775,6.77,FALSE,3.102,2.788,4.462,4.7,90,B19,0.898774984,,1.01712136,1.01712136,1.071373911,0.979410639,15.7,16.65,179.4,166.5,184.1,195.1,181.275,22.4,,22.4,,159.9,,159.9,https://doi.org/10.1007/s11661-010-0245-z,,,100,1.012,"[8, -8, 3]",compression,3.100466114
0,0,0,0,0,0,0,0,0,0,24.5,25,0,0,0,50.5,0,0,0,Ni24.5Pd25.0Ti50.5,Ni49Pd50Ti101,NiTiPd,0.712798067,7.4041766,10.485,1.5273725,65.157718,9.12775,6.77,FALSE,3.102,2.788,4.462,4.7,90,B19,0.898774984,,1.01712136,1.01712136,1.071373911,0.979410639,15.7,16.65,179.4,166.5,184.1,195.1,181.275,22.4,,22.4,,159.9,,159.9,https://doi.org/10.1007/s11661-010-0245-z,,,100,1.012,"[5, -5, 4]",tension,3.218543079
0,0,0,0,0,0,0,0,0,0,24.5,25,0,0,0,50.5,0,0,0,Ni24.5Pd25.0Ti50.5,Ni49Pd50Ti101,NiTiPd,0.712798067,7.4041766,10.485,1.5273725,65.157718,9.12775,6.77,FALSE,3.102,2.788,4.462,4.7,90,B19,0.898774984,,1.01712136,1.01712136,1.071373911,0.979410639,15.7,16.65,179.4,166.5,184.1,195.1,181.275,22.4,,22.4,,159.9,,159.9,https://doi.org/10.1007/s11661-010-0245-z,,,100,1.012,"[5, -5, 4]",compression,2.557293321
0,0,0,0,0,0,0,0,0,0,24.5,25,0,0,0,50.5,0,0,0,Ni24.5Pd25.0Ti50.5,Ni49Pd50Ti101,NiTiPd,0.712798067,7.4041766,10.485,1.5273725,65.157718,9.12775,6.77,FALSE,3.102,2.788,4.462,4.7,90,B19,0.898774984,,1.01712136,1.01712136,1.071373911,0.979410639,15.7,16.65,179.4,166.5,184.1,195.1,181.275,22.4,,22.4,,159.9,,159.9,https://doi.org/10.1007/s11661-010-0245-z,,,100,1.012,"[5, -5, 7]",tension,2.940902734
0,0,0,0,0,0,0,0,0,0,24.5,25,0,0,0,50.5,0,0,0,Ni24.5Pd25.0Ti50.5,Ni49Pd50Ti101,NiTiPd,0.712798067,7.4041766,10.485,1.5273725,65.157718,9.12775,6.77,FALSE,3.102,2.788,4.462,4.7,90,B19,0.898774984,,1.01712136,1.01712136,1.071373911,0.979410639,15.7,16.65,179.4,166.5,184.1,195.1,181.275,22.4,,22.4,,159.9,,159.9,https://doi.org/10.1007/s11661-010-0245-z,,,100,1.012,"[5, -5, 7]",compression,3.962959521
0,0,0,0,0,0,0,0,0,0,24.5,25,0,0,0,50.5,0,0,0,Ni24.5Pd25.0Ti50.5,Ni49Pd50Ti101,NiTiPd,0.712798067,7.4041766,10.485,1.5273725,65.157718,9.12775,6.77,FALSE,3.102,2.788,4.462,4.7,90,B19,0.898774984,,1.01712136,1.01712136,1.071373911,0.979410639,15.7,16.65,179.4,166.5,184.1,195.1,181.275,22.4,,22.4,,159.9,,159.9,https://doi.org/10.1007/s11661-010-0245-z,,,100,1.012,"[2, -2, 5]",tension,4.45925355
0,0,0,0,0,0,0,0,0,0,24.5,25,0,0,0,50.5,0,0,0,Ni24.5Pd25.0Ti50.5,Ni49Pd50Ti101,NiTiPd,0.712798067,7.4041766,10.485,1.5273725,65.157718,9.12775,6.77,FALSE,3.102,2.788,4.462,4.7,90,B19,0.898774984,,1.01712136,1.01712136,1.071373911,0.979410639,15.7,16.65,179.4,166.5,184.1,195.1,181.275,22.4,,22.4,,159.9,,159.9,https://doi.org/10.1007/s11661-010-0245-z,,,100,1.012,"[2, -2, 5]",compression,7.114931439
0,0,0,0,0,0,0,0,0,0,43,7,0,0,0,50,0,0,0,Ni43.0Pd7.0Ti50.0,Ni43Pd7Ti50,NiTiPd,0.701731417,7.282757,10.5,1.8871,56.621062,8.7529,8.11,FALSE,3.032,2.849,4.275,4.547,90,B19,0.939643799,0.997,0.996992576,0.996992576,1.060426957,0.993426946,26.2,26.2,,,,,,,30,30,6.75,,202.5,202.5,https://doi.org/10.1080/14786430903074755,https://doi.org/10.1007/s40830-016-0052-5,https://doi.org/10.1016/j.actamat.2009.05.034,100,1,"[1, 1, 1]",tension,2.175357968
0,0,0,0,0,0,0,0,0,0,43,7,0,0,0,50,0,0,0,Ni43.0Pd7.0Ti50.0,Ni43Pd7Ti50,NiTiPd,0.701731417,7.282757,10.5,1.8871,56.621062,8.7529,8.11,FALSE,3.032,2.849,4.275,4.547,90,B19,0.939643799,0.997,0.996992576,0.996992576,1.060426957,0.993426946,26.2,26.2,,,,,,,30,30,6.75,,202.5,202.5,https://doi.org/10.1080/14786430903074755,https://doi.org/10.1007/s40830-016-0052-5,https://doi.org/10.1016/j.actamat.2009.05.034,100,1,"[1, 1, 1]",compression,2.175005546
0,0,0,0,0,0,0,0,0,0,43,7,0,0,0,50,0,0,0,Ni43.0Pd7.0Ti50.0,Ni43Pd7Ti50,NiTiPd,0.701731417,7.282757,10.5,1.8871,56.621062,8.7529,8.11,FALSE,3.032,2.849,4.275,4.547,90,B19,0.939643799,0.997,0.996992576,0.996992576,1.060426957,0.993426946,26.2,26.2,,,,,,,30,30,6.75,,202.5,202.5,https://doi.org/10.1080/14786430903074755,https://doi.org/10.1007/s40830-016-0052-5,https://doi.org/10.1016/j.actamat.2009.05.034,100,1,"[0, 1, 1]",tension,6.042695714
0,0,0,0,0,0,0,0,0,0,43,7,0,0,0,50,0,0,0,Ni43.0Pd7.0Ti50.0,Ni43Pd7Ti50,NiTiPd,0.701731417,7.282757,10.5,1.8871,56.621062,8.7529,8.11,FALSE,3.032,2.849,4.275,4.547,90,B19,0.939643799,0.997,0.996992576,0.996992576,1.060426957,0.993426946,26.2,26.2,,,,,,,30,30,6.75,,202.5,202.5,https://doi.org/10.1080/14786430903074755,https://doi.org/10.1007/s40830-016-0052-5,https://doi.org/10.1016/j.actamat.2009.05.034,100,1,"[0, 1, 1]",compression,1.456095226
0,0,0,0,0,0,0,0,0,0,43,7,0,0,0,50,0,0,0,Ni43.0Pd7.0Ti50.0,Ni43Pd7Ti50,NiTiPd,0.701731417,7.282757,10.5,1.8871,56.621062,8.7529,8.11,FALSE,3.032,2.849,4.275,4.547,90,B19,0.939643799,0.997,0.996992576,0.996992576,1.060426957,0.993426946,26.2,26.2,,,,,,,30,30,6.75,,202.5,202.5,https://doi.org/10.1080/14786430903074755,https://doi.org/10.1007/s40830-016-0052-5,https://doi.org/10.1016/j.actamat.2009.05.034,100,1,"[1, 1, 2]",tension,3.60342304
0,0,0,0,0,0,0,0,0,0,43,7,0,0,0,50,0,0,0,Ni43.0Pd7.0Ti50.0,Ni43Pd7Ti50,NiTiPd,0.701731417,7.282757,10.5,1.8871,56.621062,8.7529,8.11,FALSE,3.032,2.849,4.275,4.547,90,B19,0.939643799,0.997,0.996992576,0.996992576,1.060426957,0.993426946,26.2,26.2,,,,,,,30,30,6.75,,202.5,202.5,https://doi.org/10.1080/14786430903074755,https://doi.org/10.1007/s40830-016-0052-5,https://doi.org/10.1016/j.actamat.2009.05.034,100,1,"[1, 1, 2]",compression,4.085886756
0,0,0,0,0,0,0,0,0,0,43,7,0,0,0,50,0,0,0,Ni43.0Pd7.0Ti50.0,Ni43Pd7Ti50,NiTiPd,0.701731417,7.282757,10.5,1.8871,56.621062,8.7529,8.11,FALSE,3.032,2.849,4.275,4.547,90,B19,0.939643799,0.997,0.996992576,0.996992576,1.060426957,0.993426946,26.2,26.2,,,,,,,30,30,6.75,,202.5,202.5,https://doi.org/10.1080/14786430903074755,https://doi.org/10.1007/s40830-016-0052-5,https://doi.org/10.1016/j.actamat.2009.05.034,100,1,"[1, 4, 8]",tension,5.291639604
0,0,0,0,0,0,0,0,0,0,43,7,0,0,0,50,0,0,0,Ni43.0Pd7.0Ti50.0,Ni43Pd7Ti50,NiTiPd,0.701731417,7.282757,10.5,1.8871,56.621062,8.7529,8.11,FALSE,3.032,2.849,4.275,4.547,90,B19,0.939643799,0.997,0.996992576,0.996992576,1.060426957,0.993426946,26.2,26.2,,,,,,,30,30,6.75,,202.5,202.5,https://doi.org/10.1080/14786430903074755,https://doi.org/10.1007/s40830-016-0052-5,https://doi.org/10.1016/j.actamat.2009.05.034,100,1,"[1, 4, 8]",compression,4.423289477
0,0,0,0,0,0,0,0,0,0,43,7,0,0,0,50,0,0,0,Ni43.0Pd7.0Ti50.0,Ni43Pd7Ti50,NiTiPd,0.701731417,7.282757,10.5,1.8871,56.621062,8.7529,8.11,FALSE,3.032,2.849,4.275,4.547,90,B19,0.939643799,0.997,0.996992576,0.996992576,1.060426957,0.993426946,26.2,26.2,,,,,,,30,30,6.75,,202.5,202.5,https://doi.org/10.1080/14786430903074755,https://doi.org/10.1007/s40830-016-0052-5,https://doi.org/10.1016/j.actamat.2009.05.034,100,1,"[2, -2, -1]",tension,4.769445935
0,0,0,0,0,0,0,0,0,0,43,7,0,0,0,50,0,0,0,Ni43.0Pd7.0Ti50.0,Ni43Pd7Ti50,NiTiPd,0.701731417,7.282757,10.5,1.8871,56.621062,8.7529,8.11,FALSE,3.032,2.849,4.275,4.547,90,B19,0.939643799,0.997,0.996992576,0.996992576,1.060426957,0.993426946,26.2,26.2,,,,,,,30,30,6.75,,202.5,202.5,https://doi.org/10.1080/14786430903074755,https://doi.org/10.1007/s40830-016-0052-5,https://doi.org/10.1016/j.actamat.2009.05.034,100,1,"[2, -2, -1]",compression,2.43550038
0,0,0,0,0,0,0,0,0,0,43,7,0,0,0,50,0,0,0,Ni43.0Pd7.0Ti50.0,Ni43Pd7Ti50,NiTiPd,0.701731417,7.282757,10.5,1.8871,56.621062,8.7529,8.11,FALSE,3.032,2.849,4.275,4.547,90,B19,0.939643799,0.997,0.996992576,0.996992576,1.060426957,0.993426946,26.2,26.2,,,,,,,30,30,6.75,,202.5,202.5,https://doi.org/10.1080/14786430903074755,https://doi.org/10.1007/s40830-016-0052-5,https://doi.org/10.1016/j.actamat.2009.05.034,100,1,"[8, -8, -1]",tension,5.954360839
0,0,0,0,0,0,0,0,0,0,43,7,0,0,0,50,0,0,0,Ni43.0Pd7.0Ti50.0,Ni43Pd7Ti50,NiTiPd,0.701731417,7.282757,10.5,1.8871,56.621062,8.7529,8.11,FALSE,3.032,2.849,4.275,4.547,90,B19,0.939643799,0.997,0.996992576,0.996992576,1.060426957,0.993426946,26.2,26.2,,,,,,,30,30,6.75,,202.5,202.5,https://doi.org/10.1080/14786430903074755,https://doi.org/10.1007/s40830-016-0052-5,https://doi.org/10.1016/j.actamat.2009.05.034,100,1,"[8, -8, -1]",compression,1.832805322
0,0,0,0,0,0,0,0,0,0,43,7,0,0,0,50,0,0,0,Ni43.0Pd7.0Ti50.0,Ni43Pd7Ti50,NiTiPd,0.701731417,7.282757,10.5,1.8871,56.621062,8.7529,8.11,FALSE,3.032,2.849,4.275,4.547,90,B19,0.939643799,0.997,0.996992576,0.996992576,1.060426957,0.993426946,26.2,26.2,,,,,,,30,30,6.75,,202.5,202.5,https://doi.org/10.1080/14786430903074755,https://doi.org/10.1007/s40830-016-0052-5,https://doi.org/10.1016/j.actamat.2009.05.034,100,1,"[4, -4, 1]",tension,5.696966895
0,0,0,0,0,0,0,0,0,0,43,7,0,0,0,50,0,0,0,Ni43.0Pd7.0Ti50.0,Ni43Pd7Ti50,NiTiPd,0.701731417,7.282757,10.5,1.8871,56.621062,8.7529,8.11,FALSE,3.032,2.849,4.275,4.547,90,B19,0.939643799,0.997,0.996992576,0.996992576,1.060426957,0.993426946,26.2,26.2,,,,,,,30,30,6.75,,202.5,202.5,https://doi.org/10.1080/14786430903074755,https://doi.org/10.1007/s40830-016-0052-5,https://doi.org/10.1016/j.actamat.2009.05.034,100,1,"[4, -4, 1]",compression,2.125483925
0,0,0,0,0,0,0,0,0,0,43,7,0,0,0,50,0,0,0,Ni43.0Pd7.0Ti50.0,Ni43Pd7Ti50,NiTiPd,0.701731417,7.282757,10.5,1.8871,56.621062,8.7529,8.11,FALSE,3.032,2.849,4.275,4.547,90,B19,0.939643799,0.997,0.996992576,0.996992576,1.060426957,0.993426946,26.2,26.2,,,,,,,30,30,6.75,,202.5,202.5,https://doi.org/10.1080/14786430903074755,https://doi.org/10.1007/s40830-016-0052-5,https://doi.org/10.1016/j.actamat.2009.05.034,100,1,"[3, -3, 2]",tension,3.951076441
0,0,0,0,0,0,0,0,0,0,43,7,0,0,0,50,0,0,0,Ni43.0Pd7.0Ti50.0,Ni43Pd7Ti50,NiTiPd,0.701731417,7.282757,10.5,1.8871,56.621062,8.7529,8.11,FALSE,3.032,2.849,4.275,4.547,90,B19,0.939643799,0.997,0.996992576,0.996992576,1.060426957,0.993426946,26.2,26.2,,,,,,,30,30,6.75,,202.5,202.5,https://doi.org/10.1080/14786430903074755,https://doi.org/10.1007/s40830-016-0052-5,https://doi.org/10.1016/j.actamat.2009.05.034,100,1,"[3, -3, 2]",compression,2.453846949
0,0,0,0,0,0,0,0,0,0,43,7,0,0,0,50,0,0,0,Ni43.0Pd7.0Ti50.0,Ni43Pd7Ti50,NiTiPd,0.701731417,7.282757,10.5,1.8871,56.621062,8.7529,8.11,FALSE,3.032,2.849,4.275,4.547,90,B19,0.939643799,0.997,0.996992576,0.996992576,1.060426957,0.993426946,26.2,26.2,,,,,,,30,30,6.75,,202.5,202.5,https://doi.org/10.1080/14786430903074755,https://doi.org/10.1007/s40830-016-0052-5,https://doi.org/10.1016/j.actamat.2009.05.034,100,1,"[8, -8, 3]",tension,5.291758938
0,0,0,0,0,0,0,0,0,0,43,7,0,0,0,50,0,0,0,Ni43.0Pd7.0Ti50.0,Ni43Pd7Ti50,NiTiPd,0.701731417,7.282757,10.5,1.8871,56.621062,8.7529,8.11,FALSE,3.032,2.849,4.275,4.547,90,B19,0.939643799,0.997,0.996992576,0.996992576,1.060426957,0.993426946,26.2,26.2,,,,,,,30,30,6.75,,202.5,202.5,https://doi.org/10.1080/14786430903074755,https://doi.org/10.1007/s40830-016-0052-5,https://doi.org/10.1016/j.actamat.2009.05.034,100,1,"[8, -8, 3]",compression,2.326136461
0,0,0,0,0,0,0,0,0,0,43,7,0,0,0,50,0,0,0,Ni43.0Pd7.0Ti50.0,Ni43Pd7Ti50,NiTiPd,0.701731417,7.282757,10.5,1.8871,56.621062,8.7529,8.11,FALSE,3.032,2.849,4.275,4.547,90,B19,0.939643799,0.997,0.996992576,0.996992576,1.060426957,0.993426946,26.2,26.2,,,,,,,30,30,6.75,,202.5,202.5,https://doi.org/10.1080/14786430903074755,https://doi.org/10.1007/s40830-016-0052-5,https://doi.org/10.1016/j.actamat.2009.05.034,100,1,"[5, -5, 4]",tension,3.244454022
0,0,0,0,0,0,0,0,0,0,43,7,0,0,0,50,0,0,0,Ni43.0Pd7.0Ti50.0,Ni43Pd7Ti50,NiTiPd,0.701731417,7.282757,10.5,1.8871,56.621062,8.7529,8.11,FALSE,3.032,2.849,4.275,4.547,90,B19,0.939643799,0.997,0.996992576,0.996992576,1.060426957,0.993426946,26.2,26.2,,,,,,,30,30,6.75,,202.5,202.5,https://doi.org/10.1080/14786430903074755,https://doi.org/10.1007/s40830-016-0052-5,https://doi.org/10.1016/j.actamat.2009.05.034,100,1,"[5, -5, 4]",compression,2.382720612
0,0,0,0,0,0,0,0,0,0,43,7,0,0,0,50,0,0,0,Ni43.0Pd7.0Ti50.0,Ni43Pd7Ti50,NiTiPd,0.701731417,7.282757,10.5,1.8871,56.621062,8.7529,8.11,FALSE,3.032,2.849,4.275,4.547,90,B19,0.939643799,0.997,0.996992576,0.996992576,1.060426957,0.993426946,26.2,26.2,,,,,,,30,30,6.75,,202.5,202.5,https://doi.org/10.1080/14786430903074755,https://doi.org/10.1007/s40830-016-0052-5,https://doi.org/10.1016/j.actamat.2009.05.034,100,1,"[5, -5, 7]",tension,2.998300468
0,0,0,0,0,0,0,0,0,0,43,7,0,0,0,50,0,0,0,Ni43.0Pd7.0Ti50.0,Ni43Pd7Ti50,NiTiPd,0.701731417,7.282757,10.5,1.8871,56.621062,8.7529,8.11,FALSE,3.032,2.849,4.275,4.547,90,B19,0.939643799,0.997,0.996992576,0.996992576,1.060426957,0.993426946,26.2,26.2,,,,,,,30,30,6.75,,202.5,202.5,https://doi.org/10.1080/14786430903074755,https://doi.org/10.1007/s40830-016-0052-5,https://doi.org/10.1016/j.actamat.2009.05.034,100,1,"[5, -5, 7]",compression,3.096787418
0,0,0,0,0,0,0,0,0,0,43,7,0,0,0,50,0,0,0,Ni43.0Pd7.0Ti50.0,Ni43Pd7Ti50,NiTiPd,0.701731417,7.282757,10.5,1.8871,56.621062,8.7529,8.11,FALSE,3.032,2.849,4.275,4.547,90,B19,0.939643799,0.997,0.996992576,0.996992576,1.060426957,0.993426946,26.2,26.2,,,,,,,30,30,6.75,,202.5,202.5,https://doi.org/10.1080/14786430903074755,https://doi.org/10.1007/s40830-016-0052-5,https://doi.org/10.1016/j.actamat.2009.05.034,100,1,"[2, -2, 5]",tension,3.799159776
0,0,0,0,0,0,0,0,0,0,43,7,0,0,0,50,0,0,0,Ni43.0Pd7.0Ti50.0,Ni43Pd7Ti50,NiTiPd,0.701731417,7.282757,10.5,1.8871,56.621062,8.7529,8.11,FALSE,3.032,2.849,4.275,4.547,90,B19,0.939643799,0.997,0.996992576,0.996992576,1.060426957,0.993426946,26.2,26.2,,,,,,,30,30,6.75,,202.5,202.5,https://doi.org/10.1080/14786430903074755,https://doi.org/10.1007/s40830-016-0052-5,https://doi.org/10.1016/j.actamat.2009.05.034,100,1,"[2, -2, 5]",compression,4.613679725
0,0,0,0,0,0,0,0,0,0,24.5,25,0,0,0,50.5,0,0,0,Ni24.5Pd25.0Ti50.5,Ni49Pd50Ti101,NiTiPd,0.712798067,7.4041766,10.485,1.5273725,65.157718,9.12775,6.77,FALSE,3.102,2.789,4.466,4.7,90,B19,0.899097357,1.022,1.018033167,1.018033167,1.071373911,0.98064025,15.7,16.65,179.4,166.5,184.1,195.1,181.275,,,,,,,,https://doi.org/10.1016/j.msea.2013.02.035,,,100,1.012,"[1, 1, 1]",tension,1.71955188
0,0,0,0,0,0,0,0,0,0,24.5,25,0,0,0,50.5,0,0,0,Ni24.5Pd25.0Ti50.5,Ni49Pd50Ti101,NiTiPd,0.712798067,7.4041766,10.485,1.5273725,65.157718,9.12775,6.77,FALSE,3.102,2.789,4.466,4.7,90,B19,0.899097357,1.022,1.018033167,1.018033167,1.071373911,0.98064025,15.7,16.65,179.4,166.5,184.1,195.1,181.275,,,,,,,,https://doi.org/10.1016/j.msea.2013.02.035,,,100,1.012,"[1, 1, 1]",compression,2.000695313
0,0,0,0,0,0,0,0,0,0,24.5,25,0,0,0,50.5,0,0,0,Ni24.5Pd25.0Ti50.5,Ni49Pd50Ti101,NiTiPd,0.712798067,7.4041766,10.485,1.5273725,65.157718,9.12775,6.77,FALSE,3.102,2.789,4.466,4.7,90,B19,0.899097357,1.022,1.018033167,1.018033167,1.071373911,0.98064025,15.7,16.65,179.4,166.5,184.1,195.1,181.275,,,,,,,,https://doi.org/10.1016/j.msea.2013.02.035,,,100,1.012,"[0, 1, 1]",tension,7.137391089
0,0,0,0,0,0,0,0,0,0,24.5,25,0,0,0,50.5,0,0,0,Ni24.5Pd25.0Ti50.5,Ni49Pd50Ti101,NiTiPd,0.712798067,7.4041766,10.485,1.5273725,65.157718,9.12775,6.77,FALSE,3.102,2.789,4.466,4.7,90,B19,0.899097357,1.022,1.018033167,1.018033167,1.071373911,0.98064025,15.7,16.65,179.4,166.5,184.1,195.1,181.275,,,,,,,,https://doi.org/10.1016/j.msea.2013.02.035,,,100,1.012,"[0, 1, 1]",compression,2.519416041
0,0,0,0,0,0,0,0,0,0,24.5,25,0,0,0,50.5,0,0,0,Ni24.5Pd25.0Ti50.5,Ni49Pd50Ti101,NiTiPd,0.712798067,7.4041766,10.485,1.5273725,65.157718,9.12775,6.77,FALSE,3.102,2.789,4.466,4.7,90,B19,0.899097357,1.022,1.018033167,1.018033167,1.071373911,0.98064025,15.7,16.65,179.4,166.5,184.1,195.1,181.275,,,,,,,,https://doi.org/10.1016/j.msea.2013.02.035,,,100,1.012,"[1, 1, 2]",tension,4.018116031
0,0,0,0,0,0,0,0,0,0,24.5,25,0,0,0,50.5,0,0,0,Ni24.5Pd25.0Ti50.5,Ni49Pd50Ti101,NiTiPd,0.712798067,7.4041766,10.485,1.5273725,65.157718,9.12775,6.77,FALSE,3.102,2.789,4.466,4.7,90,B19,0.899097357,1.022,1.018033167,1.018033167,1.071373911,0.98064025,15.7,16.65,179.4,166.5,184.1,195.1,181.275,,,,,,,,https://doi.org/10.1016/j.msea.2013.02.035,,,100,1.012,"[1, 1, 2]",compression,5.958455232
0,0,0,0,0,0,0,0,0,0,24.5,25,0,0,0,50.5,0,0,0,Ni24.5Pd25.0Ti50.5,Ni49Pd50Ti101,NiTiPd,0.712798067,7.4041766,10.485,1.5273725,65.157718,9.12775,6.77,FALSE,3.102,2.789,4.466,4.7,90,B19,0.899097357,1.022,1.018033167,1.018033167,1.071373911,0.98064025,15.7,16.65,179.4,166.5,184.1,195.1,181.275,,,,,,,,https://doi.org/10.1016/j.msea.2013.02.035,,,100,1.012,"[1, 4, 8]",tension,6.425732751
0,0,0,0,0,0,0,0,0,0,24.5,25,0,0,0,50.5,0,0,0,Ni24.5Pd25.0Ti50.5,Ni49Pd50Ti101,NiTiPd,0.712798067,7.4041766,10.485,1.5273725,65.157718,9.12775,6.77,FALSE,3.102,2.789,4.466,4.7,90,B19,0.899097357,1.022,1.018033167,1.018033167,1.071373911,0.98064025,15.7,16.65,179.4,166.5,184.1,195.1,181.275,,,,,,,,https://doi.org/10.1016/j.msea.2013.02.035,,,100,1.012,"[1, 4, 8]",compression,7.133275508
