Repository: sinazadeh/Theoretical-Transformation-Strain-Calculator

# Theoretical-Transformation-Strain-Calculator
This repository is dedicated to the theoretical calculation of transformation strain in NiTi shape memory alloys (SMAs) undergoing B2 to B19/B19' transformations.

## Usage

Explore the sample codes provided in [main.ipynb](main.ipynb) to get started.

## Citing

If this code or the accompanying dataset proves beneficial for your research or work, please cite our original paper. Acknowledging this source helps promote further research in this field and recognizes the efforts invested in this repository.

>

File: data_for_ml.csv (part 23 of 30)
Al,Au,Co,Cu,Hf,In,Mn,Mo,Nb,Nd,Ni,Pd,Pt,Sc,Ta,Ti,V,Zr,Zn,composition,formula,Alloy System,avg_first_ion_en_divi_voro_coord,avg_first_ion_en,avg_voro_coord,dev_mol_vol,avg_atom_mass,avg_mol_vol,Delta,NiTiHfCu base,a0 (A),a (A),b (A),c (A),beta,Transformation,lambda1_calculated,lambda2_reported,lambda2_calculated,lambda2_combined,lambda3_calculated,lambda1lambda2lambda3,Hysteresis (C),Hysteresis (C) new,Ms (C),Mf (C),As (C),Af (C),Tc (C),Enthalphy AtoM (J/g),Enthalphy MtoA (J/g),Enthalphy avg (J/g),Density_reported(g/cm^3),Enthalphy AtoM (J/cm3),Enthalphy MtoA (J/cm3),Enthalphy avg (J/cm3),Ref 1,Ref 2,Ref 3,Total,Predicted_Lambda2,deformation_direction,deformation_type,LDT_transformation_strain
0,0,0,0,0,0,0,0,0,0,24.5,25,0,0,0,50.5,0,0,0,Ni24.5Pd25.0Ti50.5,Ni49Pd50Ti101,NiTiPd,0.712798067,7.4041766,10.485,1.5273725,65.157718,9.12775,6.77,FALSE,3.102,2.789,4.466,4.7,90,B19,0.899097357,1.022,1.018033167,1.018033167,1.071373911,0.98064025,15.7,16.65,179.4,166.5,184.1,195.1,181.275,,,,,,,,https://doi.org/10.1016/j.msea.2013.02.035,,,100,1.012,"[2, -2, -1]",tension,5.362403752
0,0,0,0,0,0,0,0,0,0,24.5,25,0,0,0,50.5,0,0,0,Ni24.5Pd25.0Ti50.5,Ni49Pd50Ti101,NiTiPd,0.712798067,7.4041766,10.485,1.5273725,65.157718,9.12775,6.77,FALSE,3.102,2.789,4.466,4.7,90,B19,0.899097357,1.022,1.018033167,1.018033167,1.071373911,0.98064025,15.7,16.65,179.4,166.5,184.1,195.1,181.275,,,,,,,,https://doi.org/10.1016/j.msea.2013.02.035,,,100,1.012,"[2, -2, -1]",compression,2.982320409
0,0,0,0,0,0,0,0,0,0,24.5,25,0,0,0,50.5,0,0,0,Ni24.5Pd25.0Ti50.5,Ni49Pd50Ti101,NiTiPd,0.712798067,7.4041766,10.485,1.5273725,65.157718,9.12775,6.77,FALSE,3.102,2.789,4.466,4.7,90,B19,0.899097357,1.022,1.018033167,1.018033167,1.071373911,0.98064025,15.7,16.65,179.4,166.5,184.1,195.1,181.275,,,,,,,,https://doi.org/10.1016/j.msea.2013.02.035,,,100,1.012,"[8, -8, -1]",tension,7.014510117
0,0,0,0,0,0,0,0,0,0,24.5,25,0,0,0,50.5,0,0,0,Ni24.5Pd25.0Ti50.5,Ni49Pd50Ti101,NiTiPd,0.712798067,7.4041766,10.485,1.5273725,65.157718,9.12775,6.77,FALSE,3.102,2.789,4.466,4.7,90,B19,0.899097357,1.022,1.018033167,1.018033167,1.071373911,0.98064025,15.7,16.65,179.4,166.5,184.1,195.1,181.275,,,,,,,,https://doi.org/10.1016/j.msea.2013.02.035,,,100,1.012,"[8, -8, -1]",compression,2.817978278
0,0,0,0,0,0,0,0,0,0,24.5,25,0,0,0,50.5,0,0,0,Ni24.5Pd25.0Ti50.5,Ni49Pd50Ti101,NiTiPd,0.712798067,7.4041766,10.485,1.5273725,65.157718,9.12775,6.77,FALSE,3.102,2.789,4.466,4.7,90,B19,0.899097357,1.022,1.018033167,1.018033167,1.071373911,0.98064025,15.7,16.65,179.4,166.5,184.1,195.1,181.275,,,,,,,,https://doi.org/10.1016/j.msea.2013.02.035,,,100,1.012,"[4, -4, 1]",tension,6.656233219
0,0,0,0,0,0,0,0,0,0,24.5,25,0,0,0,50.5,0,0,0,Ni24.5Pd25.0Ti50.5,Ni49Pd50Ti101,NiTiPd,0.712798067,7.4041766,10.485,1.5273725,65.157718,9.12775,6.77,FALSE,3.102,2.789,4.466,4.7,90,B19,0.899097357,1.022,1.018033167,1.018033167,1.071373911,0.98064025,15.7,16.65,179.4,166.5,184.1,195.1,181.275,,,,,,,,https://doi.org/10.1016/j.msea.2013.02.035,,,100,1.012,"[4, -4, 1]",compression,2.992970762
0,0,0,0,0,0,0,0,0,0,24.5,25,0,0,0,50.5,0,0,0,Ni24.5Pd25.0Ti50.5,Ni49Pd50Ti101,NiTiPd,0.712798067,7.4041766,10.485,1.5273725,65.157718,9.12775,6.77,FALSE,3.102,2.789,4.466,4.7,90,B19,0.899097357,1.022,1.018033167,1.018033167,1.071373911,0.98064025,15.7,16.65,179.4,166.5,184.1,195.1,181.275,,,,,,,,https://doi.org/10.1016/j.msea.2013.02.035,,,100,1.012,"[3, -3, 2]",tension,4.217127477
0,0,0,0,0,0,0,0,0,0,24.5,25,0,0,0,50.5,0,0,0,Ni24.5Pd25.0Ti50.5,Ni49Pd50Ti101,NiTiPd,0.712798067,7.4041766,10.485,1.5273725,65.157718,9.12775,6.77,FALSE,3.102,2.789,4.466,4.7,90,B19,0.899097357,1.022,1.018033167,1.018033167,1.071373911,0.98064025,15.7,16.65,179.4,166.5,184.1,195.1,181.275,,,,,,,,https://doi.org/10.1016/j.msea.2013.02.035,,,100,1.012,"[3, -3, 2]",compression,2.755697392
0,0,0,0,0,0,0,0,0,0,24.5,25,0,0,0,50.5,0,0,0,Ni24.5Pd25.0Ti50.5,Ni49Pd50Ti101,NiTiPd,0.712798067,7.4041766,10.485,1.5273725,65.157718,9.12775,6.77,FALSE,3.102,2.789,4.466,4.7,90,B19,0.899097357,1.022,1.018033167,1.018033167,1.071373911,0.98064025,15.7,16.65,179.4,166.5,184.1,195.1,181.275,,,,,,,,https://doi.org/10.1016/j.msea.2013.02.035,,,100,1.012,"[8, -8, 3]",tension,6.091534572
0,0,0,0,0,0,0,0,0,0,24.5,25,0,0,0,50.5,0,0,0,Ni24.5Pd25.0Ti50.5,Ni49Pd50Ti101,NiTiPd,0.712798067,7.4041766,10.485,1.5273725,65.157718,9.12775,6.77,FALSE,3.102,2.789,4.466,4.7,90,B19,0.899097357,1.022,1.018033167,1.018033167,1.071373911,0.98064025,15.7,16.65,179.4,166.5,184.1,195.1,181.275,,,,,,,,https://doi.org/10.1016/j.msea.2013.02.035,,,100,1.012,"[8, -8, 3]",compression,3.044226776
0,0,0,0,0,0,0,0,0,0,24.5,25,0,0,0,50.5,0,0,0,Ni24.5Pd25.0Ti50.5,Ni49Pd50Ti101,NiTiPd,0.712798067,7.4041766,10.485,1.5273725,65.157718,9.12775,6.77,FALSE,3.102,2.789,4.466,4.7,90,B19,0.899097357,1.022,1.018033167,1.018033167,1.071373911,0.98064025,15.7,16.65,179.4,166.5,184.1,195.1,181.275,,,,,,,,https://doi.org/10.1016/j.msea.2013.02.035,,,100,1.012,"[5, -5, 4]",tension,3.225349065
0,0,0,0,0,0,0,0,0,0,24.5,25,0,0,0,50.5,0,0,0,Ni24.5Pd25.0Ti50.5,Ni49Pd50Ti101,NiTiPd,0.712798067,7.4041766,10.485,1.5273725,65.157718,9.12775,6.77,FALSE,3.102,2.789,4.466,4.7,90,B19,0.899097357,1.022,1.018033167,1.018033167,1.071373911,0.98064025,15.7,16.65,179.4,166.5,184.1,195.1,181.275,,,,,,,,https://doi.org/10.1016/j.msea.2013.02.035,,,100,1.012,"[5, -5, 4]",compression,2.487623636
0,0,0,0,0,0,0,0,0,0,24.5,25,0,0,0,50.5,0,0,0,Ni24.5Pd25.0Ti50.5,Ni49Pd50Ti101,NiTiPd,0.712798067,7.4041766,10.485,1.5273725,65.157718,9.12775,6.77,FALSE,3.102,2.789,4.466,4.7,90,B19,0.899097357,1.022,1.018033167,1.018033167,1.071373911,0.98064025,15.7,16.65,179.4,166.5,184.1,195.1,181.275,,,,,,,,https://doi.org/10.1016/j.msea.2013.02.035,,,100,1.012,"[5, -5, 7]",tension,2.949832135
0,0,0,0,0,0,0,0,0,0,24.5,25,0,0,0,50.5,0,0,0,Ni24.5Pd25.0Ti50.5,Ni49Pd50Ti101,NiTiPd,0.712798067,7.4041766,10.485,1.5273725,65.157718,9.12775,6.77,FALSE,3.102,2.789,4.466,4.7,90,B19,0.899097357,1.022,1.018033167,1.018033167,1.071373911,0.98064025,15.7,16.65,179.4,166.5,184.1,195.1,181.275,,,,,,,,https://doi.org/10.1016/j.msea.2013.02.035,,,100,1.012,"[5, -5, 7]",compression,3.899251492
0,0,0,0,0,0,0,0,0,0,24.5,25,0,0,0,50.5,0,0,0,Ni24.5Pd25.0Ti50.5,Ni49Pd50Ti101,NiTiPd,0.712798067,7.4041766,10.485,1.5273725,65.157718,9.12775,6.77,FALSE,3.102,2.789,4.466,4.7,90,B19,0.899097357,1.022,1.018033167,1.018033167,1.071373911,0.98064025,15.7,16.65,179.4,166.5,184.1,195.1,181.275,,,,,,,,https://doi.org/10.1016/j.msea.2013.02.035,,,100,1.012,"[2, -2, 5]",tension,4.474727268
0,0,0,0,0,0,0,0,0,0,24.5,25,0,0,0,50.5,0,0,0,Ni24.5Pd25.0Ti50.5,Ni49Pd50Ti101,NiTiPd,0.712798067,7.4041766,10.485,1.5273725,65.157718,9.12775,6.77,FALSE,3.102,2.789,4.466,4.7,90,B19,0.899097357,1.022,1.018033167,1.018033167,1.071373911,0.98064025,15.7,16.65,179.4,166.5,184.1,195.1,181.275,,,,,,,,https://doi.org/10.1016/j.msea.2013.02.035,,,100,1.012,"[2, -2, 5]",compression,7.067092219
0,0,0,0,0,0,0,0,0,0,40,10,0,0,0,50,0,0,0,Ni40.0Pd10.0Ti50.0,Ni4Pd1Ti5,NiTiPd,0.703474167,7.30367,10.5,1.828,58.05286,8.812,7.93,FALSE,3.047,2.844,4.308,4.593,90,B19,0.933377092,1,0.999742702,0.999742702,1.065881669,0.994613555,12,12,,,,,,,16,16,,,,,https://doi.org/10.1080/14786430903074755,https://doi.org/10.1007/s40830-016-0052-5,,100,1.002,"[1, 1, 1]",tension,2.362106623
0,0,0,0,0,0,0,0,0,0,40,10,0,0,0,50,0,0,0,Ni40.0Pd10.0Ti50.0,Ni4Pd1Ti5,NiTiPd,0.703474167,7.30367,10.5,1.828,58.05286,8.812,7.93,FALSE,3.047,2.844,4.308,4.593,90,B19,0.933377092,1,0.999742702,0.999742702,1.065881669,0.994613555,12,12,,,,,,,16,16,,,,,https://doi.org/10.1080/14786430903074755,https://doi.org/10.1007/s40830-016-0052-5,,100,1.002,"[1, 1, 1]",compression,2.187871625
0,0,0,0,0,0,0,0,0,0,40,10,0,0,0,50,0,0,0,Ni40.0Pd10.0Ti50.0,Ni4Pd1Ti5,NiTiPd,0.703474167,7.30367,10.5,1.828,58.05286,8.812,7.93,FALSE,3.047,2.844,4.308,4.593,90,B19,0.933377092,1,0.999742702,0.999742702,1.065881669,0.994613555,12,12,,,,,,,16,16,,,,,https://doi.org/10.1080/14786430903074755,https://doi.org/10.1007/s40830-016-0052-5,,100,1.002,"[0, 1, 1]",tension,6.588166918
0,0,0,0,0,0,0,0,0,0,40,10,0,0,0,50,0,0,0,Ni40.0Pd10.0Ti50.0,Ni4Pd1Ti5,NiTiPd,0.703474167,7.30367,10.5,1.828,58.05286,8.812,7.93,FALSE,3.047,2.844,4.308,4.593,90,B19,0.933377092,1,0.999742702,0.999742702,1.065881669,0.994613555,12,12,,,,,,,16,16,,,,,https://doi.org/10.1080/14786430903074755,https://doi.org/10.1007/s40830-016-0052-5,,100,1.002,"[0, 1, 1]",compression,1.53712888
0,0,0,0,0,0,0,0,0,0,40,10,0,0,0,50,0,0,0,Ni40.0Pd10.0Ti50.0,Ni4Pd1Ti5,NiTiPd,0.703474167,7.30367,10.5,1.828,58.05286,8.812,7.93,FALSE,3.047,2.844,4.308,4.593,90,B19,0.933377092,1,0.999742702,0.999742702,1.065881669,0.994613555,12,12,,,,,,,16,16,,,,,https://doi.org/10.1080/14786430903074755,https://doi.org/10.1007/s40830-016-0052-5,,100,1.002,"[1, 1, 2]",tension,3.950327309
0,0,0,0,0,0,0,0,0,0,40,10,0,0,0,50,0,0,0,Ni40.0Pd10.0Ti50.0,Ni4Pd1Ti5,NiTiPd,0.703474167,7.30367,10.5,1.828,58.05286,8.812,7.93,FALSE,3.047,2.844,4.308,4.593,90,B19,0.933377092,1,0.999742702,0.999742702,1.065881669,0.994613555,12,12,,,,,,,16,16,,,,,https://doi.org/10.1080/14786430903074755,https://doi.org/10.1007/s40830-016-0052-5,,100,1.002,"[1, 1, 2]",compression,4.398900582
0,0,0,0,0,0,0,0,0,0,40,10,0,0,0,50,0,0,0,Ni40.0Pd10.0Ti50.0,Ni4Pd1Ti5,NiTiPd,0.703474167,7.30367,10.5,1.828,58.05286,8.812,7.93,FALSE,3.047,2.844,4.308,4.593,90,B19,0.933377092,1,0.999742702,0.999742702,1.065881669,0.994613555,12,12,,,,,,,16,16,,,,,https://doi.org/10.1080/14786430903074755,https://doi.org/10.1007/s40830-016-0052-5,,100,1.002,"[1, 4, 8]",tension,5.798868879
0,0,0,0,0,0,0,0,0,0,40,10,0,0,0,50,0,0,0,Ni40.0Pd10.0Ti50.0,Ni4Pd1Ti5,NiTiPd,0.703474167,7.30367,10.5,1.828,58.05286,8.812,7.93,FALSE,3.047,2.844,4.308,4.593,90,B19,0.933377092,1,0.999742702,0.999742702,1.065881669,0.994613555,12,12,,,,,,,16,16,,,,,https://doi.org/10.1080/14786430903074755,https://doi.org/10.1007/s40830-016-0052-5,,100,1.002,"[1, 4, 8]",compression,4.831290714
0,0,0,0,0,0,0,0,0,0,40,10,0,0,0,50,0,0,0,Ni40.0Pd10.0Ti50.0,Ni4Pd1Ti5,NiTiPd,0.703474167,7.30367,10.5,1.828,58.05286,8.812,7.93,FALSE,3.047,2.844,4.308,4.593,90,B19,0.933377092,1,0.999742702,0.999742702,1.065881669,0.994613555,12,12,,,,,,,16,16,,,,,https://doi.org/10.1080/14786430903074755,https://doi.org/10.1007/s40830-016-0052-5,,100,1.002,"[2, -2, -1]",tension,5.198345244
0,0,0,0,0,0,0,0,0,0,40,10,0,0,0,50,0,0,0,Ni40.0Pd10.0Ti50.0,Ni4Pd1Ti5,NiTiPd,0.703474167,7.30367,10.5,1.828,58.05286,8.812,7.93,FALSE,3.047,2.844,4.308,4.593,90,B19,0.933377092,1,0.999742702,0.999742702,1.065881669,0.994613555,12,12,,,,,,,16,16,,,,,https://doi.org/10.1080/14786430903074755,https://doi.org/10.1007/s40830-016-0052-5,,100,1.002,"[2, -2, -1]",compression,2.529162946
0,0,0,0,0,0,0,0,0,0,40,10,0,0,0,50,0,0,0,Ni40.0Pd10.0Ti50.0,Ni4Pd1Ti5,NiTiPd,0.703474167,7.30367,10.5,1.828,58.05286,8.812,7.93,FALSE,3.047,2.844,4.308,4.593,90,B19,0.933377092,1,0.999742702,0.999742702,1.065881669,0.994613555,12,12,,,,,,,16,16,,,,,https://doi.org/10.1080/14786430903074755,https://doi.org/10.1007/s40830-016-0052-5,,100,1.002,"[8, -8, -1]",tension,6.491791211
0,0,0,0,0,0,0,0,0,0,40,10,0,0,0,50,0,0,0,Ni40.0Pd10.0Ti50.0,Ni4Pd1Ti5,NiTiPd,0.703474167,7.30367,10.5,1.828,58.05286,8.812,7.93,FALSE,3.047,2.844,4.308,4.593,90,B19,0.933377092,1,0.999742702,0.999742702,1.065881669,0.994613555,12,12,,,,,,,16,16,,,,,https://doi.org/10.1080/14786430903074755,https://doi.org/10.1007/s40830-016-0052-5,,100,1.002,"[8, -8, -1]",compression,1.92945034
0,0,0,0,0,0,0,0,0,0,40,10,0,0,0,50,0,0,0,Ni40.0Pd10.0Ti50.0,Ni4Pd1Ti5,NiTiPd,0.703474167,7.30367,10.5,1.828,58.05286,8.812,7.93,FALSE,3.047,2.844,4.308,4.593,90,B19,0.933377092,1,0.999742702,0.999742702,1.065881669,0.994613555,12,12,,,,,,,16,16,,,,,https://doi.org/10.1080/14786430903074755,https://doi.org/10.1007/s40830-016-0052-5,,100,1.002,"[4, -4, 1]",tension,6.210928278
0,0,0,0,0,0,0,0,0,0,40,10,0,0,0,50,0,0,0,Ni40.0Pd10.0Ti50.0,Ni4Pd1Ti5,NiTiPd,0.703474167,7.30367,10.5,1.828,58.05286,8.812,7.93,FALSE,3.047,2.844,4.308,4.593,90,B19,0.933377092,1,0.999742702,0.999742702,1.065881669,0.994613555,12,12,,,,,,,16,16,,,,,https://doi.org/10.1080/14786430903074755,https://doi.org/10.1007/s40830-016-0052-5,,100,1.002,"[4, -4, 1]",compression,2.229210661
0,0,0,0,0,0,0,0,0,0,40,10,0,0,0,50,0,0,0,Ni40.0Pd10.0Ti50.0,Ni4Pd1Ti5,NiTiPd,0.703474167,7.30367,10.5,1.828,58.05286,8.812,7.93,FALSE,3.047,2.844,4.308,4.593,90,B19,0.933377092,1,0.999742702,0.999742702,1.065881669,0.994613555,12,12,,,,,,,16,16,,,,,https://doi.org/10.1080/14786430903074755,https://doi.org/10.1007/s40830-016-0052-5,,100,1.002,"[3, -3, 2]",tension,4.304271624
0,0,0,0,0,0,0,0,0,0,40,10,0,0,0,50,0,0,0,Ni40.0Pd10.0Ti50.0,Ni4Pd1Ti5,NiTiPd,0.703474167,7.30367,10.5,1.828,58.05286,8.812,7.93,FALSE,3.047,2.844,4.308,4.593,90,B19,0.933377092,1,0.999742702,0.999742702,1.065881669,0.994613555,12,12,,,,,,,16,16,,,,,https://doi.org/10.1080/14786430903074755,https://doi.org/10.1007/s40830-016-0052-5,,100,1.002,"[3, -3, 2]",compression,2.526564427
0,0,0,0,0,0,0,0,0,0,40,10,0,0,0,50,0,0,0,Ni40.0Pd10.0Ti50.0,Ni4Pd1Ti5,NiTiPd,0.703474167,7.30367,10.5,1.828,58.05286,8.812,7.93,FALSE,3.047,2.844,4.308,4.593,90,B19,0.933377092,1,0.999742702,0.999742702,1.065881669,0.994613555,12,12,,,,,,,16,16,,,,,https://doi.org/10.1080/14786430903074755,https://doi.org/10.1007/s40830-016-0052-5,,100,1.002,"[8, -8, 3]",tension,5.768654358
0,0,0,0,0,0,0,0,0,0,40,10,0,0,0,50,0,0,0,Ni40.0Pd10.0Ti50.0,Ni4Pd1Ti5,NiTiPd,0.703474167,7.30367,10.5,1.828,58.05286,8.812,7.93,FALSE,3.047,2.844,4.308,4.593,90,B19,0.933377092,1,0.999742702,0.999742702,1.065881669,0.994613555,12,12,,,,,,,16,16,,,,,https://doi.org/10.1080/14786430903074755,https://doi.org/10.1007/s40830-016-0052-5,,100,1.002,"[8, -8, 3]",compression,2.428575073
0,0,0,0,0,0,0,0,0,0,40,10,0,0,0,50,0,0,0,Ni40.0Pd10.0Ti50.0,Ni4Pd1Ti5,NiTiPd,0.703474167,7.30367,10.5,1.828,58.05286,8.812,7.93,FALSE,3.047,2.844,4.308,4.593,90,B19,0.933377092,1,0.999742702,0.999742702,1.065881669,0.994613555,12,12,,,,,,,16,16,,,,,https://doi.org/10.1080/14786430903074755,https://doi.org/10.1007/s40830-016-0052-5,,100,1.002,"[5, -5, 4]",tension,3.531777712
0,0,0,0,0,0,0,0,0,0,40,10,0,0,0,50,0,0,0,Ni40.0Pd10.0Ti50.0,Ni4Pd1Ti5,NiTiPd,0.703474167,7.30367,10.5,1.828,58.05286,8.812,7.93,FALSE,3.047,2.844,4.308,4.593,90,B19,0.933377092,1,0.999742702,0.999742702,1.065881669,0.994613555,12,12,,,,,,,16,16,,,,,https://doi.org/10.1080/14786430903074755,https://doi.org/10.1007/s40830-016-0052-5,,100,1.002,"[5, -5, 4]",compression,2.433369057
0,0,0,0,0,0,0,0,0,0,40,10,0,0,0,50,0,0,0,Ni40.0Pd10.0Ti50.0,Ni4Pd1Ti5,NiTiPd,0.703474167,7.30367,10.5,1.828,58.05286,8.812,7.93,FALSE,3.047,2.844,4.308,4.593,90,B19,0.933377092,1,0.999742702,0.999742702,1.065881669,0.994613555,12,12,,,,,,,16,16,,,,,https://doi.org/10.1080/14786430903074755,https://doi.org/10.1007/s40830-016-0052-5,,100,1.002,"[5, -5, 7]",tension,3.268924013
0,0,0,0,0,0,0,0,0,0,40,10,0,0,0,50,0,0,0,Ni40.0Pd10.0Ti50.0,Ni4Pd1Ti5,NiTiPd,0.703474167,7.30367,10.5,1.828,58.05286,8.812,7.93,FALSE,3.047,2.844,4.308,4.593,90,B19,0.933377092,1,0.999742702,0.999742702,1.065881669,0.994613555,12,12,,,,,,,16,16,,,,,https://doi.org/10.1080/14786430903074755,https://doi.org/10.1007/s40830-016-0052-5,,100,1.002,"[5, -5, 7]",compression,3.253574942
0,0,0,0,0,0,0,0,0,0,40,10,0,0,0,50,0,0,0,Ni40.0Pd10.0Ti50.0,Ni4Pd1Ti5,NiTiPd,0.703474167,7.30367,10.5,1.828,58.05286,8.812,7.93,FALSE,3.047,2.844,4.308,4.593,90,B19,0.933377092,1,0.999742702,0.999742702,1.065881669,0.994613555,12,12,,,,,,,16,16,,,,,https://doi.org/10.1080/14786430903074755,https://doi.org/10.1007/s40830-016-0052-5,,100,1.002,"[2, -2, 5]",tension,4.180782927
0,0,0,0,0,0,0,0,0,0,40,10,0,0,0,50,0,0,0,Ni40.0Pd10.0Ti50.0,Ni4Pd1Ti5,NiTiPd,0.703474167,7.30367,10.5,1.828,58.05286,8.812,7.93,FALSE,3.047,2.844,4.308,4.593,90,B19,0.933377092,1,0.999742702,0.999742702,1.065881669,0.994613555,12,12,,,,,,,16,16,,,,,https://doi.org/10.1080/14786430903074755,https://doi.org/10.1007/s40830-016-0052-5,,100,1.002,"[2, -2, 5]",compression,5.010840059
0,0,0,0,0,0,0,0,0,0,24.8,25,0,0,0,50.2,0,0,0,Ni24.8Pd25.0Ti50.2,Ni124Pd125Ti251,NiTiPd,0.712431977,7.40661164,10.494,1.5304976,65.1901972,9.1156,6.79,FALSE,3.091,2.784,4.459,4.697,90,B19,0.900679392,1.02,1.020054719,1.020054719,1.07450034,0.987188875,20,20.45,164.6,151.6,172.5,184.6,168.325,,,,,,,,https://doi.org/10.1016/j.msea.2013.02.035,,,100,1.011,"[1, 1, 1]",tension,1.985706981
0,0,0,0,0,0,0,0,0,0,24.8,25,0,0,0,50.2,0,0,0,Ni24.8Pd25.0Ti50.2,Ni124Pd125Ti251,NiTiPd,0.712431977,7.40661164,10.494,1.5304976,65.1901972,9.1156,6.79,FALSE,3.091,2.784,4.459,4.697,90,B19,0.900679392,1.02,1.020054719,1.020054719,1.07450034,0.987188875,20,20.45,164.6,151.6,172.5,184.6,168.325,,,,,,,,https://doi.org/10.1016/j.msea.2013.02.035,,,100,1.011,"[1, 1, 1]",compression,1.812311915
0,0,0,0,0,0,0,0,0,0,24.8,25,0,0,0,50.2,0,0,0,Ni24.8Pd25.0Ti50.2,Ni124Pd125Ti251,NiTiPd,0.712431977,7.40661164,10.494,1.5304976,65.1901972,9.1156,6.79,FALSE,3.091,2.784,4.459,4.697,90,B19,0.900679392,1.02,1.020054719,1.020054719,1.07450034,0.987188875,20,20.45,164.6,151.6,172.5,184.6,168.325,,,,,,,,https://doi.org/10.1016/j.msea.2013.02.035,,,100,1.011,"[0, 1, 1]",tension,7.450034009
0,0,0,0,0,0,0,0,0,0,24.8,25,0,0,0,50.2,0,0,0,Ni24.8Pd25.0Ti50.2,Ni124Pd125Ti251,NiTiPd,0.712431977,7.40661164,10.494,1.5304976,65.1901972,9.1156,6.79,FALSE,3.091,2.784,4.459,4.697,90,B19,0.900679392,1.02,1.020054719,1.020054719,1.07450034,0.987188875,20,20.45,164.6,151.6,172.5,184.6,168.325,,,,,,,,https://doi.org/10.1016/j.msea.2013.02.035,,,100,1.011,"[0, 1, 1]",compression,2.307762018
0,0,0,0,0,0,0,0,0,0,24.8,25,0,0,0,50.2,0,0,0,Ni24.8Pd25.0Ti50.2,Ni124Pd125Ti251,NiTiPd,0.712431977,7.40661164,10.494,1.5304976,65.1901972,9.1156,6.79,FALSE,3.091,2.784,4.459,4.697,90,B19,0.900679392,1.02,1.020054719,1.020054719,1.07450034,0.987188875,20,20.45,164.6,151.6,172.5,184.6,168.325,,,,,,,,https://doi.org/10.1016/j.msea.2013.02.035,,,100,1.011,"[1, 1, 2]",tension,4.298918146
0,0,0,0,0,0,0,0,0,0,24.8,25,0,0,0,50.2,0,0,0,Ni24.8Pd25.0Ti50.2,Ni124Pd125Ti251,NiTiPd,0.712431977,7.40661164,10.494,1.5304976,65.1901972,9.1156,6.79,FALSE,3.091,2.784,4.459,4.697,90,B19,0.900679392,1.02,1.020054719,1.020054719,1.07450034,0.987188875,20,20.45,164.6,151.6,172.5,184.6,168.325,,,,,,,,https://doi.org/10.1016/j.msea.2013.02.035,,,100,1.011,"[1, 1, 2]",compression,5.784672799
0,0,0,0,0,0,0,0,0,0,24.8,25,0,0,0,50.2,0,0,0,Ni24.8Pd25.0Ti50.2,Ni124Pd125Ti251,NiTiPd,0.712431977,7.40661164,10.494,1.5304976,65.1901972,9.1156,6.79,FALSE,3.091,2.784,4.459,4.697,90,B19,0.900679392,1.02,1.020054719,1.020054719,1.07450034,0.987188875,20,20.45,164.6,151.6,172.5,184.6,168.325,,,,,,,,https://doi.org/10.1016/j.msea.2013.02.035,,,100,1.011,"[1, 4, 8]",tension,6.726249002
0,0,0,0,0,0,0,0,0,0,24.8,25,0,0,0,50.2,0,0,0,Ni24.8Pd25.0Ti50.2,Ni124Pd125Ti251,NiTiPd,0.712431977,7.40661164,10.494,1.5304976,65.1901972,9.1156,6.79,FALSE,3.091,2.784,4.459,4.697,90,B19,0.900679392,1.02,1.020054719,1.020054719,1.07450034,0.987188875,20,20.45,164.6,151.6,172.5,184.6,168.325,,,,,,,,https://doi.org/10.1016/j.msea.2013.02.035,,,100,1.011,"[1, 4, 8]",compression,6.958014079
0,0,0,0,0,0,0,0,0,0,24.8,25,0,0,0,50.2,0,0,0,Ni24.8Pd25.0Ti50.2,Ni124Pd125Ti251,NiTiPd,0.712431977,7.40661164,10.494,1.5304976,65.1901972,9.1156,6.79,FALSE,3.091,2.784,4.459,4.697,90,B19,0.900679392,1.02,1.020054719,1.020054719,1.07450034,0.987188875,20,20.45,164.6,151.6,172.5,184.6,168.325,,,,,,,,https://doi.org/10.1016/j.msea.2013.02.035,,,100,1.011,"[2, -2, -1]",tension,5.659995655
0,0,0,0,0,0,0,0,0,0,24.8,25,0,0,0,50.2,0,0,0,Ni24.8Pd25.0Ti50.2,Ni124Pd125Ti251,NiTiPd,0.712431977,7.40661164,10.494,1.5304976,65.1901972,9.1156,6.79,FALSE,3.091,2.784,4.459,4.697,90,B19,0.900679392,1.02,1.020054719,1.020054719,1.07450034,0.987188875,20,20.45,164.6,151.6,172.5,184.6,168.325,,,,,,,,https://doi.org/10.1016/j.msea.2013.02.035,,,100,1.011,"[2, -2, -1]",compression,2.791911093
0,0,0,0,0,0,0,0,0,0,24.8,25,0,0,0,50.2,0,0,0,Ni24.8Pd25.0Ti50.2,Ni124Pd125Ti251,NiTiPd,0.712431977,7.40661164,10.494,1.5304976,65.1901972,9.1156,6.79,FALSE,3.091,2.784,4.459,4.697,90,B19,0.900679392,1.02,1.020054719,1.020054719,1.07450034,0.987188875,20,20.45,164.6,151.6,172.5,184.6,168.325,,,,,,,,https://doi.org/10.1016/j.msea.2013.02.035,,,100,1.011,"[8, -8, -1]",tension,7.326116416
0,0,0,0,0,0,0,0,0,0,24.8,25,0,0,0,50.2,0,0,0,Ni24.8Pd25.0Ti50.2,Ni124Pd125Ti251,NiTiPd,0.712431977,7.40661164,10.494,1.5304976,65.1901972,9.1156,6.79,FALSE,3.091,2.784,4.459,4.697,90,B19,0.900679392,1.02,1.020054719,1.020054719,1.07450034,0.987188875,20,20.45,164.6,151.6,172.5,184.6,168.325,,,,,,,,https://doi.org/10.1016/j.msea.2013.02.035,,,100,1.011,"[8, -8, -1]",compression,2.613407026
0,0,0,0,0,0,0,0,0,0,24.8,25,0,0,0,50.2,0,0,0,Ni24.8Pd25.0Ti50.2,Ni124Pd125Ti251,NiTiPd,0.712431977,7.40661164,10.494,1.5304976,65.1901972,9.1156,6.79,FALSE,3.091,2.784,4.459,4.697,90,B19,0.900679392,1.02,1.020054719,1.020054719,1.07450034,0.987188875,20,20.45,164.6,151.6,172.5,184.6,168.325,,,,,,,,https://doi.org/10.1016/j.msea.2013.02.035,,,100,1.011,"[4, -4, 1]",tension,6.964812615
0,0,0,0,0,0,0,0,0,0,24.8,25,0,0,0,50.2,0,0,0,Ni24.8Pd25.0Ti50.2,Ni124Pd125Ti251,NiTiPd,0.712431977,7.40661164,10.494,1.5304976,65.1901972,9.1156,6.79,FALSE,3.091,2.784,4.459,4.697,90,B19,0.900679392,1.02,1.020054719,1.020054719,1.07450034,0.987188875,20,20.45,164.6,151.6,172.5,184.6,168.325,,,,,,,,https://doi.org/10.1016/j.msea.2013.02.035,,,100,1.011,"[4, -4, 1]",compression,2.794424867
0,0,0,0,0,0,0,0,0,0,24.8,25,0,0,0,50.2,0,0,0,Ni24.8Pd25.0Ti50.2,Ni124Pd125Ti251,NiTiPd,0.712431977,7.40661164,10.494,1.5304976,65.1901972,9.1156,6.79,FALSE,3.091,2.784,4.459,4.697,90,B19,0.900679392,1.02,1.020054719,1.020054719,1.07450034,0.987188875,20,20.45,164.6,151.6,172.5,184.6,168.325,,,,,,,,https://doi.org/10.1016/j.msea.2013.02.035,,,100,1.011,"[3, -3, 2]",tension,4.504917506
0,0,0,0,0,0,0,0,0,0,24.8,25,0,0,0,50.2,0,0,0,Ni24.8Pd25.0Ti50.2,Ni124Pd125Ti251,NiTiPd,0.712431977,7.40661164,10.494,1.5304976,65.1901972,9.1156,6.79,FALSE,3.091,2.784,4.459,4.697,90,B19,0.900679392,1.02,1.020054719,1.020054719,1.07450034,0.987188875,20,20.45,164.6,151.6,172.5,184.6,168.325,,,,,,,,https://doi.org/10.1016/j.msea.2013.02.035,,,100,1.011,"[3, -3, 2]",compression,2.567783071
0,0,0,0,0,0,0,0,0,0,24.8,25,0,0,0,50.2,0,0,0,Ni24.8Pd25.0Ti50.2,Ni124Pd125Ti251,NiTiPd,0.712431977,7.40661164,10.494,1.5304976,65.1901972,9.1156,6.79,FALSE,3.091,2.784,4.459,4.697,90,B19,0.900679392,1.02,1.020054719,1.020054719,1.07450034,0.987188875,20,20.45,164.6,151.6,172.5,184.6,168.325,,,,,,,,https://doi.org/10.1016/j.msea.2013.02.035,,,100,1.011,"[8, -8, 3]",tension,6.395329411
0,0,0,0,0,0,0,0,0,0,24.8,25,0,0,0,50.2,0,0,0,Ni24.8Pd25.0Ti50.2,Ni124Pd125Ti251,NiTiPd,0.712431977,7.40661164,10.494,1.5304976,65.1901972,9.1156,6.79,FALSE,3.091,2.784,4.459,4.697,90,B19,0.900679392,1.02,1.020054719,1.020054719,1.07450034,0.987188875,20,20.45,164.6,151.6,172.5,184.6,168.325,,,,,,,,https://doi.org/10.1016/j.msea.2013.02.035,,,100,1.011,"[8, -8, 3]",compression,2.850428971
0,0,0,0,0,0,0,0,0,0,24.8,25,0,0,0,50.2,0,0,0,Ni24.8Pd25.0Ti50.2,Ni124Pd125Ti251,NiTiPd,0.712431977,7.40661164,10.494,1.5304976,65.1901972,9.1156,6.79,FALSE,3.091,2.784,4.459,4.697,90,B19,0.900679392,1.02,1.020054719,1.020054719,1.07450034,0.987188875,20,20.45,164.6,151.6,172.5,184.6,168.325,,,,,,,,https://doi.org/10.1016/j.msea.2013.02.035,,,100,1.011,"[5, -5, 4]",tension,3.504591401
0,0,0,0,0,0,0,0,0,0,24.8,25,0,0,0,50.2,0,0,0,Ni24.8Pd25.0Ti50.2,Ni124Pd125Ti251,NiTiPd,0.712431977,7.40661164,10.494,1.5304976,65.1901972,9.1156,6.79,FALSE,3.091,2.784,4.459,4.697,90,B19,0.900679392,1.02,1.020054719,1.020054719,1.07450034,0.987188875,20,20.45,164.6,151.6,172.5,184.6,168.325,,,,,,,,https://doi.org/10.1016/j.msea.2013.02.035,,,100,1.011,"[5, -5, 4]",compression,2.300258453
0,0,0,0,0,0,0,0,0,0,24.8,25,0,0,0,50.2,0,0,0,Ni24.8Pd25.0Ti50.2,Ni124Pd125Ti251,NiTiPd,0.712431977,7.40661164,10.494,1.5304976,65.1901972,9.1156,6.79,FALSE,3.091,2.784,4.459,4.697,90,B19,0.900679392,1.02,1.020054719,1.020054719,1.07450034,0.987188875,20,20.45,164.6,151.6,172.5,184.6,168.325,,,,,,,,https://doi.org/10.1016/j.msea.2013.02.035,,,100,1.011,"[5, -5, 7]",tension,3.225397222
0,0,0,0,0,0,0,0,0,0,24.8,25,0,0,0,50.2,0,0,0,Ni24.8Pd25.0Ti50.2,Ni124Pd125Ti251,NiTiPd,0.712431977,7.40661164,10.494,1.5304976,65.1901972,9.1156,6.79,FALSE,3.091,2.784,4.459,4.697,90,B19,0.900679392,1.02,1.020054719,1.020054719,1.07450034,0.987188875,20,20.45,164.6,151.6,172.5,184.6,168.325,,,,,,,,https://doi.org/10.1016/j.msea.2013.02.035,,,100,1.011,"[5, -5, 7]",compression,3.717835499
0,0,0,0,0,0,0,0,0,0,24.8,25,0,0,0,50.2,0,0,0,Ni24.8Pd25.0Ti50.2,Ni124Pd125Ti251,NiTiPd,0.712431977,7.40661164,10.494,1.5304976,65.1901972,9.1156,6.79,FALSE,3.091,2.784,4.459,4.697,90,B19,0.900679392,1.02,1.020054719,1.020054719,1.07450034,0.987188875,20,20.45,164.6,151.6,172.5,184.6,168.325,,,,,,,,https://doi.org/10.1016/j.msea.2013.02.035,,,100,1.011,"[2, -2, 5]",tension,4.756130702
0,0,0,0,0,0,0,0,0,0,24.8,25,0,0,0,50.2,0,0,0,Ni24.8Pd25.0Ti50.2,Ni124Pd125Ti251,NiTiPd,0.712431977,7.40661164,10.494,1.5304976,65.1901972,9.1156,6.79,FALSE,3.091,2.784,4.459,4.697,90,B19,0.900679392,1.02,1.020054719,1.020054719,1.07450034,0.987188875,20,20.45,164.6,151.6,172.5,184.6,168.325,,,,,,,,https://doi.org/10.1016/j.msea.2013.02.035,,,100,1.011,"[2, -2, 5]",compression,6.897454365
0,0,0,0,0,0,0,0,0,0,39,11,0,0,0,50,0,0,0,Ni39.0Pd11.0Ti50.0,Ni39Pd11Ti50,NiTiPd,0.704055083,7.310641,10.5,1.8083,58.530126,8.8317,7.86,FALSE,3.05,2.83,4.314,4.604,90,B19,0.927868852,1,1.000150378,1.000150378,1.067383482,0.99054082,13,13,,,,,,,23,23,6.85,,157.55,157.55,https://doi.org/10.1080/14786430903074755,https://doi.org/10.1016/j.actamat.2009.05.034,,100,1.003,"[1, 1, 1]",tension,2.299488486
0,0,0,0,0,0,0,0,0,0,39,11,0,0,0,50,0,0,0,Ni39.0Pd11.0Ti50.0,Ni39Pd11Ti50,NiTiPd,0.704055083,7.310641,10.5,1.8083,58.530126,8.8317,7.86,FALSE,3.05,2.83,4.314,4.604,90,B19,0.927868852,1,1.000150378,1.000150378,1.067383482,0.99054082,13,13,,,,,,,23,23,6.85,,157.55,157.55,https://doi.org/10.1080/14786430903074755,https://doi.org/10.1016/j.actamat.2009.05.034,,100,1.003,"[1, 1, 1]",compression,2.334889101
0,0,0,0,0,0,0,0,0,0,39,11,0,0,0,50,0,0,0,Ni39.0Pd11.0Ti50.0,Ni39Pd11Ti50,NiTiPd,0.704055083,7.310641,10.5,1.8083,58.530126,8.8317,7.86,FALSE,3.05,2.83,4.314,4.604,90,B19,0.927868852,1,1.000150378,1.000150378,1.067383482,0.99054082,13,13,,,,,,,23,23,6.85,,157.55,157.55,https://doi.org/10.1080/14786430903074755,https://doi.org/10.1016/j.actamat.2009.05.034,,100,1.003,"[0, 1, 1]",tension,6.738348216
0,0,0,0,0,0,0,0,0,0,39,11,0,0,0,50,0,0,0,Ni39.0Pd11.0Ti50.0,Ni39Pd11Ti50,NiTiPd,0.704055083,7.310641,10.5,1.8083,58.530126,8.8317,7.86,FALSE,3.05,2.83,4.314,4.604,90,B19,0.927868852,1,1.000150378,1.000150378,1.067383482,0.99054082,13,13,,,,,,,23,23,6.85,,157.55,157.55,https://doi.org/10.1080/14786430903074755,https://doi.org/10.1016/j.actamat.2009.05.034,,100,1.003,"[0, 1, 1]",compression,1.746635019
0,0,0,0,0,0,0,0,0,0,39,11,0,0,0,50,0,0,0,Ni39.0Pd11.0Ti50.0,Ni39Pd11Ti50,NiTiPd,0.704055083,7.310641,10.5,1.8083,58.530126,8.8317,7.86,FALSE,3.05,2.83,4.314,4.604,90,B19,0.927868852,1,1.000150378,1.000150378,1.067383482,0.99054082,13,13,,,,,,,23,23,6.85,,157.55,157.55,https://doi.org/10.1080/14786430903074755,https://doi.org/10.1016/j.actamat.2009.05.034,,100,1.003,"[1, 1, 2]",tension,3.986976252
0,0,0,0,0,0,0,0,0,0,39,11,0,0,0,50,0,0,0,Ni39.0Pd11.0Ti50.0,Ni39Pd11Ti50,NiTiPd,0.704055083,7.310641,10.5,1.8083,58.530126,8.8317,7.86,FALSE,3.05,2.83,4.314,4.604,90,B19,0.927868852,1,1.000150378,1.000150378,1.067383482,0.99054082,13,13,,,,,,,23,23,6.85,,157.55,157.55,https://doi.org/10.1080/14786430903074755,https://doi.org/10.1016/j.actamat.2009.05.034,,100,1.003,"[1, 1, 2]",compression,4.742769407
0,0,0,0,0,0,0,0,0,0,39,11,0,0,0,50,0,0,0,Ni39.0Pd11.0Ti50.0,Ni39Pd11Ti50,NiTiPd,0.704055083,7.310641,10.5,1.8083,58.530126,8.8317,7.86,FALSE,3.05,2.83,4.314,4.604,90,B19,0.927868852,1,1.000150378,1.000150378,1.067383482,0.99054082,13,13,,,,,,,23,23,6.85,,157.55,157.55,https://doi.org/10.1080/14786430903074755,https://doi.org/10.1016/j.actamat.2009.05.034,,100,1.003,"[1, 4, 8]",tension,5.931195173
0,0,0,0,0,0,0,0,0,0,39,11,0,0,0,50,0,0,0,Ni39.0Pd11.0Ti50.0,Ni39Pd11Ti50,NiTiPd,0.704055083,7.310641,10.5,1.8083,58.530126,8.8317,7.86,FALSE,3.05,2.83,4.314,4.604,90,B19,0.927868852,1,1.000150378,1.000150378,1.067383482,0.99054082,13,13,,,,,,,23,23,6.85,,157.55,157.55,https://doi.org/10.1080/14786430903074755,https://doi.org/10.1016/j.actamat.2009.05.034,,100,1.003,"[1, 4, 8]",compression,5.241800671
0,0,0,0,0,0,0,0,0,0,39,11,0,0,0,50,0,0,0,Ni39.0Pd11.0Ti50.0,Ni39Pd11Ti50,NiTiPd,0.704055083,7.310641,10.5,1.8083,58.530126,8.8317,7.86,FALSE,3.05,2.83,4.314,4.604,90,B19,0.927868852,1,1.000150378,1.000150378,1.067383482,0.99054082,13,13,,,,,,,23,23,6.85,,157.55,157.55,https://doi.org/10.1080/14786430903074755,https://doi.org/10.1016/j.actamat.2009.05.034,,100,1.003,"[2, -2, -1]",tension,5.27952524
0,0,0,0,0,0,0,0,0,0,39,11,0,0,0,50,0,0,0,Ni39.0Pd11.0Ti50.0,Ni39Pd11Ti50,NiTiPd,0.704055083,7.310641,10.5,1.8083,58.530126,8.8317,7.86,FALSE,3.05,2.83,4.314,4.604,90,B19,0.927868852,1,1.000150378,1.000150378,1.067383482,0.99054082,13,13,,,,,,,23,23,6.85,,157.55,157.55,https://doi.org/10.1080/14786430903074755,https://doi.org/10.1016/j.actamat.2009.05.034,,100,1.003,"[2, -2, -1]",compression,2.733072393
0,0,0,0,0,0,0,0,0,0,39,11,0,0,0,50,0,0,0,Ni39.0Pd11.0Ti50.0,Ni39Pd11Ti50,NiTiPd,0.704055083,7.310641,10.5,1.8083,58.530126,8.8317,7.86,FALSE,3.05,2.83,4.314,4.604,90,B19,0.927868852,1,1.000150378,1.000150378,1.067383482,0.99054082,13,13,,,,,,,23,23,6.85,,157.55,157.55,https://doi.org/10.1080/14786430903074755,https://doi.org/10.1016/j.actamat.2009.05.034,,100,1.003,"[8, -8, -1]",tension,6.637217476
0,0,0,0,0,0,0,0,0,0,39,11,0,0,0,50,0,0,0,Ni39.0Pd11.0Ti50.0,Ni39Pd11Ti50,NiTiPd,0.704055083,7.310641,10.5,1.8083,58.530126,8.8317,7.86,FALSE,3.05,2.83,4.314,4.604,90,B19,0.927868852,1,1.000150378,1.000150378,1.067383482,0.99054082,13,13,,,,,,,23,23,6.85,,157.55,157.55,https://doi.org/10.1080/14786430903074755,https://doi.org/10.1016/j.actamat.2009.05.034,,100,1.003,"[8, -8, -1]",compression,2.144936263
0,0,0,0,0,0,0,0,0,0,39,11,0,0,0,50,0,0,0,Ni39.0Pd11.0Ti50.0,Ni39Pd11Ti50,NiTiPd,0.704055083,7.310641,10.5,1.8083,58.530126,8.8317,7.86,FALSE,3.05,2.83,4.314,4.604,90,B19,0.927868852,1,1.000150378,1.000150378,1.067383482,0.99054082,13,13,,,,,,,23,23,6.85,,157.55,157.55,https://doi.org/10.1080/14786430903074755,https://doi.org/10.1016/j.actamat.2009.05.034,,100,1.003,"[4, -4, 1]",tension,6.34247212
0,0,0,0,0,0,0,0,0,0,39,11,0,0,0,50,0,0,0,Ni39.0Pd11.0Ti50.0,Ni39Pd11Ti50,NiTiPd,0.704055083,7.310641,10.5,1.8083,58.530126,8.8317,7.86,FALSE,3.05,2.83,4.314,4.604,90,B19,0.927868852,1,1.000150378,1.000150378,1.067383482,0.99054082,13,13,,,,,,,23,23,6.85,,157.55,157.55,https://doi.org/10.1080/14786430903074755,https://doi.org/10.1016/j.actamat.2009.05.034,,100,1.003,"[4, -4, 1]",compression,2.445519183
0,0,0,0,0,0,0,0,0,0,39,11,0,0,0,50,0,0,0,Ni39.0Pd11.0Ti50.0,Ni39Pd11Ti50,NiTiPd,0.704055083,7.310641,10.5,1.8083,58.530126,8.8317,7.86,FALSE,3.05,2.83,4.314,4.604,90,B19,0.927868852,1,1.000150378,1.000150378,1.067383482,0.99054082,13,13,,,,,,,23,23,6.85,,157.55,157.55,https://doi.org/10.1080/14786430903074755,https://doi.org/10.1016/j.actamat.2009.05.034,,100,1.003,"[3, -3, 2]",tension,4.34056431
0,0,0,0,0,0,0,0,0,0,39,11,0,0,0,50,0,0,0,Ni39.0Pd11.0Ti50.0,Ni39Pd11Ti50,NiTiPd,0.704055083,7.310641,10.5,1.8083,58.530126,8.8317,7.86,FALSE,3.05,2.83,4.314,4.604,90,B19,0.927868852,1,1.000150378,1.000150378,1.067383482,0.99054082,13,13,,,,,,,23,23,6.85,,157.55,157.55,https://doi.org/10.1080/14786430903074755,https://doi.org/10.1016/j.actamat.2009.05.034,,100,1.003,"[3, -3, 2]",compression,2.714387317
0,0,0,0,0,0,0,0,0,0,39,11,0,0,0,50,0,0,0,Ni39.0Pd11.0Ti50.0,Ni39Pd11Ti50,NiTiPd,0.704055083,7.310641,10.5,1.8083,58.530126,8.8317,7.86,FALSE,3.05,2.83,4.314,4.604,90,B19,0.927868852,1,1.000150378,1.000150378,1.067383482,0.99054082,13,13,,,,,,,23,23,6.85,,157.55,157.55,https://doi.org/10.1080/14786430903074755,https://doi.org/10.1016/j.actamat.2009.05.034,,100,1.003,"[8, -8, 3]",tension,5.878261317
0,0,0,0,0,0,0,0,0,0,39,11,0,0,0,50,0,0,0,Ni39.0Pd11.0Ti50.0,Ni39Pd11Ti50,NiTiPd,0.704055083,7.310641,10.5,1.8083,58.530126,8.8317,7.86,FALSE,3.05,2.83,4.314,4.604,90,B19,0.927868852,1,1.000150378,1.000150378,1.067383482,0.99054082,13,13,,,,,,,23,23,6.85,,157.55,157.55,https://doi.org/10.1080/14786430903074755,https://doi.org/10.1016/j.actamat.2009.05.034,,100,1.003,"[8, -8, 3]",compression,2.640803617
0,0,0,0,0,0,0,0,0,0,39,11,0,0,0,50,0,0,0,Ni39.0Pd11.0Ti50.0,Ni39Pd11Ti50,NiTiPd,0.704055083,7.310641,10.5,1.8083,58.530126,8.8317,7.86,FALSE,3.05,2.83,4.314,4.604,90,B19,0.927868852,1,1.000150378,1.000150378,1.067383482,0.99054082,13,13,,,,,,,23,23,6.85,,157.55,157.55,https://doi.org/10.1080/14786430903074755,https://doi.org/10.1016/j.actamat.2009.05.034,,100,1.003,"[5, -5, 4]",tension,3.528962876
0,0,0,0,0,0,0,0,0,0,39,11,0,0,0,50,0,0,0,Ni39.0Pd11.0Ti50.0,Ni39Pd11Ti50,NiTiPd,0.704055083,7.310641,10.5,1.8083,58.530126,8.8317,7.86,FALSE,3.05,2.83,4.314,4.604,90,B19,0.927868852,1,1.000150378,1.000150378,1.067383482,0.99054082,13,13,,,,,,,23,23,6.85,,157.55,157.55,https://doi.org/10.1080/14786430903074755,https://doi.org/10.1016/j.actamat.2009.05.034,,100,1.003,"[5, -5, 4]",compression,2.605651261
0,0,0,0,0,0,0,0,0,0,39,11,0,0,0,50,0,0,0,Ni39.0Pd11.0Ti50.0,Ni39Pd11Ti50,NiTiPd,0.704055083,7.310641,10.5,1.8083,58.530126,8.8317,7.86,FALSE,3.05,2.83,4.314,4.604,90,B19,0.927868852,1,1.000150378,1.000150378,1.067383482,0.99054082,13,13,,,,,,,23,23,6.85,,157.55,157.55,https://doi.org/10.1080/14786430903074755,https://doi.org/10.1016/j.actamat.2009.05.034,,100,1.003,"[5, -5, 7]",tension,3.257184355
0,0,0,0,0,0,0,0,0,0,39,11,0,0,0,50,0,0,0,Ni39.0Pd11.0Ti50.0,Ni39Pd11Ti50,NiTiPd,0.704055083,7.310641,10.5,1.8083,58.530126,8.8317,7.86,FALSE,3.05,2.83,4.314,4.604,90,B19,0.927868852,1,1.000150378,1.000150378,1.067383482,0.99054082,13,13,,,,,,,23,23,6.85,,157.55,157.55,https://doi.org/10.1080/14786430903074755,https://doi.org/10.1016/j.actamat.2009.05.034,,100,1.003,"[5, -5, 7]",compression,3.494843008
0,0,0,0,0,0,0,0,0,0,39,11,0,0,0,50,0,0,0,Ni39.0Pd11.0Ti50.0,Ni39Pd11Ti50,NiTiPd,0.704055083,7.310641,10.5,1.8083,58.530126,8.8317,7.86,FALSE,3.05,2.83,4.314,4.604,90,B19,0.927868852,1,1.000150378,1.000150378,1.067383482,0.99054082,13,13,,,,,,,23,23,6.85,,157.55,157.55,https://doi.org/10.1080/14786430903074755,https://doi.org/10.1016/j.actamat.2009.05.034,,100,1.003,"[2, -2, 5]",tension,4.240615648
0,0,0,0,0,0,0,0,0,0,39,11,0,0,0,50,0,0,0,Ni39.0Pd11.0Ti50.0,Ni39Pd11Ti50,NiTiPd,0.704055083,7.310641,10.5,1.8083,58.530126,8.8317,7.86,FALSE,3.05,2.83,4.314,4.604,90,B19,0.927868852,1,1.000150378,1.000150378,1.067383482,0.99054082,13,13,,,,,,,23,23,6.85,,157.55,157.55,https://doi.org/10.1080/14786430903074755,https://doi.org/10.1016/j.actamat.2009.05.034,,100,1.003,"[2, -2, 5]",compression,5.410101412
0,0,0,0,0,0,0,0,0,0,32,18,0,0,0,50,0,0,0,Ni32.0Pd18.0Ti50.0,Ni16Pd9Ti25,NiTiPd,0.7081215,7.359438,10.5,1.6704,61.870988,8.9696,7.38,FALSE,3.056,2.819,4.343,4.628,90,B19,0.922447644,1.005,1.004896843,1.004896843,1.070841029,0.992631859,22,22,,,,,,,58,58,7.2,,417.6,417.6,https://doi.org/10.1080/14786430903074755,https://doi.org/10.1016/j.actamat.2009.05.034,,100,1.007,"[1, 1, 1]",tension,2.376928925
0,0,0,0,0,0,0,0,0,0,32,18,0,0,0,50,0,0,0,Ni32.0Pd18.0Ti50.0,Ni16Pd9Ti25,NiTiPd,0.7081215,7.359438,10.5,1.6704,61.870988,8.9696,7.38,FALSE,3.056,2.819,4.343,4.628,90,B19,0.922447644,1.005,1.004896843,1.004896843,1.070841029,0.992631859,22,22,,,,,,,58,58,7.2,,417.6,417.6,https://doi.org/10.1080/14786430903074755,https://doi.org/10.1016/j.actamat.2009.05.034,,100,1.007,"[1, 1, 1]",compression,2.181375597
0,0,0,0,0,0,0,0,0,0,32,18,0,0,0,50,0,0,0,Ni32.0Pd18.0Ti50.0,Ni16Pd9Ti25,NiTiPd,0.7081215,7.359438,10.5,1.6704,61.870988,8.9696,7.38,FALSE,3.056,2.819,4.343,4.628,90,B19,0.922447644,1.005,1.004896843,1.004896843,1.070841029,0.992631859,22,22,,,,,,,58,58,7.2,,417.6,417.6,https://doi.org/10.1080/14786430903074755,https://doi.org/10.1016/j.actamat.2009.05.034,,100,1.007,"[0, 1, 1]",tension,7.084102858
0,0,0,0,0,0,0,0,0,0,32,18,0,0,0,50,0,0,0,Ni32.0Pd18.0Ti50.0,Ni16Pd9Ti25,NiTiPd,0.7081215,7.359438,10.5,1.6704,61.870988,8.9696,7.38,FALSE,3.056,2.819,4.343,4.628,90,B19,0.922447644,1.005,1.004896843,1.004896843,1.070841029,0.992631859,22,22,,,,,,,58,58,7.2,,417.6,417.6,https://doi.org/10.1080/14786430903074755,https://doi.org/10.1016/j.actamat.2009.05.034,,100,1.007,"[0, 1, 1]",compression,1.786743711
0,0,0,0,0,0,0,0,0,0,32,18,0,0,0,50,0,0,0,Ni32.0Pd18.0Ti50.0,Ni16Pd9Ti25,NiTiPd,0.7081215,7.359438,10.5,1.6704,61.870988,8.9696,7.38,FALSE,3.056,2.819,4.343,4.628,90,B19,0.922447644,1.005,1.004896843,1.004896843,1.070841029,0.992631859,22,22,,,,,,,58,58,7.2,,417.6,417.6,https://doi.org/10.1080/14786430903074755,https://doi.org/10.1016/j.actamat.2009.05.034,,100,1.007,"[1, 1, 2]",tension,4.21109007
0,0,0,0,0,0,0,0,0,0,32,18,0,0,0,50,0,0,0,Ni32.0Pd18.0Ti50.0,Ni16Pd9Ti25,NiTiPd,0.7081215,7.359438,10.5,1.6704,61.870988,8.9696,7.38,FALSE,3.056,2.819,4.343,4.628,90,B19,0.922447644,1.005,1.004896843,1.004896843,1.070841029,0.992631859,22,22,,,,,,,58,58,7.2,,417.6,417.6,https://doi.org/10.1080/14786430903074755,https://doi.org/10.1016/j.actamat.2009.05.034,,100,1.007,"[1, 1, 2]",compression,4.92744918
0,0,0,0,0,0,0,0,0,0,32,18,0,0,0,50,0,0,0,Ni32.0Pd18.0Ti50.0,Ni16Pd9Ti25,NiTiPd,0.7081215,7.359438,10.5,1.6704,61.870988,8.9696,7.38,FALSE,3.056,2.819,4.343,4.628,90,B19,0.922447644,1.005,1.004896843,1.004896843,1.070841029,0.992631859,22,22,,,,,,,58,58,7.2,,417.6,417.6,https://doi.org/10.1080/14786430903074755,https://doi.org/10.1016/j.actamat.2009.05.034,,100,1.007,"[1, 4, 8]",tension,6.279324249
0,0,0,0,0,0,0,0,0,0,32,18,0,0,0,50,0,0,0,Ni32.0Pd18.0Ti50.0,Ni16Pd9Ti25,NiTiPd,0.7081215,7.359438,10.5,1.6704,61.870988,8.9696,7.38,FALSE,3.056,2.819,4.343,4.628,90,B19,0.922447644,1.005,1.004896843,1.004896843,1.070841029,0.992631859,22,22,,,,,,,58,58,7.2,,417.6,417.6,https://doi.org/10.1080/14786430903074755,https://doi.org/10.1016/j.actamat.2009.05.034,,100,1.007,"[1, 4, 8]",compression,5.561378568
0,0,0,0,0,0,0,0,0,0,32,18,0,0,0,50,0,0,0,Ni32.0Pd18.0Ti50.0,Ni16Pd9Ti25,NiTiPd,0.7081215,7.359438,10.5,1.6704,61.870988,8.9696,7.38,FALSE,3.056,2.819,4.343,4.628,90,B19,0.922447644,1.005,1.004896843,1.004896843,1.070841029,0.992631859,22,22,,,,,,,58,58,7.2,,417.6,417.6,https://doi.org/10.1080/14786430903074755,https://doi.org/10.1016/j.actamat.2009.05.034,,100,1.007,"[2, -2, -1]",tension,5.538374926
0,0,0,0,0,0,0,0,0,0,32,18,0,0,0,50,0,0,0,Ni32.0Pd18.0Ti50.0,Ni16Pd9Ti25,NiTiPd,0.7081215,7.359438,10.5,1.6704,61.870988,8.9696,7.38,FALSE,3.056,2.819,4.343,4.628,90,B19,0.922447644,1.005,1.004896843,1.004896843,1.070841029,0.992631859,22,22,,,,,,,58,58,7.2,,417.6,417.6,https://doi.org/10.1080/14786430903074755,https://doi.org/10.1016/j.actamat.2009.05.034,,100,1.007,"[2, -2, -1]",compression,2.696532173
0,0,0,0,0,0,0,0,0,0,32,18,0,0,0,50,0,0,0,Ni32.0Pd18.0Ti50.0,Ni16Pd9Ti25,NiTiPd,0.7081215,7.359438,10.5,1.6704,61.870988,8.9696,7.38,FALSE,3.056,2.819,4.343,4.628,90,B19,0.922447644,1.005,1.004896843,1.004896843,1.070841029,0.992631859,22,22,,,,,,,58,58,7.2,,417.6,417.6,https://doi.org/10.1080/14786430903074755,https://doi.org/10.1016/j.actamat.2009.05.034,,100,1.007,"[8, -8, -1]",tension,6.97698613
0,0,0,0,0,0,0,0,0,0,32,18,0,0,0,50,0,0,0,Ni32.0Pd18.0Ti50.0,Ni16Pd9Ti25,NiTiPd,0.7081215,7.359438,10.5,1.6704,61.870988,8.9696,7.38,FALSE,3.056,2.819,4.343,4.628,90,B19,0.922447644,1.005,1.004896843,1.004896843,1.070841029,0.992631859,22,22,,,,,,,58,58,7.2,,417.6,417.6,https://doi.org/10.1080/14786430903074755,https://doi.org/10.1016/j.actamat.2009.05.034,,100,1.007,"[8, -8, -1]",compression,2.174813475
0,0,0,0,0,0,0,0,0,0,32,18,0,0,0,50,0,0,0,Ni32.0Pd18.0Ti50.0,Ni16Pd9Ti25,NiTiPd,0.7081215,7.359438,10.5,1.6704,61.870988,8.9696,7.38,FALSE,3.056,2.819,4.343,4.628,90,B19,0.922447644,1.005,1.004896843,1.004896843,1.070841029,0.992631859,22,22,,,,,,,58,58,7.2,,417.6,417.6,https://doi.org/10.1080/14786430903074755,https://doi.org/10.1016/j.actamat.2009.05.034,,100,1.007,"[4, -4, 1]",tension,6.66476219
0,0,0,0,0,0,0,0,0,0,32,18,0,0,0,50,0,0,0,Ni32.0Pd18.0Ti50.0,Ni16Pd9Ti25,NiTiPd,0.7081215,7.359438,10.5,1.6704,61.870988,8.9696,7.38,FALSE,3.056,2.819,4.343,4.628,90,B19,0.922447644,1.005,1.004896843,1.004896843,1.070841029,0.992631859,22,22,,,,,,,58,58,7.2,,417.6,417.6,https://doi.org/10.1080/14786430903074755,https://doi.org/10.1016/j.actamat.2009.05.034,,100,1.007,"[4, -4, 1]",compression,2.458357637
