Repository: sinazadeh/Theoretical-Transformation-Strain-Calculator

# Theoretical-Transformation-Strain-Calculator
This repository is dedicated to the theoretical calculation of transformation strain in NiTi shape memory alloys (SMAs) undergoing B2 to B19/B19' transformations.

## Usage

Explore the sample codes provided in [main.ipynb](main.ipynb) to get started.

## Citing

If this code or the accompanying dataset proves beneficial for your research or work, please cite our original paper. Acknowledging this source helps promote further research in this field and recognizes the efforts invested in this repository.

>

File: data_for_ml.csv (part 24 of 30)
Al,Au,Co,Cu,Hf,In,Mn,Mo,Nb,Nd,Ni,Pd,Pt,Sc,Ta,Ti,V,Zr,Zn,composition,formula,Alloy System,avg_first_ion_en_divi_voro_coord,avg_first_ion_en,avg_voro_coord,dev_mol_vol,avg_atom_mass,avg_mol_vol,Delta,NiTiHfCu base,a0 (A),a (A),b (A),c (A),beta,Transformation,lambda1_calculated,lambda2_reported,lambda2_calculated,lambda2_combined,lambda3_calculated,lambda1lambda2lambda3,Hysteresis (C),Hysteresis (C) new,Ms (C),Mf (C),As (C),Af (C),Tc (C),Enthalphy AtoM (J/g),Enthalphy MtoA (J/g),Enthalphy avg (J/g),Density_reported(g/cm^3),Enthalphy AtoM (J/cm3),Enthalphy MtoA (J/cm3),Enthalphy avg (J/cm3),Ref 1,Ref 2,Ref 3,Total,Predicted_Lambda2,deformation_direction,deformation_type,LDT_transformation_strain
0,0,0,0,0,0,0,0,0,0,32,18,0,0,0,50,0,0,0,Ni32.0Pd18.0Ti50.0,Ni16Pd9Ti25,NiTiPd,0.7081215,7.359438,10.5,1.6704,61.870988,8.9696,7.38,FALSE,3.056,2.819,4.343,4.628,90,B19,0.922447644,1.005,1.004896843,1.004896843,1.070841029,0.992631859,22,22,,,,,,,58,58,7.2,,417.6,417.6,https://doi.org/10.1080/14786430903074755,https://doi.org/10.1016/j.actamat.2009.05.034,,100,1.007,"[3, -3, 2]",tension,4.542831101
0,0,0,0,0,0,0,0,0,0,32,18,0,0,0,50,0,0,0,Ni32.0Pd18.0Ti50.0,Ni16Pd9Ti25,NiTiPd,0.7081215,7.359438,10.5,1.6704,61.870988,8.9696,7.38,FALSE,3.056,2.819,4.343,4.628,90,B19,0.922447644,1.005,1.004896843,1.004896843,1.070841029,0.992631859,22,22,,,,,,,58,58,7.2,,417.6,417.6,https://doi.org/10.1080/14786430903074755,https://doi.org/10.1016/j.actamat.2009.05.034,,100,1.007,"[3, -3, 2]",compression,2.63877485
0,0,0,0,0,0,0,0,0,0,32,18,0,0,0,50,0,0,0,Ni32.0Pd18.0Ti50.0,Ni16Pd9Ti25,NiTiPd,0.7081215,7.359438,10.5,1.6704,61.870988,8.9696,7.38,FALSE,3.056,2.819,4.343,4.628,90,B19,0.922447644,1.005,1.004896843,1.004896843,1.070841029,0.992631859,22,22,,,,,,,58,58,7.2,,417.6,417.6,https://doi.org/10.1080/14786430903074755,https://doi.org/10.1016/j.actamat.2009.05.034,,100,1.007,"[8, -8, 3]",tension,6.172924638
0,0,0,0,0,0,0,0,0,0,32,18,0,0,0,50,0,0,0,Ni32.0Pd18.0Ti50.0,Ni16Pd9Ti25,NiTiPd,0.7081215,7.359438,10.5,1.6704,61.870988,8.9696,7.38,FALSE,3.056,2.819,4.343,4.628,90,B19,0.922447644,1.005,1.004896843,1.004896843,1.070841029,0.992631859,22,22,,,,,,,58,58,7.2,,417.6,417.6,https://doi.org/10.1080/14786430903074755,https://doi.org/10.1016/j.actamat.2009.05.034,,100,1.007,"[8, -8, 3]",compression,2.630981482
0,0,0,0,0,0,0,0,0,0,32,18,0,0,0,50,0,0,0,Ni32.0Pd18.0Ti50.0,Ni16Pd9Ti25,NiTiPd,0.7081215,7.359438,10.5,1.6704,61.870988,8.9696,7.38,FALSE,3.056,2.819,4.343,4.628,90,B19,0.922447644,1.005,1.004896843,1.004896843,1.070841029,0.992631859,22,22,,,,,,,58,58,7.2,,417.6,417.6,https://doi.org/10.1080/14786430903074755,https://doi.org/10.1016/j.actamat.2009.05.034,,100,1.007,"[5, -5, 4]",tension,3.681899825
0,0,0,0,0,0,0,0,0,0,32,18,0,0,0,50,0,0,0,Ni32.0Pd18.0Ti50.0,Ni16Pd9Ti25,NiTiPd,0.7081215,7.359438,10.5,1.6704,61.870988,8.9696,7.38,FALSE,3.056,2.819,4.343,4.628,90,B19,0.922447644,1.005,1.004896843,1.004896843,1.070841029,0.992631859,22,22,,,,,,,58,58,7.2,,417.6,417.6,https://doi.org/10.1080/14786430903074755,https://doi.org/10.1016/j.actamat.2009.05.034,,100,1.007,"[5, -5, 4]",compression,2.498090892
0,0,0,0,0,0,0,0,0,0,32,18,0,0,0,50,0,0,0,Ni32.0Pd18.0Ti50.0,Ni16Pd9Ti25,NiTiPd,0.7081215,7.359438,10.5,1.6704,61.870988,8.9696,7.38,FALSE,3.056,2.819,4.343,4.628,90,B19,0.922447644,1.005,1.004896843,1.004896843,1.070841029,0.992631859,22,22,,,,,,,58,58,7.2,,417.6,417.6,https://doi.org/10.1080/14786430903074755,https://doi.org/10.1016/j.actamat.2009.05.034,,100,1.007,"[5, -5, 7]",tension,3.404087866
0,0,0,0,0,0,0,0,0,0,32,18,0,0,0,50,0,0,0,Ni32.0Pd18.0Ti50.0,Ni16Pd9Ti25,NiTiPd,0.7081215,7.359438,10.5,1.6704,61.870988,8.9696,7.38,FALSE,3.056,2.819,4.343,4.628,90,B19,0.922447644,1.005,1.004896843,1.004896843,1.070841029,0.992631859,22,22,,,,,,,58,58,7.2,,417.6,417.6,https://doi.org/10.1080/14786430903074755,https://doi.org/10.1016/j.actamat.2009.05.034,,100,1.007,"[5, -5, 7]",compression,3.50304535
0,0,0,0,0,0,0,0,0,0,32,18,0,0,0,50,0,0,0,Ni32.0Pd18.0Ti50.0,Ni16Pd9Ti25,NiTiPd,0.7081215,7.359438,10.5,1.6704,61.870988,8.9696,7.38,FALSE,3.056,2.819,4.343,4.628,90,B19,0.922447644,1.005,1.004896843,1.004896843,1.070841029,0.992631859,22,22,,,,,,,58,58,7.2,,417.6,417.6,https://doi.org/10.1080/14786430903074755,https://doi.org/10.1016/j.actamat.2009.05.034,,100,1.007,"[2, -2, 5]",tension,4.507474823
0,0,0,0,0,0,0,0,0,0,32,18,0,0,0,50,0,0,0,Ni32.0Pd18.0Ti50.0,Ni16Pd9Ti25,NiTiPd,0.7081215,7.359438,10.5,1.6704,61.870988,8.9696,7.38,FALSE,3.056,2.819,4.343,4.628,90,B19,0.922447644,1.005,1.004896843,1.004896843,1.070841029,0.992631859,22,22,,,,,,,58,58,7.2,,417.6,417.6,https://doi.org/10.1080/14786430903074755,https://doi.org/10.1016/j.actamat.2009.05.034,,100,1.007,"[2, -2, 5]",compression,5.690254513
0,0,0,0,0,0,0,0,0,0,30,20,0,0,0,50,0,0,0,Ni30.0Pd20.0Ti50.0,Ni3Pd2Ti5,NiTiPd,0.709283333,7.37338,10.5,1.631,62.82552,9.009,7.22,FALSE,3.051,2.82,4.34,4.613,90,B19,0.924287119,1.006,1.005848388,1.005848388,1.069119496,0.993952599,26,26,,,,,,,,,,,,,https://doi.org/10.1080/14786430903074755,,,100,1.008,"[1, 1, 1]",tension,2.312261742
0,0,0,0,0,0,0,0,0,0,30,20,0,0,0,50,0,0,0,Ni30.0Pd20.0Ti50.0,Ni3Pd2Ti5,NiTiPd,0.709283333,7.37338,10.5,1.631,62.82552,9.009,7.22,FALSE,3.051,2.82,4.34,4.613,90,B19,0.924287119,1.006,1.005848388,1.005848388,1.069119496,0.993952599,26,26,,,,,,,,,,,,,https://doi.org/10.1080/14786430903074755,,,100,1.008,"[1, 1, 1]",compression,2.058373921
0,0,0,0,0,0,0,0,0,0,30,20,0,0,0,50,0,0,0,Ni30.0Pd20.0Ti50.0,Ni3Pd2Ti5,NiTiPd,0.709283333,7.37338,10.5,1.631,62.82552,9.009,7.22,FALSE,3.051,2.82,4.34,4.613,90,B19,0.924287119,1.006,1.005848388,1.005848388,1.069119496,0.993952599,26,26,,,,,,,,,,,,,https://doi.org/10.1080/14786430903074755,,,100,1.008,"[0, 1, 1]",tension,6.911949578
0,0,0,0,0,0,0,0,0,0,30,20,0,0,0,50,0,0,0,Ni30.0Pd20.0Ti50.0,Ni3Pd2Ti5,NiTiPd,0.709283333,7.37338,10.5,1.631,62.82552,9.009,7.22,FALSE,3.051,2.82,4.34,4.613,90,B19,0.924287119,1.006,1.005848388,1.005848388,1.069119496,0.993952599,26,26,,,,,,,,,,,,,https://doi.org/10.1080/14786430903074755,,,100,1.008,"[0, 1, 1]",compression,1.722830327
0,0,0,0,0,0,0,0,0,0,30,20,0,0,0,50,0,0,0,Ni30.0Pd20.0Ti50.0,Ni3Pd2Ti5,NiTiPd,0.709283333,7.37338,10.5,1.631,62.82552,9.009,7.22,FALSE,3.051,2.82,4.34,4.613,90,B19,0.924287119,1.006,1.005848388,1.005848388,1.069119496,0.993952599,26,26,,,,,,,,,,,,,https://doi.org/10.1080/14786430903074755,,,100,1.008,"[1, 1, 2]",tension,4.113290864
0,0,0,0,0,0,0,0,0,0,30,20,0,0,0,50,0,0,0,Ni30.0Pd20.0Ti50.0,Ni3Pd2Ti5,NiTiPd,0.709283333,7.37338,10.5,1.631,62.82552,9.009,7.22,FALSE,3.051,2.82,4.34,4.613,90,B19,0.924287119,1.006,1.005848388,1.005848388,1.069119496,0.993952599,26,26,,,,,,,,,,,,,https://doi.org/10.1080/14786430903074755,,,100,1.008,"[1, 1, 2]",compression,4.774927403
0,0,0,0,0,0,0,0,0,0,30,20,0,0,0,50,0,0,0,Ni30.0Pd20.0Ti50.0,Ni3Pd2Ti5,NiTiPd,0.709283333,7.37338,10.5,1.631,62.82552,9.009,7.22,FALSE,3.051,2.82,4.34,4.613,90,B19,0.924287119,1.006,1.005848388,1.005848388,1.069119496,0.993952599,26,26,,,,,,,,,,,,,https://doi.org/10.1080/14786430903074755,,,100,1.008,"[1, 4, 8]",tension,6.136030953
0,0,0,0,0,0,0,0,0,0,30,20,0,0,0,50,0,0,0,Ni30.0Pd20.0Ti50.0,Ni3Pd2Ti5,NiTiPd,0.709283333,7.37338,10.5,1.631,62.82552,9.009,7.22,FALSE,3.051,2.82,4.34,4.613,90,B19,0.924287119,1.006,1.005848388,1.005848388,1.069119496,0.993952599,26,26,,,,,,,,,,,,,https://doi.org/10.1080/14786430903074755,,,100,1.008,"[1, 4, 8]",compression,5.414589595
0,0,0,0,0,0,0,0,0,0,30,20,0,0,0,50,0,0,0,Ni30.0Pd20.0Ti50.0,Ni3Pd2Ti5,NiTiPd,0.709283333,7.37338,10.5,1.631,62.82552,9.009,7.22,FALSE,3.051,2.82,4.34,4.613,90,B19,0.924287119,1.006,1.005848388,1.005848388,1.069119496,0.993952599,26,26,,,,,,,,,,,,,https://doi.org/10.1080/14786430903074755,,,100,1.008,"[2, -2, -1]",tension,5.401025972
0,0,0,0,0,0,0,0,0,0,30,20,0,0,0,50,0,0,0,Ni30.0Pd20.0Ti50.0,Ni3Pd2Ti5,NiTiPd,0.709283333,7.37338,10.5,1.631,62.82552,9.009,7.22,FALSE,3.051,2.82,4.34,4.613,90,B19,0.924287119,1.006,1.005848388,1.005848388,1.069119496,0.993952599,26,26,,,,,,,,,,,,,https://doi.org/10.1080/14786430903074755,,,100,1.008,"[2, -2, -1]",compression,2.580378628
0,0,0,0,0,0,0,0,0,0,30,20,0,0,0,50,0,0,0,Ni30.0Pd20.0Ti50.0,Ni3Pd2Ti5,NiTiPd,0.709283333,7.37338,10.5,1.631,62.82552,9.009,7.22,FALSE,3.051,2.82,4.34,4.613,90,B19,0.924287119,1.006,1.005848388,1.005848388,1.069119496,0.993952599,26,26,,,,,,,,,,,,,https://doi.org/10.1080/14786430903074755,,,100,1.008,"[8, -8, -1]",tension,6.807229888
0,0,0,0,0,0,0,0,0,0,30,20,0,0,0,50,0,0,0,Ni30.0Pd20.0Ti50.0,Ni3Pd2Ti5,NiTiPd,0.709283333,7.37338,10.5,1.631,62.82552,9.009,7.22,FALSE,3.051,2.82,4.34,4.613,90,B19,0.924287119,1.006,1.005848388,1.005848388,1.069119496,0.993952599,26,26,,,,,,,,,,,,,https://doi.org/10.1080/14786430903074755,,,100,1.008,"[8, -8, -1]",compression,2.093765706
0,0,0,0,0,0,0,0,0,0,30,20,0,0,0,50,0,0,0,Ni30.0Pd20.0Ti50.0,Ni3Pd2Ti5,NiTiPd,0.709283333,7.37338,10.5,1.631,62.82552,9.009,7.22,FALSE,3.051,2.82,4.34,4.613,90,B19,0.924287119,1.006,1.005848388,1.005848388,1.069119496,0.993952599,26,26,,,,,,,,,,,,,https://doi.org/10.1080/14786430903074755,,,100,1.008,"[4, -4, 1]",tension,6.502005328
0,0,0,0,0,0,0,0,0,0,30,20,0,0,0,50,0,0,0,Ni30.0Pd20.0Ti50.0,Ni3Pd2Ti5,NiTiPd,0.709283333,7.37338,10.5,1.631,62.82552,9.009,7.22,FALSE,3.051,2.82,4.34,4.613,90,B19,0.924287119,1.006,1.005848388,1.005848388,1.069119496,0.993952599,26,26,,,,,,,,,,,,,https://doi.org/10.1080/14786430903074755,,,100,1.008,"[4, -4, 1]",compression,2.362578089
0,0,0,0,0,0,0,0,0,0,30,20,0,0,0,50,0,0,0,Ni30.0Pd20.0Ti50.0,Ni3Pd2Ti5,NiTiPd,0.709283333,7.37338,10.5,1.631,62.82552,9.009,7.22,FALSE,3.051,2.82,4.34,4.613,90,B19,0.924287119,1.006,1.005848388,1.005848388,1.069119496,0.993952599,26,26,,,,,,,,,,,,,https://doi.org/10.1080/14786430903074755,,,100,1.008,"[3, -3, 2]",tension,4.428147646
0,0,0,0,0,0,0,0,0,0,30,20,0,0,0,50,0,0,0,Ni30.0Pd20.0Ti50.0,Ni3Pd2Ti5,NiTiPd,0.709283333,7.37338,10.5,1.631,62.82552,9.009,7.22,FALSE,3.051,2.82,4.34,4.613,90,B19,0.924287119,1.006,1.005848388,1.005848388,1.069119496,0.993952599,26,26,,,,,,,,,,,,,https://doi.org/10.1080/14786430903074755,,,100,1.008,"[3, -3, 2]",compression,2.515955649
0,0,0,0,0,0,0,0,0,0,30,20,0,0,0,50,0,0,0,Ni30.0Pd20.0Ti50.0,Ni3Pd2Ti5,NiTiPd,0.709283333,7.37338,10.5,1.631,62.82552,9.009,7.22,FALSE,3.051,2.82,4.34,4.613,90,B19,0.924287119,1.006,1.005848388,1.005848388,1.069119496,0.993952599,26,26,,,,,,,,,,,,,https://doi.org/10.1080/14786430903074755,,,100,1.008,"[8, -8, 3]",tension,6.021231734
0,0,0,0,0,0,0,0,0,0,30,20,0,0,0,50,0,0,0,Ni30.0Pd20.0Ti50.0,Ni3Pd2Ti5,NiTiPd,0.709283333,7.37338,10.5,1.631,62.82552,9.009,7.22,FALSE,3.051,2.82,4.34,4.613,90,B19,0.924287119,1.006,1.005848388,1.005848388,1.069119496,0.993952599,26,26,,,,,,,,,,,,,https://doi.org/10.1080/14786430903074755,,,100,1.008,"[8, -8, 3]",compression,2.523423055
0,0,0,0,0,0,0,0,0,0,30,20,0,0,0,50,0,0,0,Ni30.0Pd20.0Ti50.0,Ni3Pd2Ti5,NiTiPd,0.709283333,7.37338,10.5,1.631,62.82552,9.009,7.22,FALSE,3.051,2.82,4.34,4.613,90,B19,0.924287119,1.006,1.005848388,1.005848388,1.069119496,0.993952599,26,26,,,,,,,,,,,,,https://doi.org/10.1080/14786430903074755,,,100,1.008,"[5, -5, 4]",tension,3.586979749
0,0,0,0,0,0,0,0,0,0,30,20,0,0,0,50,0,0,0,Ni30.0Pd20.0Ti50.0,Ni3Pd2Ti5,NiTiPd,0.709283333,7.37338,10.5,1.631,62.82552,9.009,7.22,FALSE,3.051,2.82,4.34,4.613,90,B19,0.924287119,1.006,1.005848388,1.005848388,1.069119496,0.993952599,26,26,,,,,,,,,,,,,https://doi.org/10.1080/14786430903074755,,,100,1.008,"[5, -5, 4]",compression,2.373407868
0,0,0,0,0,0,0,0,0,0,30,20,0,0,0,50,0,0,0,Ni30.0Pd20.0Ti50.0,Ni3Pd2Ti5,NiTiPd,0.709283333,7.37338,10.5,1.631,62.82552,9.009,7.22,FALSE,3.051,2.82,4.34,4.613,90,B19,0.924287119,1.006,1.005848388,1.005848388,1.069119496,0.993952599,26,26,,,,,,,,,,,,,https://doi.org/10.1080/14786430903074755,,,100,1.008,"[5, -5, 7]",tension,3.317846662
0,0,0,0,0,0,0,0,0,0,30,20,0,0,0,50,0,0,0,Ni30.0Pd20.0Ti50.0,Ni3Pd2Ti5,NiTiPd,0.709283333,7.37338,10.5,1.631,62.82552,9.009,7.22,FALSE,3.051,2.82,4.34,4.613,90,B19,0.924287119,1.006,1.005848388,1.005848388,1.069119496,0.993952599,26,26,,,,,,,,,,,,,https://doi.org/10.1080/14786430903074755,,,100,1.008,"[5, -5, 7]",compression,3.365953167
0,0,0,0,0,0,0,0,0,0,30,20,0,0,0,50,0,0,0,Ni30.0Pd20.0Ti50.0,Ni3Pd2Ti5,NiTiPd,0.709283333,7.37338,10.5,1.631,62.82552,9.009,7.22,FALSE,3.051,2.82,4.34,4.613,90,B19,0.924287119,1.006,1.005848388,1.005848388,1.069119496,0.993952599,26,26,,,,,,,,,,,,,https://doi.org/10.1080/14786430903074755,,,100,1.008,"[2, -2, 5]",tension,4.408754241
0,0,0,0,0,0,0,0,0,0,30,20,0,0,0,50,0,0,0,Ni30.0Pd20.0Ti50.0,Ni3Pd2Ti5,NiTiPd,0.709283333,7.37338,10.5,1.631,62.82552,9.009,7.22,FALSE,3.051,2.82,4.34,4.613,90,B19,0.924287119,1.006,1.005848388,1.005848388,1.069119496,0.993952599,26,26,,,,,,,,,,,,,https://doi.org/10.1080/14786430903074755,,,100,1.008,"[2, -2, 5]",compression,5.529361965
0,0,0,0,0,0,0,0,0,0,25,25,0,0,0,50,0,0,0,Ni25.0Pd25.0Ti50.0,Ni1Pd1Ti2,NiTiPd,0.712187917,7.408235,10.5,1.5325,65.21185,9.1075,6.81,FALSE,3.063,2.807,4.361,4.667,90,B19,0.916421809,1.007,1.006755688,1.006755688,1.07739711,0.994020438,32,32,,,,,,,60,60,7.54,,452.4,452.4,https://doi.org/10.1080/14786430903074755,https://doi.org/10.1016/j.actamat.2009.05.034,,100,1.011,"[1, 1, 1]",tension,2.654728687
0,0,0,0,0,0,0,0,0,0,25,25,0,0,0,50,0,0,0,Ni25.0Pd25.0Ti50.0,Ni1Pd1Ti2,NiTiPd,0.712187917,7.408235,10.5,1.5325,65.21185,9.1075,6.81,FALSE,3.063,2.807,4.361,4.667,90,B19,0.916421809,1.007,1.006755688,1.006755688,1.07739711,0.994020438,32,32,,,,,,,60,60,7.54,,452.4,452.4,https://doi.org/10.1080/14786430903074755,https://doi.org/10.1016/j.actamat.2009.05.034,,100,1.011,"[1, 1, 1]",compression,2.242767316
0,0,0,0,0,0,0,0,0,0,25,25,0,0,0,50,0,0,0,Ni25.0Pd25.0Ti50.0,Ni1Pd1Ti2,NiTiPd,0.712187917,7.408235,10.5,1.5325,65.21185,9.1075,6.81,FALSE,3.063,2.807,4.361,4.667,90,B19,0.916421809,1.007,1.006755688,1.006755688,1.07739711,0.994020438,32,32,,,,,,,60,60,7.54,,452.4,452.4,https://doi.org/10.1080/14786430903074755,https://doi.org/10.1016/j.actamat.2009.05.034,,100,1.011,"[0, 1, 1]",tension,7.739710996
0,0,0,0,0,0,0,0,0,0,25,25,0,0,0,50,0,0,0,Ni25.0Pd25.0Ti50.0,Ni1Pd1Ti2,NiTiPd,0.712187917,7.408235,10.5,1.5325,65.21185,9.1075,6.81,FALSE,3.063,2.807,4.361,4.667,90,B19,0.916421809,1.007,1.006755688,1.006755688,1.07739711,0.994020438,32,32,,,,,,,60,60,7.54,,452.4,452.4,https://doi.org/10.1080/14786430903074755,https://doi.org/10.1016/j.actamat.2009.05.034,,100,1.011,"[0, 1, 1]",compression,1.841971661
0,0,0,0,0,0,0,0,0,0,25,25,0,0,0,50,0,0,0,Ni25.0Pd25.0Ti50.0,Ni1Pd1Ti2,NiTiPd,0.712187917,7.408235,10.5,1.5325,65.21185,9.1075,6.81,FALSE,3.063,2.807,4.361,4.667,90,B19,0.916421809,1.007,1.006755688,1.006755688,1.07739711,0.994020438,32,32,,,,,,,60,60,7.54,,452.4,452.4,https://doi.org/10.1080/14786430903074755,https://doi.org/10.1016/j.actamat.2009.05.034,,100,1.011,"[1, 1, 2]",tension,4.64334535
0,0,0,0,0,0,0,0,0,0,25,25,0,0,0,50,0,0,0,Ni25.0Pd25.0Ti50.0,Ni1Pd1Ti2,NiTiPd,0.712187917,7.408235,10.5,1.5325,65.21185,9.1075,6.81,FALSE,3.063,2.807,4.361,4.667,90,B19,0.916421809,1.007,1.006755688,1.006755688,1.07739711,0.994020438,32,32,,,,,,,60,60,7.54,,452.4,452.4,https://doi.org/10.1080/14786430903074755,https://doi.org/10.1016/j.actamat.2009.05.034,,100,1.011,"[1, 1, 2]",compression,5.250947613
0,0,0,0,0,0,0,0,0,0,25,25,0,0,0,50,0,0,0,Ni25.0Pd25.0Ti50.0,Ni1Pd1Ti2,NiTiPd,0.712187917,7.408235,10.5,1.5325,65.21185,9.1075,6.81,FALSE,3.063,2.807,4.361,4.667,90,B19,0.916421809,1.007,1.006755688,1.006755688,1.07739711,0.994020438,32,32,,,,,,,60,60,7.54,,452.4,452.4,https://doi.org/10.1080/14786430903074755,https://doi.org/10.1016/j.actamat.2009.05.034,,100,1.011,"[1, 4, 8]",tension,6.87755276
0,0,0,0,0,0,0,0,0,0,25,25,0,0,0,50,0,0,0,Ni25.0Pd25.0Ti50.0,Ni1Pd1Ti2,NiTiPd,0.712187917,7.408235,10.5,1.5325,65.21185,9.1075,6.81,FALSE,3.063,2.807,4.361,4.667,90,B19,0.916421809,1.007,1.006755688,1.006755688,1.07739711,0.994020438,32,32,,,,,,,60,60,7.54,,452.4,452.4,https://doi.org/10.1080/14786430903074755,https://doi.org/10.1016/j.actamat.2009.05.034,,100,1.011,"[1, 4, 8]",compression,5.953751394
0,0,0,0,0,0,0,0,0,0,25,25,0,0,0,50,0,0,0,Ni25.0Pd25.0Ti50.0,Ni1Pd1Ti2,NiTiPd,0.712187917,7.408235,10.5,1.5325,65.21185,9.1075,6.81,FALSE,3.063,2.807,4.361,4.667,90,B19,0.916421809,1.007,1.006755688,1.006755688,1.07739711,0.994020438,32,32,,,,,,,60,60,7.54,,452.4,452.4,https://doi.org/10.1080/14786430903074755,https://doi.org/10.1016/j.actamat.2009.05.034,,100,1.011,"[2, -2, -1]",tension,6.071805824
0,0,0,0,0,0,0,0,0,0,25,25,0,0,0,50,0,0,0,Ni25.0Pd25.0Ti50.0,Ni1Pd1Ti2,NiTiPd,0.712187917,7.408235,10.5,1.5325,65.21185,9.1075,6.81,FALSE,3.063,2.807,4.361,4.667,90,B19,0.916421809,1.007,1.006755688,1.006755688,1.07739711,0.994020438,32,32,,,,,,,60,60,7.54,,452.4,452.4,https://doi.org/10.1080/14786430903074755,https://doi.org/10.1016/j.actamat.2009.05.034,,100,1.011,"[2, -2, -1]",compression,2.813383625
0,0,0,0,0,0,0,0,0,0,25,25,0,0,0,50,0,0,0,Ni25.0Pd25.0Ti50.0,Ni1Pd1Ti2,NiTiPd,0.712187917,7.408235,10.5,1.5325,65.21185,9.1075,6.81,FALSE,3.063,2.807,4.361,4.667,90,B19,0.916421809,1.007,1.006755688,1.006755688,1.07739711,0.994020438,32,32,,,,,,,60,60,7.54,,452.4,452.4,https://doi.org/10.1080/14786430903074755,https://doi.org/10.1016/j.actamat.2009.05.034,,100,1.011,"[8, -8, -1]",tension,7.6241843
0,0,0,0,0,0,0,0,0,0,25,25,0,0,0,50,0,0,0,Ni25.0Pd25.0Ti50.0,Ni1Pd1Ti2,NiTiPd,0.712187917,7.408235,10.5,1.5325,65.21185,9.1075,6.81,FALSE,3.063,2.807,4.361,4.667,90,B19,0.916421809,1.007,1.006755688,1.006755688,1.07739711,0.994020438,32,32,,,,,,,60,60,7.54,,452.4,452.4,https://doi.org/10.1080/14786430903074755,https://doi.org/10.1016/j.actamat.2009.05.034,,100,1.011,"[8, -8, -1]",compression,2.259110224
0,0,0,0,0,0,0,0,0,0,25,25,0,0,0,50,0,0,0,Ni25.0Pd25.0Ti50.0,Ni1Pd1Ti2,NiTiPd,0.712187917,7.408235,10.5,1.5325,65.21185,9.1075,6.81,FALSE,3.063,2.807,4.361,4.667,90,B19,0.916421809,1.007,1.006755688,1.006755688,1.07739711,0.994020438,32,32,,,,,,,60,60,7.54,,452.4,452.4,https://doi.org/10.1080/14786430903074755,https://doi.org/10.1016/j.actamat.2009.05.034,,100,1.011,"[4, -4, 1]",tension,7.287399318
0,0,0,0,0,0,0,0,0,0,25,25,0,0,0,50,0,0,0,Ni25.0Pd25.0Ti50.0,Ni1Pd1Ti2,NiTiPd,0.712187917,7.408235,10.5,1.5325,65.21185,9.1075,6.81,FALSE,3.063,2.807,4.361,4.667,90,B19,0.916421809,1.007,1.006755688,1.006755688,1.07739711,0.994020438,32,32,,,,,,,60,60,7.54,,452.4,452.4,https://doi.org/10.1080/14786430903074755,https://doi.org/10.1016/j.actamat.2009.05.034,,100,1.011,"[4, -4, 1]",compression,2.562753693
0,0,0,0,0,0,0,0,0,0,25,25,0,0,0,50,0,0,0,Ni25.0Pd25.0Ti50.0,Ni1Pd1Ti2,NiTiPd,0.712187917,7.408235,10.5,1.5325,65.21185,9.1075,6.81,FALSE,3.063,2.807,4.361,4.667,90,B19,0.916421809,1.007,1.006755688,1.006755688,1.07739711,0.994020438,32,32,,,,,,,60,60,7.54,,452.4,452.4,https://doi.org/10.1080/14786430903074755,https://doi.org/10.1016/j.actamat.2009.05.034,,100,1.011,"[3, -3, 2]",tension,4.996617503
0,0,0,0,0,0,0,0,0,0,25,25,0,0,0,50,0,0,0,Ni25.0Pd25.0Ti50.0,Ni1Pd1Ti2,NiTiPd,0.712187917,7.408235,10.5,1.5325,65.21185,9.1075,6.81,FALSE,3.063,2.807,4.361,4.667,90,B19,0.916421809,1.007,1.006755688,1.006755688,1.07739711,0.994020438,32,32,,,,,,,60,60,7.54,,452.4,452.4,https://doi.org/10.1080/14786430903074755,https://doi.org/10.1016/j.actamat.2009.05.034,,100,1.011,"[3, -3, 2]",compression,2.746078967
0,0,0,0,0,0,0,0,0,0,25,25,0,0,0,50,0,0,0,Ni25.0Pd25.0Ti50.0,Ni1Pd1Ti2,NiTiPd,0.712187917,7.408235,10.5,1.5325,65.21185,9.1075,6.81,FALSE,3.063,2.807,4.361,4.667,90,B19,0.916421809,1.007,1.006755688,1.006755688,1.07739711,0.994020438,32,32,,,,,,,60,60,7.54,,452.4,452.4,https://doi.org/10.1080/14786430903074755,https://doi.org/10.1016/j.actamat.2009.05.034,,100,1.011,"[8, -8, 3]",tension,6.756726159
0,0,0,0,0,0,0,0,0,0,25,25,0,0,0,50,0,0,0,Ni25.0Pd25.0Ti50.0,Ni1Pd1Ti2,NiTiPd,0.712187917,7.408235,10.5,1.5325,65.21185,9.1075,6.81,FALSE,3.063,2.807,4.361,4.667,90,B19,0.916421809,1.007,1.006755688,1.006755688,1.07739711,0.994020438,32,32,,,,,,,60,60,7.54,,452.4,452.4,https://doi.org/10.1080/14786430903074755,https://doi.org/10.1016/j.actamat.2009.05.034,,100,1.011,"[8, -8, 3]",compression,2.746077815
0,0,0,0,0,0,0,0,0,0,25,25,0,0,0,50,0,0,0,Ni25.0Pd25.0Ti50.0,Ni1Pd1Ti2,NiTiPd,0.712187917,7.408235,10.5,1.5325,65.21185,9.1075,6.81,FALSE,3.063,2.807,4.361,4.667,90,B19,0.916421809,1.007,1.006755688,1.006755688,1.07739711,0.994020438,32,32,,,,,,,60,60,7.54,,452.4,452.4,https://doi.org/10.1080/14786430903074755,https://doi.org/10.1016/j.actamat.2009.05.034,,100,1.011,"[5, -5, 4]",tension,4.066186348
0,0,0,0,0,0,0,0,0,0,25,25,0,0,0,50,0,0,0,Ni25.0Pd25.0Ti50.0,Ni1Pd1Ti2,NiTiPd,0.712187917,7.408235,10.5,1.5325,65.21185,9.1075,6.81,FALSE,3.063,2.807,4.361,4.667,90,B19,0.916421809,1.007,1.006755688,1.006755688,1.07739711,0.994020438,32,32,,,,,,,60,60,7.54,,452.4,452.4,https://doi.org/10.1080/14786430903074755,https://doi.org/10.1016/j.actamat.2009.05.034,,100,1.011,"[5, -5, 4]",compression,2.590232364
0,0,0,0,0,0,0,0,0,0,25,25,0,0,0,50,0,0,0,Ni25.0Pd25.0Ti50.0,Ni1Pd1Ti2,NiTiPd,0.712187917,7.408235,10.5,1.5325,65.21185,9.1075,6.81,FALSE,3.063,2.807,4.361,4.667,90,B19,0.916421809,1.007,1.006755688,1.006755688,1.07739711,0.994020438,32,32,,,,,,,60,60,7.54,,452.4,452.4,https://doi.org/10.1080/14786430903074755,https://doi.org/10.1016/j.actamat.2009.05.034,,100,1.011,"[5, -5, 7]",tension,3.767087511
0,0,0,0,0,0,0,0,0,0,25,25,0,0,0,50,0,0,0,Ni25.0Pd25.0Ti50.0,Ni1Pd1Ti2,NiTiPd,0.712187917,7.408235,10.5,1.5325,65.21185,9.1075,6.81,FALSE,3.063,2.807,4.361,4.667,90,B19,0.916421809,1.007,1.006755688,1.006755688,1.07739711,0.994020438,32,32,,,,,,,60,60,7.54,,452.4,452.4,https://doi.org/10.1080/14786430903074755,https://doi.org/10.1016/j.actamat.2009.05.034,,100,1.011,"[5, -5, 7]",compression,3.689544281
0,0,0,0,0,0,0,0,0,0,25,25,0,0,0,50,0,0,0,Ni25.0Pd25.0Ti50.0,Ni1Pd1Ti2,NiTiPd,0.712187917,7.408235,10.5,1.5325,65.21185,9.1075,6.81,FALSE,3.063,2.807,4.361,4.667,90,B19,0.916421809,1.007,1.006755688,1.006755688,1.07739711,0.994020438,32,32,,,,,,,60,60,7.54,,452.4,452.4,https://doi.org/10.1080/14786430903074755,https://doi.org/10.1016/j.actamat.2009.05.034,,100,1.011,"[2, -2, 5]",tension,4.966868284
0,0,0,0,0,0,0,0,0,0,25,25,0,0,0,50,0,0,0,Ni25.0Pd25.0Ti50.0,Ni1Pd1Ti2,NiTiPd,0.712187917,7.408235,10.5,1.5325,65.21185,9.1075,6.81,FALSE,3.063,2.807,4.361,4.667,90,B19,0.916421809,1.007,1.006755688,1.006755688,1.07739711,0.994020438,32,32,,,,,,,60,60,7.54,,452.4,452.4,https://doi.org/10.1080/14786430903074755,https://doi.org/10.1016/j.actamat.2009.05.034,,100,1.011,"[2, -2, 5]",compression,6.088082193
0,0,0,0,0,0,0,0,0,0,25.07,25.75,0,0,0,49.18,0,0,0,Ni25.07Pd25.75Ti49.18,Ni10536986433Pd10822792208Ti20670482360,NiTiPd,0.711622958,7.420119026,10.5246,1.525499666,65.65857598,9.089065,6.8,FALSE,3.097,2.786,4.443,4.699,90,B19,0.899580239,1.014,1.014425389,1.014425389,1.072875287,0.97905989,15.7,16.65,179.4,166.5,184.1,195.1,181.275,22.4,,22.4,,159.9,,159.9,https://doi.org/10.1016/j.msea.2014.06.104,,,100,1.011,"[1, 1, 1]",tension,1.839209386
0,0,0,0,0,0,0,0,0,0,25.07,25.75,0,0,0,49.18,0,0,0,Ni25.07Pd25.75Ti49.18,Ni10536986433Pd10822792208Ti20670482360,NiTiPd,0.711622958,7.420119026,10.5246,1.525499666,65.65857598,9.089065,6.8,FALSE,3.097,2.786,4.443,4.699,90,B19,0.899580239,1.014,1.014425389,1.014425389,1.072875287,0.97905989,15.7,16.65,179.4,166.5,184.1,195.1,181.275,22.4,,22.4,,159.9,,159.9,https://doi.org/10.1016/j.msea.2014.06.104,,,100,1.011,"[1, 1, 1]",compression,2.235617515
0,0,0,0,0,0,0,0,0,0,25.07,25.75,0,0,0,49.18,0,0,0,Ni25.07Pd25.75Ti49.18,Ni10536986433Pd10822792208Ti20670482360,NiTiPd,0.711622958,7.420119026,10.5246,1.525499666,65.65857598,9.089065,6.8,FALSE,3.097,2.786,4.443,4.699,90,B19,0.899580239,1.014,1.014425389,1.014425389,1.072875287,0.97905989,15.7,16.65,179.4,166.5,184.1,195.1,181.275,22.4,,22.4,,159.9,,159.9,https://doi.org/10.1016/j.msea.2014.06.104,,,100,1.011,"[0, 1, 1]",tension,7.287528731
0,0,0,0,0,0,0,0,0,0,25.07,25.75,0,0,0,49.18,0,0,0,Ni25.07Pd25.75Ti49.18,Ni10536986433Pd10822792208Ti20670482360,NiTiPd,0.711622958,7.420119026,10.5246,1.525499666,65.65857598,9.089065,6.8,FALSE,3.097,2.786,4.443,4.699,90,B19,0.899580239,1.014,1.014425389,1.014425389,1.072875287,0.97905989,15.7,16.65,179.4,166.5,184.1,195.1,181.275,22.4,,22.4,,159.9,,159.9,https://doi.org/10.1016/j.msea.2014.06.104,,,100,1.011,"[0, 1, 1]",compression,2.549891432
0,0,0,0,0,0,0,0,0,0,25.07,25.75,0,0,0,49.18,0,0,0,Ni25.07Pd25.75Ti49.18,Ni10536986433Pd10822792208Ti20670482360,NiTiPd,0.711622958,7.420119026,10.5246,1.525499666,65.65857598,9.089065,6.8,FALSE,3.097,2.786,4.443,4.699,90,B19,0.899580239,1.014,1.014425389,1.014425389,1.072875287,0.97905989,15.7,16.65,179.4,166.5,184.1,195.1,181.275,22.4,,22.4,,159.9,,159.9,https://doi.org/10.1016/j.msea.2014.06.104,,,100,1.011,"[1, 1, 2]",tension,4.111720926
0,0,0,0,0,0,0,0,0,0,25.07,25.75,0,0,0,49.18,0,0,0,Ni25.07Pd25.75Ti49.18,Ni10536986433Pd10822792208Ti20670482360,NiTiPd,0.711622958,7.420119026,10.5246,1.525499666,65.65857598,9.089065,6.8,FALSE,3.097,2.786,4.443,4.699,90,B19,0.899580239,1.014,1.014425389,1.014425389,1.072875287,0.97905989,15.7,16.65,179.4,166.5,184.1,195.1,181.275,22.4,,22.4,,159.9,,159.9,https://doi.org/10.1016/j.msea.2014.06.104,,,100,1.011,"[1, 1, 2]",compression,6.057675818
0,0,0,0,0,0,0,0,0,0,25.07,25.75,0,0,0,49.18,0,0,0,Ni25.07Pd25.75Ti49.18,Ni10536986433Pd10822792208Ti20670482360,NiTiPd,0.711622958,7.420119026,10.5246,1.525499666,65.65857598,9.089065,6.8,FALSE,3.097,2.786,4.443,4.699,90,B19,0.899580239,1.014,1.014425389,1.014425389,1.072875287,0.97905989,15.7,16.65,179.4,166.5,184.1,195.1,181.275,22.4,,22.4,,159.9,,159.9,https://doi.org/10.1016/j.msea.2014.06.104,,,100,1.011,"[1, 4, 8]",tension,6.526606584
0,0,0,0,0,0,0,0,0,0,25.07,25.75,0,0,0,49.18,0,0,0,Ni25.07Pd25.75Ti49.18,Ni10536986433Pd10822792208Ti20670482360,NiTiPd,0.711622958,7.420119026,10.5246,1.525499666,65.65857598,9.089065,6.8,FALSE,3.097,2.786,4.443,4.699,90,B19,0.899580239,1.014,1.014425389,1.014425389,1.072875287,0.97905989,15.7,16.65,179.4,166.5,184.1,195.1,181.275,22.4,,22.4,,159.9,,159.9,https://doi.org/10.1016/j.msea.2014.06.104,,,100,1.011,"[1, 4, 8]",compression,7.147623545
0,0,0,0,0,0,0,0,0,0,25.07,25.75,0,0,0,49.18,0,0,0,Ni25.07Pd25.75Ti49.18,Ni10536986433Pd10822792208Ti20670482360,NiTiPd,0.711622958,7.420119026,10.5246,1.525499666,65.65857598,9.089065,6.8,FALSE,3.097,2.786,4.443,4.699,90,B19,0.899580239,1.014,1.014425389,1.014425389,1.072875287,0.97905989,15.7,16.65,179.4,166.5,184.1,195.1,181.275,22.4,,22.4,,159.9,,159.9,https://doi.org/10.1016/j.msea.2014.06.104,,,100,1.011,"[2, -2, -1]",tension,5.502689082
0,0,0,0,0,0,0,0,0,0,25.07,25.75,0,0,0,49.18,0,0,0,Ni25.07Pd25.75Ti49.18,Ni10536986433Pd10822792208Ti20670482360,NiTiPd,0.711622958,7.420119026,10.5246,1.525499666,65.65857598,9.089065,6.8,FALSE,3.097,2.786,4.443,4.699,90,B19,0.899580239,1.014,1.014425389,1.014425389,1.072875287,0.97905989,15.7,16.65,179.4,166.5,184.1,195.1,181.275,22.4,,22.4,,159.9,,159.9,https://doi.org/10.1016/j.msea.2014.06.104,,,100,1.011,"[2, -2, -1]",compression,3.142292065
0,0,0,0,0,0,0,0,0,0,25.07,25.75,0,0,0,49.18,0,0,0,Ni25.07Pd25.75Ti49.18,Ni10536986433Pd10822792208Ti20670482360,NiTiPd,0.711622958,7.420119026,10.5246,1.525499666,65.65857598,9.089065,6.8,FALSE,3.097,2.786,4.443,4.699,90,B19,0.899580239,1.014,1.014425389,1.014425389,1.072875287,0.97905989,15.7,16.65,179.4,166.5,184.1,195.1,181.275,22.4,,22.4,,159.9,,159.9,https://doi.org/10.1016/j.msea.2014.06.104,,,100,1.011,"[8, -8, -1]",tension,7.163969676
0,0,0,0,0,0,0,0,0,0,25.07,25.75,0,0,0,49.18,0,0,0,Ni25.07Pd25.75Ti49.18,Ni10536986433Pd10822792208Ti20670482360,NiTiPd,0.711622958,7.420119026,10.5246,1.525499666,65.65857598,9.089065,6.8,FALSE,3.097,2.786,4.443,4.699,90,B19,0.899580239,1.014,1.014425389,1.014425389,1.072875287,0.97905989,15.7,16.65,179.4,166.5,184.1,195.1,181.275,22.4,,22.4,,159.9,,159.9,https://doi.org/10.1016/j.msea.2014.06.104,,,100,1.011,"[8, -8, -1]",compression,2.882815582
0,0,0,0,0,0,0,0,0,0,25.07,25.75,0,0,0,49.18,0,0,0,Ni25.07Pd25.75Ti49.18,Ni10536986433Pd10822792208Ti20670482360,NiTiPd,0.711622958,7.420119026,10.5246,1.525499666,65.65857598,9.089065,6.8,FALSE,3.097,2.786,4.443,4.699,90,B19,0.899580239,1.014,1.014425389,1.014425389,1.072875287,0.97905989,15.7,16.65,179.4,166.5,184.1,195.1,181.275,22.4,,22.4,,159.9,,159.9,https://doi.org/10.1016/j.msea.2014.06.104,,,100,1.011,"[4, -4, 1]",tension,6.803712389
0,0,0,0,0,0,0,0,0,0,25.07,25.75,0,0,0,49.18,0,0,0,Ni25.07Pd25.75Ti49.18,Ni10536986433Pd10822792208Ti20670482360,NiTiPd,0.711622958,7.420119026,10.5246,1.525499666,65.65857598,9.089065,6.8,FALSE,3.097,2.786,4.443,4.699,90,B19,0.899580239,1.014,1.014425389,1.014425389,1.072875287,0.97905989,15.7,16.65,179.4,166.5,184.1,195.1,181.275,22.4,,22.4,,159.9,,159.9,https://doi.org/10.1016/j.msea.2014.06.104,,,100,1.011,"[4, -4, 1]",compression,3.091849507
0,0,0,0,0,0,0,0,0,0,25.07,25.75,0,0,0,49.18,0,0,0,Ni25.07Pd25.75Ti49.18,Ni10536986433Pd10822792208Ti20670482360,NiTiPd,0.711622958,7.420119026,10.5246,1.525499666,65.65857598,9.089065,6.8,FALSE,3.097,2.786,4.443,4.699,90,B19,0.899580239,1.014,1.014425389,1.014425389,1.072875287,0.97905989,15.7,16.65,179.4,166.5,184.1,195.1,181.275,22.4,,22.4,,159.9,,159.9,https://doi.org/10.1016/j.msea.2014.06.104,,,100,1.011,"[3, -3, 2]",tension,4.350988372
0,0,0,0,0,0,0,0,0,0,25.07,25.75,0,0,0,49.18,0,0,0,Ni25.07Pd25.75Ti49.18,Ni10536986433Pd10822792208Ti20670482360,NiTiPd,0.711622958,7.420119026,10.5246,1.525499666,65.65857598,9.089065,6.8,FALSE,3.097,2.786,4.443,4.699,90,B19,0.899580239,1.014,1.014425389,1.014425389,1.072875287,0.97905989,15.7,16.65,179.4,166.5,184.1,195.1,181.275,22.4,,22.4,,159.9,,159.9,https://doi.org/10.1016/j.msea.2014.06.104,,,100,1.011,"[3, -3, 2]",compression,2.948073849
0,0,0,0,0,0,0,0,0,0,25.07,25.75,0,0,0,49.18,0,0,0,Ni25.07Pd25.75Ti49.18,Ni10536986433Pd10822792208Ti20670482360,NiTiPd,0.711622958,7.420119026,10.5246,1.525499666,65.65857598,9.089065,6.8,FALSE,3.097,2.786,4.443,4.699,90,B19,0.899580239,1.014,1.014425389,1.014425389,1.072875287,0.97905989,15.7,16.65,179.4,166.5,184.1,195.1,181.275,22.4,,22.4,,159.9,,159.9,https://doi.org/10.1016/j.msea.2014.06.104,,,100,1.011,"[8, -8, 3]",tension,6.235882142
0,0,0,0,0,0,0,0,0,0,25.07,25.75,0,0,0,49.18,0,0,0,Ni25.07Pd25.75Ti49.18,Ni10536986433Pd10822792208Ti20670482360,NiTiPd,0.711622958,7.420119026,10.5246,1.525499666,65.65857598,9.089065,6.8,FALSE,3.097,2.786,4.443,4.699,90,B19,0.899580239,1.014,1.014425389,1.014425389,1.072875287,0.97905989,15.7,16.65,179.4,166.5,184.1,195.1,181.275,22.4,,22.4,,159.9,,159.9,https://doi.org/10.1016/j.msea.2014.06.104,,,100,1.011,"[8, -8, 3]",compression,3.175234035
0,0,0,0,0,0,0,0,0,0,25.07,25.75,0,0,0,49.18,0,0,0,Ni25.07Pd25.75Ti49.18,Ni10536986433Pd10822792208Ti20670482360,NiTiPd,0.711622958,7.420119026,10.5246,1.525499666,65.65857598,9.089065,6.8,FALSE,3.097,2.786,4.443,4.699,90,B19,0.899580239,1.014,1.014425389,1.014425389,1.072875287,0.97905989,15.7,16.65,179.4,166.5,184.1,195.1,181.275,22.4,,22.4,,159.9,,159.9,https://doi.org/10.1016/j.msea.2014.06.104,,,100,1.011,"[5, -5, 4]",tension,3.35360222
0,0,0,0,0,0,0,0,0,0,25.07,25.75,0,0,0,49.18,0,0,0,Ni25.07Pd25.75Ti49.18,Ni10536986433Pd10822792208Ti20670482360,NiTiPd,0.711622958,7.420119026,10.5246,1.525499666,65.65857598,9.089065,6.8,FALSE,3.097,2.786,4.443,4.699,90,B19,0.899580239,1.014,1.014425389,1.014425389,1.072875287,0.97905989,15.7,16.65,179.4,166.5,184.1,195.1,181.275,22.4,,22.4,,159.9,,159.9,https://doi.org/10.1016/j.msea.2014.06.104,,,100,1.011,"[5, -5, 4]",compression,2.700454661
0,0,0,0,0,0,0,0,0,0,25.07,25.75,0,0,0,49.18,0,0,0,Ni25.07Pd25.75Ti49.18,Ni10536986433Pd10822792208Ti20670482360,NiTiPd,0.711622958,7.420119026,10.5246,1.525499666,65.65857598,9.089065,6.8,FALSE,3.097,2.786,4.443,4.699,90,B19,0.899580239,1.014,1.014425389,1.014425389,1.072875287,0.97905989,15.7,16.65,179.4,166.5,184.1,195.1,181.275,22.4,,22.4,,159.9,,159.9,https://doi.org/10.1016/j.msea.2014.06.104,,,100,1.011,"[5, -5, 7]",tension,3.066935399
0,0,0,0,0,0,0,0,0,0,25.07,25.75,0,0,0,49.18,0,0,0,Ni25.07Pd25.75Ti49.18,Ni10536986433Pd10822792208Ti20670482360,NiTiPd,0.711622958,7.420119026,10.5246,1.525499666,65.65857598,9.089065,6.8,FALSE,3.097,2.786,4.443,4.699,90,B19,0.899580239,1.014,1.014425389,1.014425389,1.072875287,0.97905989,15.7,16.65,179.4,166.5,184.1,195.1,181.275,22.4,,22.4,,159.9,,159.9,https://doi.org/10.1016/j.msea.2014.06.104,,,100,1.011,"[5, -5, 7]",compression,4.06971746
0,0,0,0,0,0,0,0,0,0,25.07,25.75,0,0,0,49.18,0,0,0,Ni25.07Pd25.75Ti49.18,Ni10536986433Pd10822792208Ti20670482360,NiTiPd,0.711622958,7.420119026,10.5246,1.525499666,65.65857598,9.089065,6.8,FALSE,3.097,2.786,4.443,4.699,90,B19,0.899580239,1.014,1.014425389,1.014425389,1.072875287,0.97905989,15.7,16.65,179.4,166.5,184.1,195.1,181.275,22.4,,22.4,,159.9,,159.9,https://doi.org/10.1016/j.msea.2014.06.104,,,100,1.011,"[2, -2, 5]",tension,4.546273934
0,0,0,0,0,0,0,0,0,0,25.07,25.75,0,0,0,49.18,0,0,0,Ni25.07Pd25.75Ti49.18,Ni10536986433Pd10822792208Ti20670482360,NiTiPd,0.711622958,7.420119026,10.5246,1.525499666,65.65857598,9.089065,6.8,FALSE,3.097,2.786,4.443,4.699,90,B19,0.899580239,1.014,1.014425389,1.014425389,1.072875287,0.97905989,15.7,16.65,179.4,166.5,184.1,195.1,181.275,22.4,,22.4,,159.9,,159.9,https://doi.org/10.1016/j.msea.2014.06.104,,,100,1.011,"[2, -2, 5]",compression,7.127349964
0,0,0,0,0,0,0,0,0,0,41,9,0,0,0,50,0,0,0,Ni41.0Pd9.0Ti50.0,Ni41Pd9Ti50,NiTiPd,0.70289325,7.296699,10.5,1.8477,57.575594,8.7923,7.99,FALSE,3.047,2.846,4.304,4.583,90,B19,0.934033476,0.999,0.998814436,0.998814436,1.063561004,0.992223839,18,18,,,,,,,14,14,6.76,,94.64,94.64,https://doi.org/10.1080/14786430903074755,https://doi.org/10.1016/j.actamat.2009.05.034,,100,1.001,"[1, 1, 1]",tension,2.221043993
0,0,0,0,0,0,0,0,0,0,41,9,0,0,0,50,0,0,0,Ni41.0Pd9.0Ti50.0,Ni41Pd9Ti50,NiTiPd,0.70289325,7.296699,10.5,1.8477,57.575594,8.7923,7.99,FALSE,3.047,2.846,4.304,4.583,90,B19,0.934033476,0.999,0.998814436,0.998814436,1.063561004,0.992223839,18,18,,,,,,,14,14,6.76,,94.64,94.64,https://doi.org/10.1080/14786430903074755,https://doi.org/10.1016/j.actamat.2009.05.034,,100,1.001,"[1, 1, 1]",compression,2.230217889
0,0,0,0,0,0,0,0,0,0,41,9,0,0,0,50,0,0,0,Ni41.0Pd9.0Ti50.0,Ni41Pd9Ti50,NiTiPd,0.70289325,7.296699,10.5,1.8477,57.575594,8.7923,7.99,FALSE,3.047,2.846,4.304,4.583,90,B19,0.934033476,0.999,0.998814436,0.998814436,1.063561004,0.992223839,18,18,,,,,,,14,14,6.76,,94.64,94.64,https://doi.org/10.1080/14786430903074755,https://doi.org/10.1016/j.actamat.2009.05.034,,100,1.001,"[0, 1, 1]",tension,6.356100367
0,0,0,0,0,0,0,0,0,0,41,9,0,0,0,50,0,0,0,Ni41.0Pd9.0Ti50.0,Ni41Pd9Ti50,NiTiPd,0.70289325,7.296699,10.5,1.8477,57.575594,8.7923,7.99,FALSE,3.047,2.846,4.304,4.583,90,B19,0.934033476,0.999,0.998814436,0.998814436,1.063561004,0.992223839,18,18,,,,,,,14,14,6.76,,94.64,94.64,https://doi.org/10.1080/14786430903074755,https://doi.org/10.1016/j.actamat.2009.05.034,,100,1.001,"[0, 1, 1]",compression,1.592310351
0,0,0,0,0,0,0,0,0,0,41,9,0,0,0,50,0,0,0,Ni41.0Pd9.0Ti50.0,Ni41Pd9Ti50,NiTiPd,0.70289325,7.296699,10.5,1.8477,57.575594,8.7923,7.99,FALSE,3.047,2.846,4.304,4.583,90,B19,0.934033476,0.999,0.998814436,0.998814436,1.063561004,0.992223839,18,18,,,,,,,14,14,6.76,,94.64,94.64,https://doi.org/10.1080/14786430903074755,https://doi.org/10.1016/j.actamat.2009.05.034,,100,1.001,"[1, 1, 2]",tension,3.774296035
0,0,0,0,0,0,0,0,0,0,41,9,0,0,0,50,0,0,0,Ni41.0Pd9.0Ti50.0,Ni41Pd9Ti50,NiTiPd,0.70289325,7.296699,10.5,1.8477,57.575594,8.7923,7.99,FALSE,3.047,2.846,4.304,4.583,90,B19,0.934033476,0.999,0.998814436,0.998814436,1.063561004,0.992223839,18,18,,,,,,,14,14,6.76,,94.64,94.64,https://doi.org/10.1080/14786430903074755,https://doi.org/10.1016/j.actamat.2009.05.034,,100,1.001,"[1, 1, 2]",compression,4.388505846
0,0,0,0,0,0,0,0,0,0,41,9,0,0,0,50,0,0,0,Ni41.0Pd9.0Ti50.0,Ni41Pd9Ti50,NiTiPd,0.70289325,7.296699,10.5,1.8477,57.575594,8.7923,7.99,FALSE,3.047,2.846,4.304,4.583,90,B19,0.934033476,0.999,0.998814436,0.998814436,1.063561004,0.992223839,18,18,,,,,,,14,14,6.76,,94.64,94.64,https://doi.org/10.1080/14786430903074755,https://doi.org/10.1016/j.actamat.2009.05.034,,100,1.001,"[1, 4, 8]",tension,5.583110653
0,0,0,0,0,0,0,0,0,0,41,9,0,0,0,50,0,0,0,Ni41.0Pd9.0Ti50.0,Ni41Pd9Ti50,NiTiPd,0.70289325,7.296699,10.5,1.8477,57.575594,8.7923,7.99,FALSE,3.047,2.846,4.304,4.583,90,B19,0.934033476,0.999,0.998814436,0.998814436,1.063561004,0.992223839,18,18,,,,,,,14,14,6.76,,94.64,94.64,https://doi.org/10.1080/14786430903074755,https://doi.org/10.1016/j.actamat.2009.05.034,,100,1.001,"[1, 4, 8]",compression,4.809875988
0,0,0,0,0,0,0,0,0,0,41,9,0,0,0,50,0,0,0,Ni41.0Pd9.0Ti50.0,Ni41Pd9Ti50,NiTiPd,0.70289325,7.296699,10.5,1.8477,57.575594,8.7923,7.99,FALSE,3.047,2.846,4.304,4.583,90,B19,0.934033476,0.999,0.998814436,0.998814436,1.063561004,0.992223839,18,18,,,,,,,14,14,6.76,,94.64,94.64,https://doi.org/10.1080/14786430903074755,https://doi.org/10.1016/j.actamat.2009.05.034,,100,1.001,"[2, -2, -1]",tension,4.995844371
0,0,0,0,0,0,0,0,0,0,41,9,0,0,0,50,0,0,0,Ni41.0Pd9.0Ti50.0,Ni41Pd9Ti50,NiTiPd,0.70289325,7.296699,10.5,1.8477,57.575594,8.7923,7.99,FALSE,3.047,2.846,4.304,4.583,90,B19,0.934033476,0.999,0.998814436,0.998814436,1.063561004,0.992223839,18,18,,,,,,,14,14,6.76,,94.64,94.64,https://doi.org/10.1080/14786430903074755,https://doi.org/10.1016/j.actamat.2009.05.034,,100,1.001,"[2, -2, -1]",compression,2.562889876
0,0,0,0,0,0,0,0,0,0,41,9,0,0,0,50,0,0,0,Ni41.0Pd9.0Ti50.0,Ni41Pd9Ti50,NiTiPd,0.70289325,7.296699,10.5,1.8477,57.575594,8.7923,7.99,FALSE,3.047,2.846,4.304,4.583,90,B19,0.934033476,0.999,0.998814436,0.998814436,1.063561004,0.992223839,18,18,,,,,,,14,14,6.76,,94.64,94.64,https://doi.org/10.1080/14786430903074755,https://doi.org/10.1016/j.actamat.2009.05.034,,100,1.001,"[8, -8, -1]",tension,6.261763826
0,0,0,0,0,0,0,0,0,0,41,9,0,0,0,50,0,0,0,Ni41.0Pd9.0Ti50.0,Ni41Pd9Ti50,NiTiPd,0.70289325,7.296699,10.5,1.8477,57.575594,8.7923,7.99,FALSE,3.047,2.846,4.304,4.583,90,B19,0.934033476,0.999,0.998814436,0.998814436,1.063561004,0.992223839,18,18,,,,,,,14,14,6.76,,94.64,94.64,https://doi.org/10.1080/14786430903074755,https://doi.org/10.1016/j.actamat.2009.05.034,,100,1.001,"[8, -8, -1]",compression,1.976002944
0,0,0,0,0,0,0,0,0,0,41,9,0,0,0,50,0,0,0,Ni41.0Pd9.0Ti50.0,Ni41Pd9Ti50,NiTiPd,0.70289325,7.296699,10.5,1.8477,57.575594,8.7923,7.99,FALSE,3.047,2.846,4.304,4.583,90,B19,0.934033476,0.999,0.998814436,0.998814436,1.063561004,0.992223839,18,18,,,,,,,14,14,6.76,,94.64,94.64,https://doi.org/10.1080/14786430903074755,https://doi.org/10.1016/j.actamat.2009.05.034,,100,1.001,"[4, -4, 1]",tension,5.986852824
0,0,0,0,0,0,0,0,0,0,41,9,0,0,0,50,0,0,0,Ni41.0Pd9.0Ti50.0,Ni41Pd9Ti50,NiTiPd,0.70289325,7.296699,10.5,1.8477,57.575594,8.7923,7.99,FALSE,3.047,2.846,4.304,4.583,90,B19,0.934033476,0.999,0.998814436,0.998814436,1.063561004,0.992223839,18,18,,,,,,,14,14,6.76,,94.64,94.64,https://doi.org/10.1080/14786430903074755,https://doi.org/10.1016/j.actamat.2009.05.034,,100,1.001,"[4, -4, 1]",compression,2.269225651
0,0,0,0,0,0,0,0,0,0,41,9,0,0,0,50,0,0,0,Ni41.0Pd9.0Ti50.0,Ni41Pd9Ti50,NiTiPd,0.70289325,7.296699,10.5,1.8477,57.575594,8.7923,7.99,FALSE,3.047,2.846,4.304,4.583,90,B19,0.934033476,0.999,0.998814436,0.998814436,1.063561004,0.992223839,18,18,,,,,,,14,14,6.76,,94.64,94.64,https://doi.org/10.1080/14786430903074755,https://doi.org/10.1016/j.actamat.2009.05.034,,100,1.001,"[3, -3, 2]",tension,4.120974848
0,0,0,0,0,0,0,0,0,0,41,9,0,0,0,50,0,0,0,Ni41.0Pd9.0Ti50.0,Ni41Pd9Ti50,NiTiPd,0.70289325,7.296699,10.5,1.8477,57.575594,8.7923,7.99,FALSE,3.047,2.846,4.304,4.583,90,B19,0.934033476,0.999,0.998814436,0.998814436,1.063561004,0.992223839,18,18,,,,,,,14,14,6.76,,94.64,94.64,https://doi.org/10.1080/14786430903074755,https://doi.org/10.1016/j.actamat.2009.05.034,,100,1.001,"[3, -3, 2]",compression,2.560680252
0,0,0,0,0,0,0,0,0,0,41,9,0,0,0,50,0,0,0,Ni41.0Pd9.0Ti50.0,Ni41Pd9Ti50,NiTiPd,0.70289325,7.296699,10.5,1.8477,57.575594,8.7923,7.99,FALSE,3.047,2.846,4.304,4.583,90,B19,0.934033476,0.999,0.998814436,0.998814436,1.063561004,0.992223839,18,18,,,,,,,14,14,6.76,,94.64,94.64,https://doi.org/10.1080/14786430903074755,https://doi.org/10.1016/j.actamat.2009.05.034,,100,1.001,"[8, -8, 3]",tension,5.55397965
0,0,0,0,0,0,0,0,0,0,41,9,0,0,0,50,0,0,0,Ni41.0Pd9.0Ti50.0,Ni41Pd9Ti50,NiTiPd,0.70289325,7.296699,10.5,1.8477,57.575594,8.7923,7.99,FALSE,3.047,2.846,4.304,4.583,90,B19,0.934033476,0.999,0.998814436,0.998814436,1.063561004,0.992223839,18,18,,,,,,,14,14,6.76,,94.64,94.64,https://doi.org/10.1080/14786430903074755,https://doi.org/10.1016/j.actamat.2009.05.034,,100,1.001,"[8, -8, 3]",compression,2.464326934
