Repository: sinazadeh/Theoretical-Transformation-Strain-Calculator

# Theoretical-Transformation-Strain-Calculator
This repository is dedicated to the theoretical calculation of transformation strain in NiTi shape memory alloys (SMAs) undergoing B2 to B19/B19' transformations.

## Usage

Explore the sample codes provided in [main.ipynb](main.ipynb) to get started.

## Citing

If this code or the accompanying dataset proves beneficial for your research or work, please cite our original paper. Acknowledging this source helps promote further research in this field and recognizes the efforts invested in this repository.

>

File: data_for_ml.csv (part 25 of 30)
Al,Au,Co,Cu,Hf,In,Mn,Mo,Nb,Nd,Ni,Pd,Pt,Sc,Ta,Ti,V,Zr,Zn,composition,formula,Alloy System,avg_first_ion_en_divi_voro_coord,avg_first_ion_en,avg_voro_coord,dev_mol_vol,avg_atom_mass,avg_mol_vol,Delta,NiTiHfCu base,a0 (A),a (A),b (A),c (A),beta,Transformation,lambda1_calculated,lambda2_reported,lambda2_calculated,lambda2_combined,lambda3_calculated,lambda1lambda2lambda3,Hysteresis (C),Hysteresis (C) new,Ms (C),Mf (C),As (C),Af (C),Tc (C),Enthalphy AtoM (J/g),Enthalphy MtoA (J/g),Enthalphy avg (J/g),Density_reported(g/cm^3),Enthalphy AtoM (J/cm3),Enthalphy MtoA (J/cm3),Enthalphy avg (J/cm3),Ref 1,Ref 2,Ref 3,Total,Predicted_Lambda2,deformation_direction,deformation_type,LDT_transformation_strain
0,0,0,0,0,0,0,0,0,0,41,9,0,0,0,50,0,0,0,Ni41.0Pd9.0Ti50.0,Ni41Pd9Ti50,NiTiPd,0.70289325,7.296699,10.5,1.8477,57.575594,8.7923,7.99,FALSE,3.047,2.846,4.304,4.583,90,B19,0.934033476,0.999,0.998814436,0.998814436,1.063561004,0.992223839,18,18,,,,,,,14,14,6.76,,94.64,94.64,https://doi.org/10.1080/14786430903074755,https://doi.org/10.1016/j.actamat.2009.05.034,,100,1.001,"[5, -5, 4]",tension,3.365193252
0,0,0,0,0,0,0,0,0,0,41,9,0,0,0,50,0,0,0,Ni41.0Pd9.0Ti50.0,Ni41Pd9Ti50,NiTiPd,0.70289325,7.296699,10.5,1.8477,57.575594,8.7923,7.99,FALSE,3.047,2.846,4.304,4.583,90,B19,0.934033476,0.999,0.998814436,0.998814436,1.063561004,0.992223839,18,18,,,,,,,14,14,6.76,,94.64,94.64,https://doi.org/10.1080/14786430903074755,https://doi.org/10.1016/j.actamat.2009.05.034,,100,1.001,"[5, -5, 4]",compression,2.469841048
0,0,0,0,0,0,0,0,0,0,41,9,0,0,0,50,0,0,0,Ni41.0Pd9.0Ti50.0,Ni41Pd9Ti50,NiTiPd,0.70289325,7.296699,10.5,1.8477,57.575594,8.7923,7.99,FALSE,3.047,2.846,4.304,4.583,90,B19,0.934033476,0.999,0.998814436,0.998814436,1.063561004,0.992223839,18,18,,,,,,,14,14,6.76,,94.64,94.64,https://doi.org/10.1080/14786430903074755,https://doi.org/10.1016/j.actamat.2009.05.034,,100,1.001,"[5, -5, 7]",tension,3.107959751
0,0,0,0,0,0,0,0,0,0,41,9,0,0,0,50,0,0,0,Ni41.0Pd9.0Ti50.0,Ni41Pd9Ti50,NiTiPd,0.70289325,7.296699,10.5,1.8477,57.575594,8.7923,7.99,FALSE,3.047,2.846,4.304,4.583,90,B19,0.934033476,0.999,0.998814436,0.998814436,1.063561004,0.992223839,18,18,,,,,,,14,14,6.76,,94.64,94.64,https://doi.org/10.1080/14786430903074755,https://doi.org/10.1016/j.actamat.2009.05.034,,100,1.001,"[5, -5, 7]",compression,3.270646236
0,0,0,0,0,0,0,0,0,0,41,9,0,0,0,50,0,0,0,Ni41.0Pd9.0Ti50.0,Ni41Pd9Ti50,NiTiPd,0.70289325,7.296699,10.5,1.8477,57.575594,8.7923,7.99,FALSE,3.047,2.846,4.304,4.583,90,B19,0.934033476,0.999,0.998814436,0.998814436,1.063561004,0.992223839,18,18,,,,,,,14,14,6.76,,94.64,94.64,https://doi.org/10.1080/14786430903074755,https://doi.org/10.1016/j.actamat.2009.05.034,,100,1.001,"[2, -2, 5]",tension,3.999533202
0,0,0,0,0,0,0,0,0,0,41,9,0,0,0,50,0,0,0,Ni41.0Pd9.0Ti50.0,Ni41Pd9Ti50,NiTiPd,0.70289325,7.296699,10.5,1.8477,57.575594,8.7923,7.99,FALSE,3.047,2.846,4.304,4.583,90,B19,0.934033476,0.999,0.998814436,0.998814436,1.063561004,0.992223839,18,18,,,,,,,14,14,6.76,,94.64,94.64,https://doi.org/10.1080/14786430903074755,https://doi.org/10.1016/j.actamat.2009.05.034,,100,1.001,"[2, -2, 5]",compression,4.985638158
0,0,0,11.5,0,0,0,0,0,0,34.5,4.5,0,0,0,49.5,0,0,0,Cu11.5Ni34.5Pd4.5Ti49.5,Cu23Ni69Pd9Ti99,NiTiPdCu,0.7004987,7.2793446,10.515,1.877832,56.040078,8.7432,7.92,FALSE,3.036,2.886,4.292,4.535,90,B19,0.950592885,0.999,0.99963844,0.99963844,1.056234932,1.003686388,5.2,5.55,18,13.4,19.3,23.2,18.475,,,,,,,,https://doi.org/10.1016/j.scriptamat.2016.03.003,,,100,0.999,"[1, 1, 1]",tension,2.223469185
0,0,0,11.5,0,0,0,0,0,0,34.5,4.5,0,0,0,49.5,0,0,0,Cu11.5Ni34.5Pd4.5Ti49.5,Cu23Ni69Pd9Ti99,NiTiPdCu,0.7004987,7.2793446,10.515,1.877832,56.040078,8.7432,7.92,FALSE,3.036,2.886,4.292,4.535,90,B19,0.950592885,0.999,0.99963844,0.99963844,1.056234932,1.003686388,5.2,5.55,18,13.4,19.3,23.2,18.475,,,,,,,,https://doi.org/10.1016/j.scriptamat.2016.03.003,,,100,0.999,"[1, 1, 1]",compression,1.643829943
0,0,0,11.5,0,0,0,0,0,0,34.5,4.5,0,0,0,49.5,0,0,0,Cu11.5Ni34.5Pd4.5Ti49.5,Cu23Ni69Pd9Ti99,NiTiPdCu,0.7004987,7.2793446,10.515,1.877832,56.040078,8.7432,7.92,FALSE,3.036,2.886,4.292,4.535,90,B19,0.950592885,0.999,0.99963844,0.99963844,1.056234932,1.003686388,5.2,5.55,18,13.4,19.3,23.2,18.475,,,,,,,,https://doi.org/10.1016/j.scriptamat.2016.03.003,,,100,0.999,"[0, 1, 1]",tension,5.623493171
0,0,0,11.5,0,0,0,0,0,0,34.5,4.5,0,0,0,49.5,0,0,0,Cu11.5Ni34.5Pd4.5Ti49.5,Cu23Ni69Pd9Ti99,NiTiPdCu,0.7004987,7.2793446,10.515,1.877832,56.040078,8.7432,7.92,FALSE,3.036,2.886,4.292,4.535,90,B19,0.950592885,0.999,0.99963844,0.99963844,1.056234932,1.003686388,5.2,5.55,18,13.4,19.3,23.2,18.475,,,,,,,,https://doi.org/10.1016/j.scriptamat.2016.03.003,,,100,0.999,"[0, 1, 1]",compression,0.977743539
0,0,0,11.5,0,0,0,0,0,0,34.5,4.5,0,0,0,49.5,0,0,0,Cu11.5Ni34.5Pd4.5Ti49.5,Cu23Ni69Pd9Ti99,NiTiPdCu,0.7004987,7.2793446,10.515,1.877832,56.040078,8.7432,7.92,FALSE,3.036,2.886,4.292,4.535,90,B19,0.950592885,0.999,0.99963844,0.99963844,1.056234932,1.003686388,5.2,5.55,18,13.4,19.3,23.2,18.475,,,,,,,,https://doi.org/10.1016/j.scriptamat.2016.03.003,,,100,0.999,"[1, 1, 2]",tension,3.469885947
0,0,0,11.5,0,0,0,0,0,0,34.5,4.5,0,0,0,49.5,0,0,0,Cu11.5Ni34.5Pd4.5Ti49.5,Cu23Ni69Pd9Ti99,NiTiPdCu,0.7004987,7.2793446,10.515,1.877832,56.040078,8.7432,7.92,FALSE,3.036,2.886,4.292,4.535,90,B19,0.950592885,0.999,0.99963844,0.99963844,1.056234932,1.003686388,5.2,5.55,18,13.4,19.3,23.2,18.475,,,,,,,,https://doi.org/10.1016/j.scriptamat.2016.03.003,,,100,0.999,"[1, 1, 2]",compression,3.278222396
0,0,0,11.5,0,0,0,0,0,0,34.5,4.5,0,0,0,49.5,0,0,0,Cu11.5Ni34.5Pd4.5Ti49.5,Cu23Ni69Pd9Ti99,NiTiPdCu,0.7004987,7.2793446,10.515,1.877832,56.040078,8.7432,7.92,FALSE,3.036,2.886,4.292,4.535,90,B19,0.950592885,0.999,0.99963844,0.99963844,1.056234932,1.003686388,5.2,5.55,18,13.4,19.3,23.2,18.475,,,,,,,,https://doi.org/10.1016/j.scriptamat.2016.03.003,,,100,0.999,"[1, 4, 8]",tension,4.953466205
0,0,0,11.5,0,0,0,0,0,0,34.5,4.5,0,0,0,49.5,0,0,0,Cu11.5Ni34.5Pd4.5Ti49.5,Cu23Ni69Pd9Ti99,NiTiPdCu,0.7004987,7.2793446,10.515,1.877832,56.040078,8.7432,7.92,FALSE,3.036,2.886,4.292,4.535,90,B19,0.950592885,0.999,0.99963844,0.99963844,1.056234932,1.003686388,5.2,5.55,18,13.4,19.3,23.2,18.475,,,,,,,,https://doi.org/10.1016/j.scriptamat.2016.03.003,,,100,0.999,"[1, 4, 8]",compression,3.55489949
0,0,0,11.5,0,0,0,0,0,0,34.5,4.5,0,0,0,49.5,0,0,0,Cu11.5Ni34.5Pd4.5Ti49.5,Cu23Ni69Pd9Ti99,NiTiPdCu,0.7004987,7.2793446,10.515,1.877832,56.040078,8.7432,7.92,FALSE,3.036,2.886,4.292,4.535,90,B19,0.950592885,0.999,0.99963844,0.99963844,1.056234932,1.003686388,5.2,5.55,18,13.4,19.3,23.2,18.475,,,,,,,,https://doi.org/10.1016/j.scriptamat.2016.03.003,,,100,0.999,"[2, -2, -1]",tension,4.502443786
0,0,0,11.5,0,0,0,0,0,0,34.5,4.5,0,0,0,49.5,0,0,0,Cu11.5Ni34.5Pd4.5Ti49.5,Cu23Ni69Pd9Ti99,NiTiPdCu,0.7004987,7.2793446,10.515,1.877832,56.040078,8.7432,7.92,FALSE,3.036,2.886,4.292,4.535,90,B19,0.950592885,0.999,0.99963844,0.99963844,1.056234932,1.003686388,5.2,5.55,18,13.4,19.3,23.2,18.475,,,,,,,,https://doi.org/10.1016/j.scriptamat.2016.03.003,,,100,0.999,"[2, -2, -1]",compression,1.855718446
0,0,0,11.5,0,0,0,0,0,0,34.5,4.5,0,0,0,49.5,0,0,0,Cu11.5Ni34.5Pd4.5Ti49.5,Cu23Ni69Pd9Ti99,NiTiPdCu,0.7004987,7.2793446,10.515,1.877832,56.040078,8.7432,7.92,FALSE,3.036,2.886,4.292,4.535,90,B19,0.950592885,0.999,0.99963844,0.99963844,1.056234932,1.003686388,5.2,5.55,18,13.4,19.3,23.2,18.475,,,,,,,,https://doi.org/10.1016/j.scriptamat.2016.03.003,,,100,0.999,"[8, -8, -1]",tension,5.545666812
0,0,0,11.5,0,0,0,0,0,0,34.5,4.5,0,0,0,49.5,0,0,0,Cu11.5Ni34.5Pd4.5Ti49.5,Cu23Ni69Pd9Ti99,NiTiPdCu,0.7004987,7.2793446,10.515,1.877832,56.040078,8.7432,7.92,FALSE,3.036,2.886,4.292,4.535,90,B19,0.950592885,0.999,0.99963844,0.99963844,1.056234932,1.003686388,5.2,5.55,18,13.4,19.3,23.2,18.475,,,,,,,,https://doi.org/10.1016/j.scriptamat.2016.03.003,,,100,0.999,"[8, -8, -1]",compression,1.312557454
0,0,0,11.5,0,0,0,0,0,0,34.5,4.5,0,0,0,49.5,0,0,0,Cu11.5Ni34.5Pd4.5Ti49.5,Cu23Ni69Pd9Ti99,NiTiPdCu,0.7004987,7.2793446,10.515,1.877832,56.040078,8.7432,7.92,FALSE,3.036,2.886,4.292,4.535,90,B19,0.950592885,0.999,0.99963844,0.99963844,1.056234932,1.003686388,5.2,5.55,18,13.4,19.3,23.2,18.475,,,,,,,,https://doi.org/10.1016/j.scriptamat.2016.03.003,,,100,0.999,"[4, -4, 1]",tension,5.318935856
0,0,0,11.5,0,0,0,0,0,0,34.5,4.5,0,0,0,49.5,0,0,0,Cu11.5Ni34.5Pd4.5Ti49.5,Cu23Ni69Pd9Ti99,NiTiPdCu,0.7004987,7.2793446,10.515,1.877832,56.040078,8.7432,7.92,FALSE,3.036,2.886,4.292,4.535,90,B19,0.950592885,0.999,0.99963844,0.99963844,1.056234932,1.003686388,5.2,5.55,18,13.4,19.3,23.2,18.475,,,,,,,,https://doi.org/10.1016/j.scriptamat.2016.03.003,,,100,0.999,"[4, -4, 1]",compression,1.573997921
0,0,0,11.5,0,0,0,0,0,0,34.5,4.5,0,0,0,49.5,0,0,0,Cu11.5Ni34.5Pd4.5Ti49.5,Cu23Ni69Pd9Ti99,NiTiPdCu,0.7004987,7.2793446,10.515,1.877832,56.040078,8.7432,7.92,FALSE,3.036,2.886,4.292,4.535,90,B19,0.950592885,0.999,0.99963844,0.99963844,1.056234932,1.003686388,5.2,5.55,18,13.4,19.3,23.2,18.475,,,,,,,,https://doi.org/10.1016/j.scriptamat.2016.03.003,,,100,0.999,"[3, -3, 2]",tension,3.782743995
0,0,0,11.5,0,0,0,0,0,0,34.5,4.5,0,0,0,49.5,0,0,0,Cu11.5Ni34.5Pd4.5Ti49.5,Cu23Ni69Pd9Ti99,NiTiPdCu,0.7004987,7.2793446,10.515,1.877832,56.040078,8.7432,7.92,FALSE,3.036,2.886,4.292,4.535,90,B19,0.950592885,0.999,0.99963844,0.99963844,1.056234932,1.003686388,5.2,5.55,18,13.4,19.3,23.2,18.475,,,,,,,,https://doi.org/10.1016/j.scriptamat.2016.03.003,,,100,0.999,"[3, -3, 2]",compression,1.878043738
0,0,0,11.5,0,0,0,0,0,0,34.5,4.5,0,0,0,49.5,0,0,0,Cu11.5Ni34.5Pd4.5Ti49.5,Cu23Ni69Pd9Ti99,NiTiPdCu,0.7004987,7.2793446,10.515,1.877832,56.040078,8.7432,7.92,FALSE,3.036,2.886,4.292,4.535,90,B19,0.950592885,0.999,0.99963844,0.99963844,1.056234932,1.003686388,5.2,5.55,18,13.4,19.3,23.2,18.475,,,,,,,,https://doi.org/10.1016/j.scriptamat.2016.03.003,,,100,0.999,"[8, -8, 3]",tension,4.962129795
0,0,0,11.5,0,0,0,0,0,0,34.5,4.5,0,0,0,49.5,0,0,0,Cu11.5Ni34.5Pd4.5Ti49.5,Cu23Ni69Pd9Ti99,NiTiPdCu,0.7004987,7.2793446,10.515,1.877832,56.040078,8.7432,7.92,FALSE,3.036,2.886,4.292,4.535,90,B19,0.950592885,0.999,0.99963844,0.99963844,1.056234932,1.003686388,5.2,5.55,18,13.4,19.3,23.2,18.475,,,,,,,,https://doi.org/10.1016/j.scriptamat.2016.03.003,,,100,0.999,"[8, -8, 3]",compression,1.754894836
0,0,0,11.5,0,0,0,0,0,0,34.5,4.5,0,0,0,49.5,0,0,0,Cu11.5Ni34.5Pd4.5Ti49.5,Cu23Ni69Pd9Ti99,NiTiPdCu,0.7004987,7.2793446,10.515,1.877832,56.040078,8.7432,7.92,FALSE,3.036,2.886,4.292,4.535,90,B19,0.950592885,0.999,0.99963844,0.99963844,1.056234932,1.003686388,5.2,5.55,18,13.4,19.3,23.2,18.475,,,,,,,,https://doi.org/10.1016/j.scriptamat.2016.03.003,,,100,0.999,"[5, -5, 4]",tension,3.161862292
0,0,0,11.5,0,0,0,0,0,0,34.5,4.5,0,0,0,49.5,0,0,0,Cu11.5Ni34.5Pd4.5Ti49.5,Cu23Ni69Pd9Ti99,NiTiPdCu,0.7004987,7.2793446,10.515,1.877832,56.040078,8.7432,7.92,FALSE,3.036,2.886,4.292,4.535,90,B19,0.950592885,0.999,0.99963844,0.99963844,1.056234932,1.003686388,5.2,5.55,18,13.4,19.3,23.2,18.475,,,,,,,,https://doi.org/10.1016/j.scriptamat.2016.03.003,,,100,0.999,"[5, -5, 4]",compression,1.820197473
0,0,0,11.5,0,0,0,0,0,0,34.5,4.5,0,0,0,49.5,0,0,0,Cu11.5Ni34.5Pd4.5Ti49.5,Cu23Ni69Pd9Ti99,NiTiPdCu,0.7004987,7.2793446,10.515,1.877832,56.040078,8.7432,7.92,FALSE,3.036,2.886,4.292,4.535,90,B19,0.950592885,0.999,0.99963844,0.99963844,1.056234932,1.003686388,5.2,5.55,18,13.4,19.3,23.2,18.475,,,,,,,,https://doi.org/10.1016/j.scriptamat.2016.03.003,,,100,0.999,"[5, -5, 7]",tension,2.943912107
0,0,0,11.5,0,0,0,0,0,0,34.5,4.5,0,0,0,49.5,0,0,0,Cu11.5Ni34.5Pd4.5Ti49.5,Cu23Ni69Pd9Ti99,NiTiPdCu,0.7004987,7.2793446,10.515,1.877832,56.040078,8.7432,7.92,FALSE,3.036,2.886,4.292,4.535,90,B19,0.950592885,0.999,0.99963844,0.99963844,1.056234932,1.003686388,5.2,5.55,18,13.4,19.3,23.2,18.475,,,,,,,,https://doi.org/10.1016/j.scriptamat.2016.03.003,,,100,0.999,"[5, -5, 7]",compression,2.432843422
0,0,0,11.5,0,0,0,0,0,0,34.5,4.5,0,0,0,49.5,0,0,0,Cu11.5Ni34.5Pd4.5Ti49.5,Cu23Ni69Pd9Ti99,NiTiPdCu,0.7004987,7.2793446,10.515,1.877832,56.040078,8.7432,7.92,FALSE,3.036,2.886,4.292,4.535,90,B19,0.950592885,0.999,0.99963844,0.99963844,1.056234932,1.003686388,5.2,5.55,18,13.4,19.3,23.2,18.475,,,,,,,,https://doi.org/10.1016/j.scriptamat.2016.03.003,,,100,0.999,"[2, -2, 5]",tension,3.637251325
0,0,0,11.5,0,0,0,0,0,0,34.5,4.5,0,0,0,49.5,0,0,0,Cu11.5Ni34.5Pd4.5Ti49.5,Cu23Ni69Pd9Ti99,NiTiPdCu,0.7004987,7.2793446,10.515,1.877832,56.040078,8.7432,7.92,FALSE,3.036,2.886,4.292,4.535,90,B19,0.950592885,0.999,0.99963844,0.99963844,1.056234932,1.003686388,5.2,5.55,18,13.4,19.3,23.2,18.475,,,,,,,,https://doi.org/10.1016/j.scriptamat.2016.03.003,,,100,0.999,"[2, -2, 5]",compression,3.72878127
0,0,0,0,20,0,0,0,0,0,45.3,5,0,0,0,29.7,0,0,0,Hf20.0Ni45.3Pd5.0Ti29.7,Hf200Ni453Pd50Ti297,NiTiPdHf,0.66221866,7.27064004,11.109,2.4903781,81.8236092,9.26135,10.23,FALSE,3.121,3.072,4.128,4.892,102.6,B19prime,0.909706554,,0.935256903,0.935256903,1.170352206,0.995746581,40,33.5,110,75,102,150,109.25,,,,,,,,https://doi.org/10.1007/s10853-014-8757-3,,,100,0.935,"[1, 1, 1]",tension,16.88817091
0,0,0,0,20,0,0,0,0,0,45.3,5,0,0,0,29.7,0,0,0,Hf20.0Ni45.3Pd5.0Ti29.7,Hf200Ni453Pd50Ti297,NiTiPdHf,0.66221866,7.27064004,11.109,2.4903781,81.8236092,9.26135,10.23,FALSE,3.121,3.072,4.128,4.892,102.6,B19prime,0.909706554,,0.935256903,0.935256903,1.170352206,0.995746581,40,33.5,110,75,102,150,109.25,,,,,,,,https://doi.org/10.1007/s10853-014-8757-3,,,100,0.935,"[1, 1, 1]",compression,4.811463432
0,0,0,0,20,0,0,0,0,0,45.3,5,0,0,0,29.7,0,0,0,Hf20.0Ni45.3Pd5.0Ti29.7,Hf200Ni453Pd50Ti297,NiTiPdHf,0.66221866,7.27064004,11.109,2.4903781,81.8236092,9.26135,10.23,FALSE,3.121,3.072,4.128,4.892,102.6,B19prime,0.909706554,,0.935256903,0.935256903,1.170352206,0.995746581,40,33.5,110,75,102,150,109.25,,,,,,,,https://doi.org/10.1007/s10853-014-8757-3,,,100,0.935,"[0, 1, 1]",tension,10.835193
0,0,0,0,20,0,0,0,0,0,45.3,5,0,0,0,29.7,0,0,0,Hf20.0Ni45.3Pd5.0Ti29.7,Hf200Ni453Pd50Ti297,NiTiPdHf,0.66221866,7.27064004,11.109,2.4903781,81.8236092,9.26135,10.23,FALSE,3.121,3.072,4.128,4.892,102.6,B19prime,0.909706554,,0.935256903,0.935256903,1.170352206,0.995746581,40,33.5,110,75,102,150,109.25,,,,,,,,https://doi.org/10.1007/s10853-014-8757-3,,,100,0.935,"[0, 1, 1]",compression,8.243215121
0,0,0,0,20,0,0,0,0,0,45.3,5,0,0,0,29.7,0,0,0,Hf20.0Ni45.3Pd5.0Ti29.7,Hf200Ni453Pd50Ti297,NiTiPdHf,0.66221866,7.27064004,11.109,2.4903781,81.8236092,9.26135,10.23,FALSE,3.121,3.072,4.128,4.892,102.6,B19prime,0.909706554,,0.935256903,0.935256903,1.170352206,0.995746581,40,33.5,110,75,102,150,109.25,,,,,,,,https://doi.org/10.1007/s10853-014-8757-3,,,100,0.935,"[1, 1, 2]",tension,15.06429806
0,0,0,0,20,0,0,0,0,0,45.3,5,0,0,0,29.7,0,0,0,Hf20.0Ni45.3Pd5.0Ti29.7,Hf200Ni453Pd50Ti297,NiTiPdHf,0.66221866,7.27064004,11.109,2.4903781,81.8236092,9.26135,10.23,FALSE,3.121,3.072,4.128,4.892,102.6,B19prime,0.909706554,,0.935256903,0.935256903,1.170352206,0.995746581,40,33.5,110,75,102,150,109.25,,,,,,,,https://doi.org/10.1007/s10853-014-8757-3,,,100,0.935,"[1, 1, 2]",compression,8.840477644
0,0,0,0,20,0,0,0,0,0,45.3,5,0,0,0,29.7,0,0,0,Hf20.0Ni45.3Pd5.0Ti29.7,Hf200Ni453Pd50Ti297,NiTiPdHf,0.66221866,7.27064004,11.109,2.4903781,81.8236092,9.26135,10.23,FALSE,3.121,3.072,4.128,4.892,102.6,B19prime,0.909706554,,0.935256903,0.935256903,1.170352206,0.995746581,40,33.5,110,75,102,150,109.25,,,,,,,,https://doi.org/10.1007/s10853-014-8757-3,,,100,0.935,"[1, 4, 8]",tension,11.36258899
0,0,0,0,20,0,0,0,0,0,45.3,5,0,0,0,29.7,0,0,0,Hf20.0Ni45.3Pd5.0Ti29.7,Hf200Ni453Pd50Ti297,NiTiPdHf,0.66221866,7.27064004,11.109,2.4903781,81.8236092,9.26135,10.23,FALSE,3.121,3.072,4.128,4.892,102.6,B19prime,0.909706554,,0.935256903,0.935256903,1.170352206,0.995746581,40,33.5,110,75,102,150,109.25,,,,,,,,https://doi.org/10.1007/s10853-014-8757-3,,,100,0.935,"[1, 4, 8]",compression,8.486318272
0,0,0,0,20,0,0,0,0,0,45.3,5,0,0,0,29.7,0,0,0,Hf20.0Ni45.3Pd5.0Ti29.7,Hf200Ni453Pd50Ti297,NiTiPdHf,0.66221866,7.27064004,11.109,2.4903781,81.8236092,9.26135,10.23,FALSE,3.121,3.072,4.128,4.892,102.6,B19prime,0.909706554,,0.935256903,0.935256903,1.170352206,0.995746581,40,33.5,110,75,102,150,109.25,,,,,,,,https://doi.org/10.1007/s10853-014-8757-3,,,100,0.935,"[2, -2, -1]",tension,16.15428629
0,0,0,0,20,0,0,0,0,0,45.3,5,0,0,0,29.7,0,0,0,Hf20.0Ni45.3Pd5.0Ti29.7,Hf200Ni453Pd50Ti297,NiTiPdHf,0.66221866,7.27064004,11.109,2.4903781,81.8236092,9.26135,10.23,FALSE,3.121,3.072,4.128,4.892,102.6,B19prime,0.909706554,,0.935256903,0.935256903,1.170352206,0.995746581,40,33.5,110,75,102,150,109.25,,,,,,,,https://doi.org/10.1007/s10853-014-8757-3,,,100,0.935,"[2, -2, -1]",compression,7.187986963
0,0,0,0,20,0,0,0,0,0,45.3,5,0,0,0,29.7,0,0,0,Hf20.0Ni45.3Pd5.0Ti29.7,Hf200Ni453Pd50Ti297,NiTiPdHf,0.66221866,7.27064004,11.109,2.4903781,81.8236092,9.26135,10.23,FALSE,3.121,3.072,4.128,4.892,102.6,B19prime,0.909706554,,0.935256903,0.935256903,1.170352206,0.995746581,40,33.5,110,75,102,150,109.25,,,,,,,,https://doi.org/10.1007/s10853-014-8757-3,,,100,0.935,"[8, -8, -1]",tension,12.6132955
0,0,0,0,20,0,0,0,0,0,45.3,5,0,0,0,29.7,0,0,0,Hf20.0Ni45.3Pd5.0Ti29.7,Hf200Ni453Pd50Ti297,NiTiPdHf,0.66221866,7.27064004,11.109,2.4903781,81.8236092,9.26135,10.23,FALSE,3.121,3.072,4.128,4.892,102.6,B19prime,0.909706554,,0.935256903,0.935256903,1.170352206,0.995746581,40,33.5,110,75,102,150,109.25,,,,,,,,https://doi.org/10.1007/s10853-014-8757-3,,,100,0.935,"[8, -8, -1]",compression,8.212716582
0,0,0,0,20,0,0,0,0,0,45.3,5,0,0,0,29.7,0,0,0,Hf20.0Ni45.3Pd5.0Ti29.7,Hf200Ni453Pd50Ti297,NiTiPdHf,0.66221866,7.27064004,11.109,2.4903781,81.8236092,9.26135,10.23,FALSE,3.121,3.072,4.128,4.892,102.6,B19prime,0.909706554,,0.935256903,0.935256903,1.170352206,0.995746581,40,33.5,110,75,102,150,109.25,,,,,,,,https://doi.org/10.1007/s10853-014-8757-3,,,100,0.935,"[4, -4, 1]",tension,14.11255809
0,0,0,0,20,0,0,0,0,0,45.3,5,0,0,0,29.7,0,0,0,Hf20.0Ni45.3Pd5.0Ti29.7,Hf200Ni453Pd50Ti297,NiTiPdHf,0.66221866,7.27064004,11.109,2.4903781,81.8236092,9.26135,10.23,FALSE,3.121,3.072,4.128,4.892,102.6,B19prime,0.909706554,,0.935256903,0.935256903,1.170352206,0.995746581,40,33.5,110,75,102,150,109.25,,,,,,,,https://doi.org/10.1007/s10853-014-8757-3,,,100,0.935,"[4, -4, 1]",compression,8.010799461
0,0,0,0,20,0,0,0,0,0,45.3,5,0,0,0,29.7,0,0,0,Hf20.0Ni45.3Pd5.0Ti29.7,Hf200Ni453Pd50Ti297,NiTiPdHf,0.66221866,7.27064004,11.109,2.4903781,81.8236092,9.26135,10.23,FALSE,3.121,3.072,4.128,4.892,102.6,B19prime,0.909706554,,0.935256903,0.935256903,1.170352206,0.995746581,40,33.5,110,75,102,150,109.25,,,,,,,,https://doi.org/10.1007/s10853-014-8757-3,,,100,0.935,"[3, -3, 2]",tension,16.8256111
0,0,0,0,20,0,0,0,0,0,45.3,5,0,0,0,29.7,0,0,0,Hf20.0Ni45.3Pd5.0Ti29.7,Hf200Ni453Pd50Ti297,NiTiPdHf,0.66221866,7.27064004,11.109,2.4903781,81.8236092,9.26135,10.23,FALSE,3.121,3.072,4.128,4.892,102.6,B19prime,0.909706554,,0.935256903,0.935256903,1.170352206,0.995746581,40,33.5,110,75,102,150,109.25,,,,,,,,https://doi.org/10.1007/s10853-014-8757-3,,,100,0.935,"[3, -3, 2]",compression,6.439182256
0,0,0,0,20,0,0,0,0,0,45.3,5,0,0,0,29.7,0,0,0,Hf20.0Ni45.3Pd5.0Ti29.7,Hf200Ni453Pd50Ti297,NiTiPdHf,0.66221866,7.27064004,11.109,2.4903781,81.8236092,9.26135,10.23,FALSE,3.121,3.072,4.128,4.892,102.6,B19prime,0.909706554,,0.935256903,0.935256903,1.170352206,0.995746581,40,33.5,110,75,102,150,109.25,,,,,,,,https://doi.org/10.1007/s10853-014-8757-3,,,100,0.935,"[8, -8, 3]",tension,15.29565484
0,0,0,0,20,0,0,0,0,0,45.3,5,0,0,0,29.7,0,0,0,Hf20.0Ni45.3Pd5.0Ti29.7,Hf200Ni453Pd50Ti297,NiTiPdHf,0.66221866,7.27064004,11.109,2.4903781,81.8236092,9.26135,10.23,FALSE,3.121,3.072,4.128,4.892,102.6,B19prime,0.909706554,,0.935256903,0.935256903,1.170352206,0.995746581,40,33.5,110,75,102,150,109.25,,,,,,,,https://doi.org/10.1007/s10853-014-8757-3,,,100,0.935,"[8, -8, 3]",compression,7.658593851
0,0,0,0,20,0,0,0,0,0,45.3,5,0,0,0,29.7,0,0,0,Hf20.0Ni45.3Pd5.0Ti29.7,Hf200Ni453Pd50Ti297,NiTiPdHf,0.66221866,7.27064004,11.109,2.4903781,81.8236092,9.26135,10.23,FALSE,3.121,3.072,4.128,4.892,102.6,B19prime,0.909706554,,0.935256903,0.935256903,1.170352206,0.995746581,40,33.5,110,75,102,150,109.25,,,,,,,,https://doi.org/10.1007/s10853-014-8757-3,,,100,0.935,"[5, -5, 4]",tension,17.0250697
0,0,0,0,20,0,0,0,0,0,45.3,5,0,0,0,29.7,0,0,0,Hf20.0Ni45.3Pd5.0Ti29.7,Hf200Ni453Pd50Ti297,NiTiPdHf,0.66221866,7.27064004,11.109,2.4903781,81.8236092,9.26135,10.23,FALSE,3.121,3.072,4.128,4.892,102.6,B19prime,0.909706554,,0.935256903,0.935256903,1.170352206,0.995746581,40,33.5,110,75,102,150,109.25,,,,,,,,https://doi.org/10.1007/s10853-014-8757-3,,,100,0.935,"[5, -5, 4]",compression,5.790245643
0,0,0,0,20,0,0,0,0,0,45.3,5,0,0,0,29.7,0,0,0,Hf20.0Ni45.3Pd5.0Ti29.7,Hf200Ni453Pd50Ti297,NiTiPdHf,0.66221866,7.27064004,11.109,2.4903781,81.8236092,9.26135,10.23,FALSE,3.121,3.072,4.128,4.892,102.6,B19prime,0.909706554,,0.935256903,0.935256903,1.170352206,0.995746581,40,33.5,110,75,102,150,109.25,,,,,,,,https://doi.org/10.1007/s10853-014-8757-3,,,100,0.935,"[5, -5, 7]",tension,16.60695786
0,0,0,0,20,0,0,0,0,0,45.3,5,0,0,0,29.7,0,0,0,Hf20.0Ni45.3Pd5.0Ti29.7,Hf200Ni453Pd50Ti297,NiTiPdHf,0.66221866,7.27064004,11.109,2.4903781,81.8236092,9.26135,10.23,FALSE,3.121,3.072,4.128,4.892,102.6,B19prime,0.909706554,,0.935256903,0.935256903,1.170352206,0.995746581,40,33.5,110,75,102,150,109.25,,,,,,,,https://doi.org/10.1007/s10853-014-8757-3,,,100,0.935,"[5, -5, 7]",compression,7.156859712
0,0,0,0,20,0,0,0,0,0,45.3,5,0,0,0,29.7,0,0,0,Hf20.0Ni45.3Pd5.0Ti29.7,Hf200Ni453Pd50Ti297,NiTiPdHf,0.66221866,7.27064004,11.109,2.4903781,81.8236092,9.26135,10.23,FALSE,3.121,3.072,4.128,4.892,102.6,B19prime,0.909706554,,0.935256903,0.935256903,1.170352206,0.995746581,40,33.5,110,75,102,150,109.25,,,,,,,,https://doi.org/10.1007/s10853-014-8757-3,,,100,0.935,"[2, -2, 5]",tension,13.64520972
0,0,0,0,20,0,0,0,0,0,45.3,5,0,0,0,29.7,0,0,0,Hf20.0Ni45.3Pd5.0Ti29.7,Hf200Ni453Pd50Ti297,NiTiPdHf,0.66221866,7.27064004,11.109,2.4903781,81.8236092,9.26135,10.23,FALSE,3.121,3.072,4.128,4.892,102.6,B19prime,0.909706554,,0.935256903,0.935256903,1.170352206,0.995746581,40,33.5,110,75,102,150,109.25,,,,,,,,https://doi.org/10.1007/s10853-014-8757-3,,,100,0.935,"[2, -2, 5]",compression,9.016286754
0,0,0,0,20,0,0,0,0,0,45.3,5,0,0,0,29.7,0,0,0,Hf20.0Ni45.3Pd5.0Ti29.7,Hf200Ni453Pd50Ti297,NiTiPdHf,0.66221866,7.27064004,11.109,2.4903781,81.8236092,9.26135,10.23,FALSE,3.102,3.069,4.105,4.888,103.2,B19prime,0.908978407,,0.935742533,0.935742533,1.180720459,1.004285114,76,76,,,,,,,,,,,,,https://doi.org/10.1016/j.actamat.2013.04.039,,,100,0.935,"[1, 1, 1]",tension,17.95258762
0,0,0,0,20,0,0,0,0,0,45.3,5,0,0,0,29.7,0,0,0,Hf20.0Ni45.3Pd5.0Ti29.7,Hf200Ni453Pd50Ti297,NiTiPdHf,0.66221866,7.27064004,11.109,2.4903781,81.8236092,9.26135,10.23,FALSE,3.102,3.069,4.105,4.888,103.2,B19prime,0.908978407,,0.935742533,0.935742533,1.180720459,1.004285114,76,76,,,,,,,,,,,,,https://doi.org/10.1016/j.actamat.2013.04.039,,,100,0.935,"[1, 1, 1]",compression,4.604948538
0,0,0,0,20,0,0,0,0,0,45.3,5,0,0,0,29.7,0,0,0,Hf20.0Ni45.3Pd5.0Ti29.7,Hf200Ni453Pd50Ti297,NiTiPdHf,0.66221866,7.27064004,11.109,2.4903781,81.8236092,9.26135,10.23,FALSE,3.102,3.069,4.105,4.888,103.2,B19prime,0.908978407,,0.935742533,0.935742533,1.180720459,1.004285114,76,76,,,,,,,,,,,,,https://doi.org/10.1016/j.actamat.2013.04.039,,,100,0.935,"[0, 1, 1]",tension,11.42288673
0,0,0,0,20,0,0,0,0,0,45.3,5,0,0,0,29.7,0,0,0,Hf20.0Ni45.3Pd5.0Ti29.7,Hf200Ni453Pd50Ti297,NiTiPdHf,0.66221866,7.27064004,11.109,2.4903781,81.8236092,9.26135,10.23,FALSE,3.102,3.069,4.105,4.888,103.2,B19prime,0.908978407,,0.935742533,0.935742533,1.180720459,1.004285114,76,76,,,,,,,,,,,,,https://doi.org/10.1016/j.actamat.2013.04.039,,,100,0.935,"[0, 1, 1]",compression,8.310335249
0,0,0,0,20,0,0,0,0,0,45.3,5,0,0,0,29.7,0,0,0,Hf20.0Ni45.3Pd5.0Ti29.7,Hf200Ni453Pd50Ti297,NiTiPdHf,0.66221866,7.27064004,11.109,2.4903781,81.8236092,9.26135,10.23,FALSE,3.102,3.069,4.105,4.888,103.2,B19prime,0.908978407,,0.935742533,0.935742533,1.180720459,1.004285114,76,76,,,,,,,,,,,,,https://doi.org/10.1016/j.actamat.2013.04.039,,,100,0.935,"[1, 1, 2]",tension,15.9842915
0,0,0,0,20,0,0,0,0,0,45.3,5,0,0,0,29.7,0,0,0,Hf20.0Ni45.3Pd5.0Ti29.7,Hf200Ni453Pd50Ti297,NiTiPdHf,0.66221866,7.27064004,11.109,2.4903781,81.8236092,9.26135,10.23,FALSE,3.102,3.069,4.105,4.888,103.2,B19prime,0.908978407,,0.935742533,0.935742533,1.180720459,1.004285114,76,76,,,,,,,,,,,,,https://doi.org/10.1016/j.actamat.2013.04.039,,,100,0.935,"[1, 1, 2]",compression,8.94719918
0,0,0,0,20,0,0,0,0,0,45.3,5,0,0,0,29.7,0,0,0,Hf20.0Ni45.3Pd5.0Ti29.7,Hf200Ni453Pd50Ti297,NiTiPdHf,0.66221866,7.27064004,11.109,2.4903781,81.8236092,9.26135,10.23,FALSE,3.102,3.069,4.105,4.888,103.2,B19prime,0.908978407,,0.935742533,0.935742533,1.180720459,1.004285114,76,76,,,,,,,,,,,,,https://doi.org/10.1016/j.actamat.2013.04.039,,,100,0.935,"[1, 4, 8]",tension,12.02080451
0,0,0,0,20,0,0,0,0,0,45.3,5,0,0,0,29.7,0,0,0,Hf20.0Ni45.3Pd5.0Ti29.7,Hf200Ni453Pd50Ti297,NiTiPdHf,0.66221866,7.27064004,11.109,2.4903781,81.8236092,9.26135,10.23,FALSE,3.102,3.069,4.105,4.888,103.2,B19prime,0.908978407,,0.935742533,0.935742533,1.180720459,1.004285114,76,76,,,,,,,,,,,,,https://doi.org/10.1016/j.actamat.2013.04.039,,,100,0.935,"[1, 4, 8]",compression,8.466614257
0,0,0,0,20,0,0,0,0,0,45.3,5,0,0,0,29.7,0,0,0,Hf20.0Ni45.3Pd5.0Ti29.7,Hf200Ni453Pd50Ti297,NiTiPdHf,0.66221866,7.27064004,11.109,2.4903781,81.8236092,9.26135,10.23,FALSE,3.102,3.069,4.105,4.888,103.2,B19prime,0.908978407,,0.935742533,0.935742533,1.180720459,1.004285114,76,76,,,,,,,,,,,,,https://doi.org/10.1016/j.actamat.2013.04.039,,,100,0.935,"[2, -2, -1]",tension,17.07013593
0,0,0,0,20,0,0,0,0,0,45.3,5,0,0,0,29.7,0,0,0,Hf20.0Ni45.3Pd5.0Ti29.7,Hf200Ni453Pd50Ti297,NiTiPdHf,0.66221866,7.27064004,11.109,2.4903781,81.8236092,9.26135,10.23,FALSE,3.102,3.069,4.105,4.888,103.2,B19prime,0.908978407,,0.935742533,0.935742533,1.180720459,1.004285114,76,76,,,,,,,,,,,,,https://doi.org/10.1016/j.actamat.2013.04.039,,,100,0.935,"[2, -2, -1]",compression,7.117952179
0,0,0,0,20,0,0,0,0,0,45.3,5,0,0,0,29.7,0,0,0,Hf20.0Ni45.3Pd5.0Ti29.7,Hf200Ni453Pd50Ti297,NiTiPdHf,0.66221866,7.27064004,11.109,2.4903781,81.8236092,9.26135,10.23,FALSE,3.102,3.069,4.105,4.888,103.2,B19prime,0.908978407,,0.935742533,0.935742533,1.180720459,1.004285114,76,76,,,,,,,,,,,,,https://doi.org/10.1016/j.actamat.2013.04.039,,,100,0.935,"[8, -8, -1]",tension,13.29715456
0,0,0,0,20,0,0,0,0,0,45.3,5,0,0,0,29.7,0,0,0,Hf20.0Ni45.3Pd5.0Ti29.7,Hf200Ni453Pd50Ti297,NiTiPdHf,0.66221866,7.27064004,11.109,2.4903781,81.8236092,9.26135,10.23,FALSE,3.102,3.069,4.105,4.888,103.2,B19prime,0.908978407,,0.935742533,0.935742533,1.180720459,1.004285114,76,76,,,,,,,,,,,,,https://doi.org/10.1016/j.actamat.2013.04.039,,,100,0.935,"[8, -8, -1]",compression,8.251718815
0,0,0,0,20,0,0,0,0,0,45.3,5,0,0,0,29.7,0,0,0,Hf20.0Ni45.3Pd5.0Ti29.7,Hf200Ni453Pd50Ti297,NiTiPdHf,0.66221866,7.27064004,11.109,2.4903781,81.8236092,9.26135,10.23,FALSE,3.102,3.069,4.105,4.888,103.2,B19prime,0.908978407,,0.935742533,0.935742533,1.180720459,1.004285114,76,76,,,,,,,,,,,,,https://doi.org/10.1016/j.actamat.2013.04.039,,,100,0.935,"[4, -4, 1]",tension,14.8846708
0,0,0,0,20,0,0,0,0,0,45.3,5,0,0,0,29.7,0,0,0,Hf20.0Ni45.3Pd5.0Ti29.7,Hf200Ni453Pd50Ti297,NiTiPdHf,0.66221866,7.27064004,11.109,2.4903781,81.8236092,9.26135,10.23,FALSE,3.102,3.069,4.105,4.888,103.2,B19prime,0.908978407,,0.935742533,0.935742533,1.180720459,1.004285114,76,76,,,,,,,,,,,,,https://doi.org/10.1016/j.actamat.2013.04.039,,,100,0.935,"[4, -4, 1]",compression,8.016197044
0,0,0,0,20,0,0,0,0,0,45.3,5,0,0,0,29.7,0,0,0,Hf20.0Ni45.3Pd5.0Ti29.7,Hf200Ni453Pd50Ti297,NiTiPdHf,0.66221866,7.27064004,11.109,2.4903781,81.8236092,9.26135,10.23,FALSE,3.102,3.069,4.105,4.888,103.2,B19prime,0.908978407,,0.935742533,0.935742533,1.180720459,1.004285114,76,76,,,,,,,,,,,,,https://doi.org/10.1016/j.actamat.2013.04.039,,,100,0.935,"[3, -3, 2]",tension,17.81037523
0,0,0,0,20,0,0,0,0,0,45.3,5,0,0,0,29.7,0,0,0,Hf20.0Ni45.3Pd5.0Ti29.7,Hf200Ni453Pd50Ti297,NiTiPdHf,0.66221866,7.27064004,11.109,2.4903781,81.8236092,9.26135,10.23,FALSE,3.102,3.069,4.105,4.888,103.2,B19prime,0.908978407,,0.935742533,0.935742533,1.180720459,1.004285114,76,76,,,,,,,,,,,,,https://doi.org/10.1016/j.actamat.2013.04.039,,,100,0.935,"[3, -3, 2]",compression,6.319049101
0,0,0,0,20,0,0,0,0,0,45.3,5,0,0,0,29.7,0,0,0,Hf20.0Ni45.3Pd5.0Ti29.7,Hf200Ni453Pd50Ti297,NiTiPdHf,0.66221866,7.27064004,11.109,2.4903781,81.8236092,9.26135,10.23,FALSE,3.102,3.069,4.105,4.888,103.2,B19prime,0.908978407,,0.935742533,0.935742533,1.180720459,1.004285114,76,76,,,,,,,,,,,,,https://doi.org/10.1016/j.actamat.2013.04.039,,,100,0.935,"[8, -8, 3]",tension,16.14557374
0,0,0,0,20,0,0,0,0,0,45.3,5,0,0,0,29.7,0,0,0,Hf20.0Ni45.3Pd5.0Ti29.7,Hf200Ni453Pd50Ti297,NiTiPdHf,0.66221866,7.27064004,11.109,2.4903781,81.8236092,9.26135,10.23,FALSE,3.102,3.069,4.105,4.888,103.2,B19prime,0.908978407,,0.935742533,0.935742533,1.180720459,1.004285114,76,76,,,,,,,,,,,,,https://doi.org/10.1016/j.actamat.2013.04.039,,,100,0.935,"[8, -8, 3]",compression,7.626942253
0,0,0,0,20,0,0,0,0,0,45.3,5,0,0,0,29.7,0,0,0,Hf20.0Ni45.3Pd5.0Ti29.7,Hf200Ni453Pd50Ti297,NiTiPdHf,0.66221866,7.27064004,11.109,2.4903781,81.8236092,9.26135,10.23,FALSE,3.102,3.069,4.105,4.888,103.2,B19prime,0.908978407,,0.935742533,0.935742533,1.180720459,1.004285114,76,76,,,,,,,,,,,,,https://doi.org/10.1016/j.actamat.2013.04.039,,,100,0.935,"[5, -5, 4]",tension,18.05018895
0,0,0,0,20,0,0,0,0,0,45.3,5,0,0,0,29.7,0,0,0,Hf20.0Ni45.3Pd5.0Ti29.7,Hf200Ni453Pd50Ti297,NiTiPdHf,0.66221866,7.27064004,11.109,2.4903781,81.8236092,9.26135,10.23,FALSE,3.102,3.069,4.105,4.888,103.2,B19prime,0.908978407,,0.935742533,0.935742533,1.180720459,1.004285114,76,76,,,,,,,,,,,,,https://doi.org/10.1016/j.actamat.2013.04.039,,,100,0.935,"[5, -5, 4]",compression,5.632849859
0,0,0,0,20,0,0,0,0,0,45.3,5,0,0,0,29.7,0,0,0,Hf20.0Ni45.3Pd5.0Ti29.7,Hf200Ni453Pd50Ti297,NiTiPdHf,0.66221866,7.27064004,11.109,2.4903781,81.8236092,9.26135,10.23,FALSE,3.102,3.069,4.105,4.888,103.2,B19prime,0.908978407,,0.935742533,0.935742533,1.180720459,1.004285114,76,76,,,,,,,,,,,,,https://doi.org/10.1016/j.actamat.2013.04.039,,,100,0.935,"[5, -5, 7]",tension,17.62396566
0,0,0,0,20,0,0,0,0,0,45.3,5,0,0,0,29.7,0,0,0,Hf20.0Ni45.3Pd5.0Ti29.7,Hf200Ni453Pd50Ti297,NiTiPdHf,0.66221866,7.27064004,11.109,2.4903781,81.8236092,9.26135,10.23,FALSE,3.102,3.069,4.105,4.888,103.2,B19prime,0.908978407,,0.935742533,0.935742533,1.180720459,1.004285114,76,76,,,,,,,,,,,,,https://doi.org/10.1016/j.actamat.2013.04.039,,,100,0.935,"[5, -5, 7]",compression,7.275550476
0,0,0,0,20,0,0,0,0,0,45.3,5,0,0,0,29.7,0,0,0,Hf20.0Ni45.3Pd5.0Ti29.7,Hf200Ni453Pd50Ti297,NiTiPdHf,0.66221866,7.27064004,11.109,2.4903781,81.8236092,9.26135,10.23,FALSE,3.102,3.069,4.105,4.888,103.2,B19prime,0.908978407,,0.935742533,0.935742533,1.180720459,1.004285114,76,76,,,,,,,,,,,,,https://doi.org/10.1016/j.actamat.2013.04.039,,,100,0.935,"[2, -2, 5]",tension,14.49027149
0,0,0,0,20,0,0,0,0,0,45.3,5,0,0,0,29.7,0,0,0,Hf20.0Ni45.3Pd5.0Ti29.7,Hf200Ni453Pd50Ti297,NiTiPdHf,0.66221866,7.27064004,11.109,2.4903781,81.8236092,9.26135,10.23,FALSE,3.102,3.069,4.105,4.888,103.2,B19prime,0.908978407,,0.935742533,0.935742533,1.180720459,1.004285114,76,76,,,,,,,,,,,,,https://doi.org/10.1016/j.actamat.2013.04.039,,,100,0.935,"[2, -2, 5]",compression,9.073775223
0,0,0,0,15,0,0,0,0,0,45.3,5,0,0,0,34.7,0,0,0,Hf15.0Ni45.3Pd5.0Ti34.7,Hf150Ni453Pd50Ti347,NiTiPdHf,0.671714868,7.27079254,10.959,2.3495381,75.2924592,9.12135,9.81,FALSE,3.085,3.034,4.109,4.805,100.9,B19prime,0.922625481,,0.941815807,0.941815807,1.152793229,1.001711909,56,42,50,35,63,106,63.5,,,,,,,,https://doi.org/10.1007/s10853-014-8757-3,,,100,0.945,"[1, 1, 1]",tension,15.07154513
0,0,0,0,15,0,0,0,0,0,45.3,5,0,0,0,34.7,0,0,0,Hf15.0Ni45.3Pd5.0Ti34.7,Hf150Ni453Pd50Ti347,NiTiPdHf,0.671714868,7.27079254,10.959,2.3495381,75.2924592,9.12135,9.81,FALSE,3.085,3.034,4.109,4.805,100.9,B19prime,0.922625481,,0.941815807,0.941815807,1.152793229,1.001711909,56,42,50,35,63,106,63.5,,,,,,,,https://doi.org/10.1007/s10853-014-8757-3,,,100,0.945,"[1, 1, 1]",compression,4.409831178
0,0,0,0,15,0,0,0,0,0,45.3,5,0,0,0,34.7,0,0,0,Hf15.0Ni45.3Pd5.0Ti34.7,Hf150Ni453Pd50Ti347,NiTiPdHf,0.671714868,7.27079254,10.959,2.3495381,75.2924592,9.12135,9.81,FALSE,3.085,3.034,4.109,4.805,100.9,B19prime,0.922625481,,0.941815807,0.941815807,1.152793229,1.001711909,56,42,50,35,63,106,63.5,,,,,,,,https://doi.org/10.1007/s10853-014-8757-3,,,100,0.945,"[0, 1, 1]",tension,10.13445976
0,0,0,0,15,0,0,0,0,0,45.3,5,0,0,0,34.7,0,0,0,Hf15.0Ni45.3Pd5.0Ti34.7,Hf150Ni453Pd50Ti347,NiTiPdHf,0.671714868,7.27079254,10.959,2.3495381,75.2924592,9.12135,9.81,FALSE,3.085,3.034,4.109,4.805,100.9,B19prime,0.922625481,,0.941815807,0.941815807,1.152793229,1.001711909,56,42,50,35,63,106,63.5,,,,,,,,https://doi.org/10.1007/s10853-014-8757-3,,,100,0.945,"[0, 1, 1]",compression,7.060653016
0,0,0,0,15,0,0,0,0,0,45.3,5,0,0,0,34.7,0,0,0,Hf15.0Ni45.3Pd5.0Ti34.7,Hf150Ni453Pd50Ti347,NiTiPdHf,0.671714868,7.27079254,10.959,2.3495381,75.2924592,9.12135,9.81,FALSE,3.085,3.034,4.109,4.805,100.9,B19prime,0.922625481,,0.941815807,0.941815807,1.152793229,1.001711909,56,42,50,35,63,106,63.5,,,,,,,,https://doi.org/10.1007/s10853-014-8757-3,,,100,0.945,"[1, 1, 2]",tension,13.56349599
0,0,0,0,15,0,0,0,0,0,45.3,5,0,0,0,34.7,0,0,0,Hf15.0Ni45.3Pd5.0Ti34.7,Hf150Ni453Pd50Ti347,NiTiPdHf,0.671714868,7.27079254,10.959,2.3495381,75.2924592,9.12135,9.81,FALSE,3.085,3.034,4.109,4.805,100.9,B19prime,0.922625481,,0.941815807,0.941815807,1.152793229,1.001711909,56,42,50,35,63,106,63.5,,,,,,,,https://doi.org/10.1007/s10853-014-8757-3,,,100,0.945,"[1, 1, 2]",compression,7.47843723
0,0,0,0,15,0,0,0,0,0,45.3,5,0,0,0,34.7,0,0,0,Hf15.0Ni45.3Pd5.0Ti34.7,Hf150Ni453Pd50Ti347,NiTiPdHf,0.671714868,7.27079254,10.959,2.3495381,75.2924592,9.12135,9.81,FALSE,3.085,3.034,4.109,4.805,100.9,B19prime,0.922625481,,0.941815807,0.941815807,1.152793229,1.001711909,56,42,50,35,63,106,63.5,,,,,,,,https://doi.org/10.1007/s10853-014-8757-3,,,100,0.945,"[1, 4, 8]",tension,10.48284038
0,0,0,0,15,0,0,0,0,0,45.3,5,0,0,0,34.7,0,0,0,Hf15.0Ni45.3Pd5.0Ti34.7,Hf150Ni453Pd50Ti347,NiTiPdHf,0.671714868,7.27079254,10.959,2.3495381,75.2924592,9.12135,9.81,FALSE,3.085,3.034,4.109,4.805,100.9,B19prime,0.922625481,,0.941815807,0.941815807,1.152793229,1.001711909,56,42,50,35,63,106,63.5,,,,,,,,https://doi.org/10.1007/s10853-014-8757-3,,,100,0.945,"[1, 4, 8]",compression,7.391134038
0,0,0,0,15,0,0,0,0,0,45.3,5,0,0,0,34.7,0,0,0,Hf15.0Ni45.3Pd5.0Ti34.7,Hf150Ni453Pd50Ti347,NiTiPdHf,0.671714868,7.27079254,10.959,2.3495381,75.2924592,9.12135,9.81,FALSE,3.085,3.034,4.109,4.805,100.9,B19prime,0.922625481,,0.941815807,0.941815807,1.152793229,1.001711909,56,42,50,35,63,106,63.5,,,,,,,,https://doi.org/10.1007/s10853-014-8757-3,,,100,0.945,"[2, -2, -1]",tension,14.64682922
0,0,0,0,15,0,0,0,0,0,45.3,5,0,0,0,34.7,0,0,0,Hf15.0Ni45.3Pd5.0Ti34.7,Hf150Ni453Pd50Ti347,NiTiPdHf,0.671714868,7.27079254,10.959,2.3495381,75.2924592,9.12135,9.81,FALSE,3.085,3.034,4.109,4.805,100.9,B19prime,0.922625481,,0.941815807,0.941815807,1.152793229,1.001711909,56,42,50,35,63,106,63.5,,,,,,,,https://doi.org/10.1007/s10853-014-8757-3,,,100,0.945,"[2, -2, -1]",compression,6.383829483
0,0,0,0,15,0,0,0,0,0,45.3,5,0,0,0,34.7,0,0,0,Hf15.0Ni45.3Pd5.0Ti34.7,Hf150Ni453Pd50Ti347,NiTiPdHf,0.671714868,7.27079254,10.959,2.3495381,75.2924592,9.12135,9.81,FALSE,3.085,3.034,4.109,4.805,100.9,B19prime,0.922625481,,0.941815807,0.941815807,1.152793229,1.001711909,56,42,50,35,63,106,63.5,,,,,,,,https://doi.org/10.1007/s10853-014-8757-3,,,100,0.945,"[8, -8, -1]",tension,11.66830241
0,0,0,0,15,0,0,0,0,0,45.3,5,0,0,0,34.7,0,0,0,Hf15.0Ni45.3Pd5.0Ti34.7,Hf150Ni453Pd50Ti347,NiTiPdHf,0.671714868,7.27079254,10.959,2.3495381,75.2924592,9.12135,9.81,FALSE,3.085,3.034,4.109,4.805,100.9,B19prime,0.922625481,,0.941815807,0.941815807,1.152793229,1.001711909,56,42,50,35,63,106,63.5,,,,,,,,https://doi.org/10.1007/s10853-014-8757-3,,,100,0.945,"[8, -8, -1]",compression,7.104074879
0,0,0,0,15,0,0,0,0,0,45.3,5,0,0,0,34.7,0,0,0,Hf15.0Ni45.3Pd5.0Ti34.7,Hf150Ni453Pd50Ti347,NiTiPdHf,0.671714868,7.27079254,10.959,2.3495381,75.2924592,9.12135,9.81,FALSE,3.085,3.034,4.109,4.805,100.9,B19prime,0.922625481,,0.941815807,0.941815807,1.152793229,1.001711909,56,42,50,35,63,106,63.5,,,,,,,,https://doi.org/10.1007/s10853-014-8757-3,,,100,0.945,"[4, -4, 1]",tension,12.94831278
0,0,0,0,15,0,0,0,0,0,45.3,5,0,0,0,34.7,0,0,0,Hf15.0Ni45.3Pd5.0Ti34.7,Hf150Ni453Pd50Ti347,NiTiPdHf,0.671714868,7.27079254,10.959,2.3495381,75.2924592,9.12135,9.81,FALSE,3.085,3.034,4.109,4.805,100.9,B19prime,0.922625481,,0.941815807,0.941815807,1.152793229,1.001711909,56,42,50,35,63,106,63.5,,,,,,,,https://doi.org/10.1007/s10853-014-8757-3,,,100,0.945,"[4, -4, 1]",compression,6.993736984
0,0,0,0,15,0,0,0,0,0,45.3,5,0,0,0,34.7,0,0,0,Hf15.0Ni45.3Pd5.0Ti34.7,Hf150Ni453Pd50Ti347,NiTiPdHf,0.671714868,7.27079254,10.959,2.3495381,75.2924592,9.12135,9.81,FALSE,3.085,3.034,4.109,4.805,100.9,B19prime,0.922625481,,0.941815807,0.941815807,1.152793229,1.001711909,56,42,50,35,63,106,63.5,,,,,,,,https://doi.org/10.1007/s10853-014-8757-3,,,100,0.945,"[3, -3, 2]",tension,15.16385217
0,0,0,0,15,0,0,0,0,0,45.3,5,0,0,0,34.7,0,0,0,Hf15.0Ni45.3Pd5.0Ti34.7,Hf150Ni453Pd50Ti347,NiTiPdHf,0.671714868,7.27079254,10.959,2.3495381,75.2924592,9.12135,9.81,FALSE,3.085,3.034,4.109,4.805,100.9,B19prime,0.922625481,,0.941815807,0.941815807,1.152793229,1.001711909,56,42,50,35,63,106,63.5,,,,,,,,https://doi.org/10.1007/s10853-014-8757-3,,,100,0.945,"[3, -3, 2]",compression,5.78042794
0,0,0,0,15,0,0,0,0,0,45.3,5,0,0,0,34.7,0,0,0,Hf15.0Ni45.3Pd5.0Ti34.7,Hf150Ni453Pd50Ti347,NiTiPdHf,0.671714868,7.27079254,10.959,2.3495381,75.2924592,9.12135,9.81,FALSE,3.085,3.034,4.109,4.805,100.9,B19prime,0.922625481,,0.941815807,0.941815807,1.152793229,1.001711909,56,42,50,35,63,106,63.5,,,,,,,,https://doi.org/10.1007/s10853-014-8757-3,,,100,0.945,"[8, -8, 3]",tension,13.94298681
0,0,0,0,15,0,0,0,0,0,45.3,5,0,0,0,34.7,0,0,0,Hf15.0Ni45.3Pd5.0Ti34.7,Hf150Ni453Pd50Ti347,NiTiPdHf,0.671714868,7.27079254,10.959,2.3495381,75.2924592,9.12135,9.81,FALSE,3.085,3.034,4.109,4.805,100.9,B19prime,0.922625481,,0.941815807,0.941815807,1.152793229,1.001711909,56,42,50,35,63,106,63.5,,,,,,,,https://doi.org/10.1007/s10853-014-8757-3,,,100,0.945,"[8, -8, 3]",compression,6.745067479
0,0,0,0,15,0,0,0,0,0,45.3,5,0,0,0,34.7,0,0,0,Hf15.0Ni45.3Pd5.0Ti34.7,Hf150Ni453Pd50Ti347,NiTiPdHf,0.671714868,7.27079254,10.959,2.3495381,75.2924592,9.12135,9.81,FALSE,3.085,3.034,4.109,4.805,100.9,B19prime,0.922625481,,0.941815807,0.941815807,1.152793229,1.001711909,56,42,50,35,63,106,63.5,,,,,,,,https://doi.org/10.1007/s10853-014-8757-3,,,100,0.945,"[5, -5, 4]",tension,15.27931946
0,0,0,0,15,0,0,0,0,0,45.3,5,0,0,0,34.7,0,0,0,Hf15.0Ni45.3Pd5.0Ti34.7,Hf150Ni453Pd50Ti347,NiTiPdHf,0.671714868,7.27079254,10.959,2.3495381,75.2924592,9.12135,9.81,FALSE,3.085,3.034,4.109,4.805,100.9,B19prime,0.922625481,,0.941815807,0.941815807,1.152793229,1.001711909,56,42,50,35,63,106,63.5,,,,,,,,https://doi.org/10.1007/s10853-014-8757-3,,,100,0.945,"[5, -5, 4]",compression,5.241414719
0,0,0,0,15,0,0,0,0,0,45.3,5,0,0,0,34.7,0,0,0,Hf15.0Ni45.3Pd5.0Ti34.7,Hf150Ni453Pd50Ti347,NiTiPdHf,0.671714868,7.27079254,10.959,2.3495381,75.2924592,9.12135,9.81,FALSE,3.085,3.034,4.109,4.805,100.9,B19prime,0.922625481,,0.941815807,0.941815807,1.152793229,1.001711909,56,42,50,35,63,106,63.5,,,,,,,,https://doi.org/10.1007/s10853-014-8757-3,,,100,0.945,"[5, -5, 7]",tension,14.885383
0,0,0,0,15,0,0,0,0,0,45.3,5,0,0,0,34.7,0,0,0,Hf15.0Ni45.3Pd5.0Ti34.7,Hf150Ni453Pd50Ti347,NiTiPdHf,0.671714868,7.27079254,10.959,2.3495381,75.2924592,9.12135,9.81,FALSE,3.085,3.034,4.109,4.805,100.9,B19prime,0.922625481,,0.941815807,0.941815807,1.152793229,1.001711909,56,42,50,35,63,106,63.5,,,,,,,,https://doi.org/10.1007/s10853-014-8757-3,,,100,0.945,"[5, -5, 7]",compression,5.947115741
0,0,0,0,15,0,0,0,0,0,45.3,5,0,0,0,34.7,0,0,0,Hf15.0Ni45.3Pd5.0Ti34.7,Hf150Ni453Pd50Ti347,NiTiPdHf,0.671714868,7.27079254,10.959,2.3495381,75.2924592,9.12135,9.81,FALSE,3.085,3.034,4.109,4.805,100.9,B19prime,0.922625481,,0.941815807,0.941815807,1.152793229,1.001711909,56,42,50,35,63,106,63.5,,,,,,,,https://doi.org/10.1007/s10853-014-8757-3,,,100,0.945,"[2, -2, 5]",tension,12.32136328
0,0,0,0,15,0,0,0,0,0,45.3,5,0,0,0,34.7,0,0,0,Hf15.0Ni45.3Pd5.0Ti34.7,Hf150Ni453Pd50Ti347,NiTiPdHf,0.671714868,7.27079254,10.959,2.3495381,75.2924592,9.12135,9.81,FALSE,3.085,3.034,4.109,4.805,100.9,B19prime,0.922625481,,0.941815807,0.941815807,1.152793229,1.001711909,56,42,50,35,63,106,63.5,,,,,,,,https://doi.org/10.1007/s10853-014-8757-3,,,100,0.945,"[2, -2, 5]",compression,7.73744758
