Repository: sinazadeh/Theoretical-Transformation-Strain-Calculator

# Theoretical-Transformation-Strain-Calculator
This repository is dedicated to the theoretical calculation of transformation strain in NiTi shape memory alloys (SMAs) undergoing B2 to B19/B19' transformations.

## Usage

Explore the sample codes provided in [main.ipynb](main.ipynb) to get started.

## Citing

If this code or the accompanying dataset proves beneficial for your research or work, please cite our original paper. Acknowledging this source helps promote further research in this field and recognizes the efforts invested in this repository.

>

File: data_for_ml.csv (part 26 of 30)
Al,Au,Co,Cu,Hf,In,Mn,Mo,Nb,Nd,Ni,Pd,Pt,Sc,Ta,Ti,V,Zr,Zn,composition,formula,Alloy System,avg_first_ion_en_divi_voro_coord,avg_first_ion_en,avg_voro_coord,dev_mol_vol,avg_atom_mass,avg_mol_vol,Delta,NiTiHfCu base,a0 (A),a (A),b (A),c (A),beta,Transformation,lambda1_calculated,lambda2_reported,lambda2_calculated,lambda2_combined,lambda3_calculated,lambda1lambda2lambda3,Hysteresis (C),Hysteresis (C) new,Ms (C),Mf (C),As (C),Af (C),Tc (C),Enthalphy AtoM (J/g),Enthalphy MtoA (J/g),Enthalphy avg (J/g),Density_reported(g/cm^3),Enthalphy AtoM (J/cm3),Enthalphy MtoA (J/cm3),Enthalphy avg (J/cm3),Ref 1,Ref 2,Ref 3,Total,Predicted_Lambda2,deformation_direction,deformation_type,LDT_transformation_strain
0,0,0,0,10,0,0,0,0,0,45.3,5,0,0,0,39.7,0,0,0,Hf10.0Ni45.3Pd5.0Ti39.7,Hf100Ni453Pd50Ti397,NiTiPdHf,0.681211077,7.27094504,10.809,2.2086981,68.7613092,8.98135,9.34,FALSE,3.063,2.985,4.127,4.732,99.3,B19prime,0.927756055,,0.952735777,0.952735777,1.132400216,1.000935783,49,45,-4,-40,1,45,0.5,,,,,,,,https://doi.org/10.1007/s10853-014-8757-3,,,100,0.955,"[1, 1, 1]",tension,12.8865245
0,0,0,0,10,0,0,0,0,0,45.3,5,0,0,0,39.7,0,0,0,Hf10.0Ni45.3Pd5.0Ti39.7,Hf100Ni453Pd50Ti397,NiTiPdHf,0.681211077,7.27094504,10.809,2.2086981,68.7613092,8.98135,9.34,FALSE,3.063,2.985,4.127,4.732,99.3,B19prime,0.927756055,,0.952735777,0.952735777,1.132400216,1.000935783,49,45,-4,-40,1,45,0.5,,,,,,,,https://doi.org/10.1007/s10853-014-8757-3,,,100,0.955,"[1, 1, 1]",compression,3.994289399
0,0,0,0,10,0,0,0,0,0,45.3,5,0,0,0,39.7,0,0,0,Hf10.0Ni45.3Pd5.0Ti39.7,Hf100Ni453Pd50Ti397,NiTiPdHf,0.681211077,7.27094504,10.809,2.2086981,68.7613092,8.98135,9.34,FALSE,3.063,2.985,4.127,4.732,99.3,B19prime,0.927756055,,0.952735777,0.952735777,1.132400216,1.000935783,49,45,-4,-40,1,45,0.5,,,,,,,,https://doi.org/10.1007/s10853-014-8757-3,,,100,0.955,"[0, 1, 1]",tension,9.240264074
0,0,0,0,10,0,0,0,0,0,45.3,5,0,0,0,39.7,0,0,0,Hf10.0Ni45.3Pd5.0Ti39.7,Hf100Ni453Pd50Ti397,NiTiPdHf,0.681211077,7.27094504,10.809,2.2086981,68.7613092,8.98135,9.34,FALSE,3.063,2.985,4.127,4.732,99.3,B19prime,0.927756055,,0.952735777,0.952735777,1.132400216,1.000935783,49,45,-4,-40,1,45,0.5,,,,,,,,https://doi.org/10.1007/s10853-014-8757-3,,,100,0.955,"[0, 1, 1]",compression,6.273271175
0,0,0,0,10,0,0,0,0,0,45.3,5,0,0,0,39.7,0,0,0,Hf10.0Ni45.3Pd5.0Ti39.7,Hf100Ni453Pd50Ti397,NiTiPdHf,0.681211077,7.27094504,10.809,2.2086981,68.7613092,8.98135,9.34,FALSE,3.063,2.985,4.127,4.732,99.3,B19prime,0.927756055,,0.952735777,0.952735777,1.132400216,1.000935783,49,45,-4,-40,1,45,0.5,,,,,,,,https://doi.org/10.1007/s10853-014-8757-3,,,100,0.955,"[1, 1, 2]",tension,11.82966476
0,0,0,0,10,0,0,0,0,0,45.3,5,0,0,0,39.7,0,0,0,Hf10.0Ni45.3Pd5.0Ti39.7,Hf100Ni453Pd50Ti397,NiTiPdHf,0.681211077,7.27094504,10.809,2.2086981,68.7613092,8.98135,9.34,FALSE,3.063,2.985,4.127,4.732,99.3,B19prime,0.927756055,,0.952735777,0.952735777,1.132400216,1.000935783,49,45,-4,-40,1,45,0.5,,,,,,,,https://doi.org/10.1007/s10853-014-8757-3,,,100,0.955,"[1, 1, 2]",compression,6.794592126
0,0,0,0,10,0,0,0,0,0,45.3,5,0,0,0,39.7,0,0,0,Hf10.0Ni45.3Pd5.0Ti39.7,Hf100Ni453Pd50Ti397,NiTiPdHf,0.681211077,7.27094504,10.809,2.2086981,68.7613092,8.98135,9.34,FALSE,3.063,2.985,4.127,4.732,99.3,B19prime,0.927756055,,0.952735777,0.952735777,1.132400216,1.000935783,49,45,-4,-40,1,45,0.5,,,,,,,,https://doi.org/10.1007/s10853-014-8757-3,,,100,0.955,"[1, 4, 8]",tension,9.460927534
0,0,0,0,10,0,0,0,0,0,45.3,5,0,0,0,39.7,0,0,0,Hf10.0Ni45.3Pd5.0Ti39.7,Hf100Ni453Pd50Ti397,NiTiPdHf,0.681211077,7.27094504,10.809,2.2086981,68.7613092,8.98135,9.34,FALSE,3.063,2.985,4.127,4.732,99.3,B19prime,0.927756055,,0.952735777,0.952735777,1.132400216,1.000935783,49,45,-4,-40,1,45,0.5,,,,,,,,https://doi.org/10.1007/s10853-014-8757-3,,,100,0.955,"[1, 4, 8]",compression,7.003704528
0,0,0,0,10,0,0,0,0,0,45.3,5,0,0,0,39.7,0,0,0,Hf10.0Ni45.3Pd5.0Ti39.7,Hf100Ni453Pd50Ti397,NiTiPdHf,0.681211077,7.27094504,10.809,2.2086981,68.7613092,8.98135,9.34,FALSE,3.063,2.985,4.127,4.732,99.3,B19prime,0.927756055,,0.952735777,0.952735777,1.132400216,1.000935783,49,45,-4,-40,1,45,0.5,,,,,,,,https://doi.org/10.1007/s10853-014-8757-3,,,100,0.955,"[2, -2, -1]",tension,12.88970305
0,0,0,0,10,0,0,0,0,0,45.3,5,0,0,0,39.7,0,0,0,Hf10.0Ni45.3Pd5.0Ti39.7,Hf100Ni453Pd50Ti397,NiTiPdHf,0.681211077,7.27094504,10.809,2.2086981,68.7613092,8.98135,9.34,FALSE,3.063,2.985,4.127,4.732,99.3,B19prime,0.927756055,,0.952735777,0.952735777,1.132400216,1.000935783,49,45,-4,-40,1,45,0.5,,,,,,,,https://doi.org/10.1007/s10853-014-8757-3,,,100,0.955,"[2, -2, -1]",compression,5.75673756
0,0,0,0,10,0,0,0,0,0,45.3,5,0,0,0,39.7,0,0,0,Hf10.0Ni45.3Pd5.0Ti39.7,Hf100Ni453Pd50Ti397,NiTiPdHf,0.681211077,7.27094504,10.809,2.2086981,68.7613092,8.98135,9.34,FALSE,3.063,2.985,4.127,4.732,99.3,B19prime,0.927756055,,0.952735777,0.952735777,1.132400216,1.000935783,49,45,-4,-40,1,45,0.5,,,,,,,,https://doi.org/10.1007/s10853-014-8757-3,,,100,0.955,"[8, -8, -1]",tension,10.52746369
0,0,0,0,10,0,0,0,0,0,45.3,5,0,0,0,39.7,0,0,0,Hf10.0Ni45.3Pd5.0Ti39.7,Hf100Ni453Pd50Ti397,NiTiPdHf,0.681211077,7.27094504,10.809,2.2086981,68.7613092,8.98135,9.34,FALSE,3.063,2.985,4.127,4.732,99.3,B19prime,0.927756055,,0.952735777,0.952735777,1.132400216,1.000935783,49,45,-4,-40,1,45,0.5,,,,,,,,https://doi.org/10.1007/s10853-014-8757-3,,,100,0.955,"[8, -8, -1]",compression,6.342204349
0,0,0,0,10,0,0,0,0,0,45.3,5,0,0,0,39.7,0,0,0,Hf10.0Ni45.3Pd5.0Ti39.7,Hf100Ni453Pd50Ti397,NiTiPdHf,0.681211077,7.27094504,10.809,2.2086981,68.7613092,8.98135,9.34,FALSE,3.063,2.985,4.127,4.732,99.3,B19prime,0.927756055,,0.952735777,0.952735777,1.132400216,1.000935783,49,45,-4,-40,1,45,0.5,,,,,,,,https://doi.org/10.1007/s10853-014-8757-3,,,100,0.955,"[4, -4, 1]",tension,11.57703081
0,0,0,0,10,0,0,0,0,0,45.3,5,0,0,0,39.7,0,0,0,Hf10.0Ni45.3Pd5.0Ti39.7,Hf100Ni453Pd50Ti397,NiTiPdHf,0.681211077,7.27094504,10.809,2.2086981,68.7613092,8.98135,9.34,FALSE,3.063,2.985,4.127,4.732,99.3,B19prime,0.927756055,,0.952735777,0.952735777,1.132400216,1.000935783,49,45,-4,-40,1,45,0.5,,,,,,,,https://doi.org/10.1007/s10853-014-8757-3,,,100,0.955,"[4, -4, 1]",compression,6.268886272
0,0,0,0,10,0,0,0,0,0,45.3,5,0,0,0,39.7,0,0,0,Hf10.0Ni45.3Pd5.0Ti39.7,Hf100Ni453Pd50Ti397,NiTiPdHf,0.681211077,7.27094504,10.809,2.2086981,68.7613092,8.98135,9.34,FALSE,3.063,2.985,4.127,4.732,99.3,B19prime,0.927756055,,0.952735777,0.952735777,1.132400216,1.000935783,49,45,-4,-40,1,45,0.5,,,,,,,,https://doi.org/10.1007/s10853-014-8757-3,,,100,0.955,"[3, -3, 2]",tension,13.21477274
0,0,0,0,10,0,0,0,0,0,45.3,5,0,0,0,39.7,0,0,0,Hf10.0Ni45.3Pd5.0Ti39.7,Hf100Ni453Pd50Ti397,NiTiPdHf,0.681211077,7.27094504,10.809,2.2086981,68.7613092,8.98135,9.34,FALSE,3.063,2.985,4.127,4.732,99.3,B19prime,0.927756055,,0.952735777,0.952735777,1.132400216,1.000935783,49,45,-4,-40,1,45,0.5,,,,,,,,https://doi.org/10.1007/s10853-014-8757-3,,,100,0.955,"[3, -3, 2]",compression,5.22623956
0,0,0,0,10,0,0,0,0,0,45.3,5,0,0,0,39.7,0,0,0,Hf10.0Ni45.3Pd5.0Ti39.7,Hf100Ni453Pd50Ti397,NiTiPdHf,0.681211077,7.27094504,10.809,2.2086981,68.7613092,8.98135,9.34,FALSE,3.063,2.985,4.127,4.732,99.3,B19prime,0.927756055,,0.952735777,0.952735777,1.132400216,1.000935783,49,45,-4,-40,1,45,0.5,,,,,,,,https://doi.org/10.1007/s10853-014-8757-3,,,100,0.955,"[8, -8, 3]",tension,12.36474675
0,0,0,0,10,0,0,0,0,0,45.3,5,0,0,0,39.7,0,0,0,Hf10.0Ni45.3Pd5.0Ti39.7,Hf100Ni453Pd50Ti397,NiTiPdHf,0.681211077,7.27094504,10.809,2.2086981,68.7613092,8.98135,9.34,FALSE,3.063,2.985,4.127,4.732,99.3,B19prime,0.927756055,,0.952735777,0.952735777,1.132400216,1.000935783,49,45,-4,-40,1,45,0.5,,,,,,,,https://doi.org/10.1007/s10853-014-8757-3,,,100,0.955,"[8, -8, 3]",compression,6.06617304
0,0,0,0,10,0,0,0,0,0,45.3,5,0,0,0,39.7,0,0,0,Hf10.0Ni45.3Pd5.0Ti39.7,Hf100Ni453Pd50Ti397,NiTiPdHf,0.681211077,7.27094504,10.809,2.2086981,68.7613092,8.98135,9.34,FALSE,3.063,2.985,4.127,4.732,99.3,B19prime,0.927756055,,0.952735777,0.952735777,1.132400216,1.000935783,49,45,-4,-40,1,45,0.5,,,,,,,,https://doi.org/10.1007/s10853-014-8757-3,,,100,0.955,"[5, -5, 4]",tension,13.21390836
0,0,0,0,10,0,0,0,0,0,45.3,5,0,0,0,39.7,0,0,0,Hf10.0Ni45.3Pd5.0Ti39.7,Hf100Ni453Pd50Ti397,NiTiPdHf,0.681211077,7.27094504,10.809,2.2086981,68.7613092,8.98135,9.34,FALSE,3.063,2.985,4.127,4.732,99.3,B19prime,0.927756055,,0.952735777,0.952735777,1.132400216,1.000935783,49,45,-4,-40,1,45,0.5,,,,,,,,https://doi.org/10.1007/s10853-014-8757-3,,,100,0.955,"[5, -5, 4]",compression,4.745014826
0,0,0,0,10,0,0,0,0,0,45.3,5,0,0,0,39.7,0,0,0,Hf10.0Ni45.3Pd5.0Ti39.7,Hf100Ni453Pd50Ti397,NiTiPdHf,0.681211077,7.27094504,10.809,2.2086981,68.7613092,8.98135,9.34,FALSE,3.063,2.985,4.127,4.732,99.3,B19prime,0.927756055,,0.952735777,0.952735777,1.132400216,1.000935783,49,45,-4,-40,1,45,0.5,,,,,,,,https://doi.org/10.1007/s10853-014-8757-3,,,100,0.955,"[5, -5, 7]",tension,12.84979286
0,0,0,0,10,0,0,0,0,0,45.3,5,0,0,0,39.7,0,0,0,Hf10.0Ni45.3Pd5.0Ti39.7,Hf100Ni453Pd50Ti397,NiTiPdHf,0.681211077,7.27094504,10.809,2.2086981,68.7613092,8.98135,9.34,FALSE,3.063,2.985,4.127,4.732,99.3,B19prime,0.927756055,,0.952735777,0.952735777,1.132400216,1.000935783,49,45,-4,-40,1,45,0.5,,,,,,,,https://doi.org/10.1007/s10853-014-8757-3,,,100,0.955,"[5, -5, 7]",compression,5.157544252
0,0,0,0,10,0,0,0,0,0,45.3,5,0,0,0,39.7,0,0,0,Hf10.0Ni45.3Pd5.0Ti39.7,Hf100Ni453Pd50Ti397,NiTiPdHf,0.681211077,7.27094504,10.809,2.2086981,68.7613092,8.98135,9.34,FALSE,3.063,2.985,4.127,4.732,99.3,B19prime,0.927756055,,0.952735777,0.952735777,1.132400216,1.000935783,49,45,-4,-40,1,45,0.5,,,,,,,,https://doi.org/10.1007/s10853-014-8757-3,,,100,0.955,"[2, -2, 5]",tension,10.81885185
0,0,0,0,10,0,0,0,0,0,45.3,5,0,0,0,39.7,0,0,0,Hf10.0Ni45.3Pd5.0Ti39.7,Hf100Ni453Pd50Ti397,NiTiPdHf,0.681211077,7.27094504,10.809,2.2086981,68.7613092,8.98135,9.34,FALSE,3.063,2.985,4.127,4.732,99.3,B19prime,0.927756055,,0.952735777,0.952735777,1.132400216,1.000935783,49,45,-4,-40,1,45,0.5,,,,,,,,https://doi.org/10.1007/s10853-014-8757-3,,,100,0.955,"[2, -2, 5]",compression,7.192530343
0,0,0,0,0,0,0,0,0,0,24.5,25,0,0.5,0,50,0,0,0,Ni24.5Pd25.0Sc0.5Ti50.0,Ni49Pd50Sc1Ti100,NiTiPdSc,0.711987162,7.40284345,10.495,1.5489545,65.14316256,9.14955,6.86,FALSE,3.108,2.798,4.471,4.706,90,B19,0.9002574,1.02,1.017205411,1.017205411,1.070670692,0.980463153,15,16.15,170.1,160.3,177.6,185.1,173.275,,,,,,,,https://doi.org/10.1016/j.msea.2013.02.035,,,100,1.011,"[1, 1, 1]",tension,1.704389454
0,0,0,0,0,0,0,0,0,0,24.5,25,0,0.5,0,50,0,0,0,Ni24.5Pd25.0Sc0.5Ti50.0,Ni49Pd50Sc1Ti100,NiTiPdSc,0.711987162,7.40284345,10.495,1.5489545,65.14316256,9.14955,6.86,FALSE,3.108,2.798,4.471,4.706,90,B19,0.9002574,1.02,1.017205411,1.017205411,1.070670692,0.980463153,15,16.15,170.1,160.3,177.6,185.1,173.275,,,,,,,,https://doi.org/10.1016/j.msea.2013.02.035,,,100,1.011,"[1, 1, 1]",compression,2.022501142
0,0,0,0,0,0,0,0,0,0,24.5,25,0,0.5,0,50,0,0,0,Ni24.5Pd25.0Sc0.5Ti50.0,Ni49Pd50Sc1Ti100,NiTiPdSc,0.711987162,7.40284345,10.495,1.5489545,65.14316256,9.14955,6.86,FALSE,3.108,2.798,4.471,4.706,90,B19,0.9002574,1.02,1.017205411,1.017205411,1.070670692,0.980463153,15,16.15,170.1,160.3,177.6,185.1,173.275,,,,,,,,https://doi.org/10.1016/j.msea.2013.02.035,,,100,1.011,"[0, 1, 1]",tension,7.067069249
0,0,0,0,0,0,0,0,0,0,24.5,25,0,0.5,0,50,0,0,0,Ni24.5Pd25.0Sc0.5Ti50.0,Ni49Pd50Sc1Ti100,NiTiPdSc,0.711987162,7.40284345,10.495,1.5489545,65.14316256,9.14955,6.86,FALSE,3.108,2.798,4.471,4.706,90,B19,0.9002574,1.02,1.017205411,1.017205411,1.070670692,0.980463153,15,16.15,170.1,160.3,177.6,185.1,173.275,,,,,,,,https://doi.org/10.1016/j.msea.2013.02.035,,,100,1.011,"[0, 1, 1]",compression,2.506803388
0,0,0,0,0,0,0,0,0,0,24.5,25,0,0.5,0,50,0,0,0,Ni24.5Pd25.0Sc0.5Ti50.0,Ni49Pd50Sc1Ti100,NiTiPdSc,0.711987162,7.40284345,10.495,1.5489545,65.14316256,9.14955,6.86,FALSE,3.108,2.798,4.471,4.706,90,B19,0.9002574,1.02,1.017205411,1.017205411,1.070670692,0.980463153,15,16.15,170.1,160.3,177.6,185.1,173.275,,,,,,,,https://doi.org/10.1016/j.msea.2013.02.035,,,100,1.011,"[1, 1, 2]",tension,3.973775573
0,0,0,0,0,0,0,0,0,0,24.5,25,0,0.5,0,50,0,0,0,Ni24.5Pd25.0Sc0.5Ti50.0,Ni49Pd50Sc1Ti100,NiTiPdSc,0.711987162,7.40284345,10.495,1.5489545,65.14316256,9.14955,6.86,FALSE,3.108,2.798,4.471,4.706,90,B19,0.9002574,1.02,1.017205411,1.017205411,1.070670692,0.980463153,15,16.15,170.1,160.3,177.6,185.1,173.275,,,,,,,,https://doi.org/10.1016/j.msea.2013.02.035,,,100,1.011,"[1, 1, 2]",compression,5.914336507
0,0,0,0,0,0,0,0,0,0,24.5,25,0,0.5,0,50,0,0,0,Ni24.5Pd25.0Sc0.5Ti50.0,Ni49Pd50Sc1Ti100,NiTiPdSc,0.711987162,7.40284345,10.495,1.5489545,65.14316256,9.14955,6.86,FALSE,3.108,2.798,4.471,4.706,90,B19,0.9002574,1.02,1.017205411,1.017205411,1.070670692,0.980463153,15,16.15,170.1,160.3,177.6,185.1,173.275,,,,,,,,https://doi.org/10.1016/j.msea.2013.02.035,,,100,1.011,"[1, 4, 8]",tension,6.356197975
0,0,0,0,0,0,0,0,0,0,24.5,25,0,0.5,0,50,0,0,0,Ni24.5Pd25.0Sc0.5Ti50.0,Ni49Pd50Sc1Ti100,NiTiPdSc,0.711987162,7.40284345,10.495,1.5489545,65.14316256,9.14955,6.86,FALSE,3.108,2.798,4.471,4.706,90,B19,0.9002574,1.02,1.017205411,1.017205411,1.070670692,0.980463153,15,16.15,170.1,160.3,177.6,185.1,173.275,,,,,,,,https://doi.org/10.1016/j.msea.2013.02.035,,,100,1.011,"[1, 4, 8]",compression,7.063008763
0,0,0,0,0,0,0,0,0,0,24.5,25,0,0.5,0,50,0,0,0,Ni24.5Pd25.0Sc0.5Ti50.0,Ni49Pd50Sc1Ti100,NiTiPdSc,0.711987162,7.40284345,10.495,1.5489545,65.14316256,9.14955,6.86,FALSE,3.108,2.798,4.471,4.706,90,B19,0.9002574,1.02,1.017205411,1.017205411,1.070670692,0.980463153,15,16.15,170.1,160.3,177.6,185.1,173.275,,,,,,,,https://doi.org/10.1016/j.msea.2013.02.035,,,100,1.011,"[2, -2, -1]",tension,5.309856249
0,0,0,0,0,0,0,0,0,0,24.5,25,0,0.5,0,50,0,0,0,Ni24.5Pd25.0Sc0.5Ti50.0,Ni49Pd50Sc1Ti100,NiTiPdSc,0.711987162,7.40284345,10.495,1.5489545,65.14316256,9.14955,6.86,FALSE,3.108,2.798,4.471,4.706,90,B19,0.9002574,1.02,1.017205411,1.017205411,1.070670692,0.980463153,15,16.15,170.1,160.3,177.6,185.1,173.275,,,,,,,,https://doi.org/10.1016/j.msea.2013.02.035,,,100,1.011,"[2, -2, -1]",compression,2.982233968
0,0,0,0,0,0,0,0,0,0,24.5,25,0,0.5,0,50,0,0,0,Ni24.5Pd25.0Sc0.5Ti50.0,Ni49Pd50Sc1Ti100,NiTiPdSc,0.711987162,7.40284345,10.495,1.5489545,65.14316256,9.14955,6.86,FALSE,3.108,2.798,4.471,4.706,90,B19,0.9002574,1.02,1.017205411,1.017205411,1.070670692,0.980463153,15,16.15,170.1,160.3,177.6,185.1,173.275,,,,,,,,https://doi.org/10.1016/j.msea.2013.02.035,,,100,1.011,"[8, -8, -1]",tension,6.945409914
0,0,0,0,0,0,0,0,0,0,24.5,25,0,0.5,0,50,0,0,0,Ni24.5Pd25.0Sc0.5Ti50.0,Ni49Pd50Sc1Ti100,NiTiPdSc,0.711987162,7.40284345,10.495,1.5489545,65.14316256,9.14955,6.86,FALSE,3.108,2.798,4.471,4.706,90,B19,0.9002574,1.02,1.017205411,1.017205411,1.070670692,0.980463153,15,16.15,170.1,160.3,177.6,185.1,173.275,,,,,,,,https://doi.org/10.1016/j.msea.2013.02.035,,,100,1.011,"[8, -8, -1]",compression,2.806630221
0,0,0,0,0,0,0,0,0,0,24.5,25,0,0.5,0,50,0,0,0,Ni24.5Pd25.0Sc0.5Ti50.0,Ni49Pd50Sc1Ti100,NiTiPdSc,0.711987162,7.40284345,10.495,1.5489545,65.14316256,9.14955,6.86,FALSE,3.108,2.798,4.471,4.706,90,B19,0.9002574,1.02,1.017205411,1.017205411,1.070670692,0.980463153,15,16.15,170.1,160.3,177.6,185.1,173.275,,,,,,,,https://doi.org/10.1016/j.msea.2013.02.035,,,100,1.011,"[4, -4, 1]",tension,6.590702311
0,0,0,0,0,0,0,0,0,0,24.5,25,0,0.5,0,50,0,0,0,Ni24.5Pd25.0Sc0.5Ti50.0,Ni49Pd50Sc1Ti100,NiTiPdSc,0.711987162,7.40284345,10.495,1.5489545,65.14316256,9.14955,6.86,FALSE,3.108,2.798,4.471,4.706,90,B19,0.9002574,1.02,1.017205411,1.017205411,1.070670692,0.980463153,15,16.15,170.1,160.3,177.6,185.1,173.275,,,,,,,,https://doi.org/10.1016/j.msea.2013.02.035,,,100,1.011,"[4, -4, 1]",compression,2.984286507
0,0,0,0,0,0,0,0,0,0,24.5,25,0,0.5,0,50,0,0,0,Ni24.5Pd25.0Sc0.5Ti50.0,Ni49Pd50Sc1Ti100,NiTiPdSc,0.711987162,7.40284345,10.495,1.5489545,65.14316256,9.14955,6.86,FALSE,3.108,2.798,4.471,4.706,90,B19,0.9002574,1.02,1.017205411,1.017205411,1.070670692,0.980463153,15,16.15,170.1,160.3,177.6,185.1,173.275,,,,,,,,https://doi.org/10.1016/j.msea.2013.02.035,,,100,1.011,"[3, -3, 2]",tension,4.176198465
0,0,0,0,0,0,0,0,0,0,24.5,25,0,0.5,0,50,0,0,0,Ni24.5Pd25.0Sc0.5Ti50.0,Ni49Pd50Sc1Ti100,NiTiPdSc,0.711987162,7.40284345,10.495,1.5489545,65.14316256,9.14955,6.86,FALSE,3.108,2.798,4.471,4.706,90,B19,0.9002574,1.02,1.017205411,1.017205411,1.070670692,0.980463153,15,16.15,170.1,160.3,177.6,185.1,173.275,,,,,,,,https://doi.org/10.1016/j.msea.2013.02.035,,,100,1.011,"[3, -3, 2]",compression,2.762769104
0,0,0,0,0,0,0,0,0,0,24.5,25,0,0.5,0,50,0,0,0,Ni24.5Pd25.0Sc0.5Ti50.0,Ni49Pd50Sc1Ti100,NiTiPdSc,0.711987162,7.40284345,10.495,1.5489545,65.14316256,9.14955,6.86,FALSE,3.108,2.798,4.471,4.706,90,B19,0.9002574,1.02,1.017205411,1.017205411,1.070670692,0.980463153,15,16.15,170.1,160.3,177.6,185.1,173.275,,,,,,,,https://doi.org/10.1016/j.msea.2013.02.035,,,100,1.011,"[8, -8, 3]",tension,6.031652121
0,0,0,0,0,0,0,0,0,0,24.5,25,0,0.5,0,50,0,0,0,Ni24.5Pd25.0Sc0.5Ti50.0,Ni49Pd50Sc1Ti100,NiTiPdSc,0.711987162,7.40284345,10.495,1.5489545,65.14316256,9.14955,6.86,FALSE,3.108,2.798,4.471,4.706,90,B19,0.9002574,1.02,1.017205411,1.017205411,1.070670692,0.980463153,15,16.15,170.1,160.3,177.6,185.1,173.275,,,,,,,,https://doi.org/10.1016/j.msea.2013.02.035,,,100,1.011,"[8, -8, 3]",compression,3.0393948
0,0,0,0,0,0,0,0,0,0,24.5,25,0,0.5,0,50,0,0,0,Ni24.5Pd25.0Sc0.5Ti50.0,Ni49Pd50Sc1Ti100,NiTiPdSc,0.711987162,7.40284345,10.495,1.5489545,65.14316256,9.14955,6.86,FALSE,3.108,2.798,4.471,4.706,90,B19,0.9002574,1.02,1.017205411,1.017205411,1.070670692,0.980463153,15,16.15,170.1,160.3,177.6,185.1,173.275,,,,,,,,https://doi.org/10.1016/j.msea.2013.02.035,,,100,1.011,"[5, -5, 4]",tension,3.194579943
0,0,0,0,0,0,0,0,0,0,24.5,25,0,0.5,0,50,0,0,0,Ni24.5Pd25.0Sc0.5Ti50.0,Ni49Pd50Sc1Ti100,NiTiPdSc,0.711987162,7.40284345,10.495,1.5489545,65.14316256,9.14955,6.86,FALSE,3.108,2.798,4.471,4.706,90,B19,0.9002574,1.02,1.017205411,1.017205411,1.070670692,0.980463153,15,16.15,170.1,160.3,177.6,185.1,173.275,,,,,,,,https://doi.org/10.1016/j.msea.2013.02.035,,,100,1.011,"[5, -5, 4]",compression,2.500676056
0,0,0,0,0,0,0,0,0,0,24.5,25,0,0.5,0,50,0,0,0,Ni24.5Pd25.0Sc0.5Ti50.0,Ni49Pd50Sc1Ti100,NiTiPdSc,0.711987162,7.40284345,10.495,1.5489545,65.14316256,9.14955,6.86,FALSE,3.108,2.798,4.471,4.706,90,B19,0.9002574,1.02,1.017205411,1.017205411,1.070670692,0.980463153,15,16.15,170.1,160.3,177.6,185.1,173.275,,,,,,,,https://doi.org/10.1016/j.msea.2013.02.035,,,100,1.011,"[5, -5, 7]",tension,2.920569085
0,0,0,0,0,0,0,0,0,0,24.5,25,0,0.5,0,50,0,0,0,Ni24.5Pd25.0Sc0.5Ti50.0,Ni49Pd50Sc1Ti100,NiTiPdSc,0.711987162,7.40284345,10.495,1.5489545,65.14316256,9.14955,6.86,FALSE,3.108,2.798,4.471,4.706,90,B19,0.9002574,1.02,1.017205411,1.017205411,1.070670692,0.980463153,15,16.15,170.1,160.3,177.6,185.1,173.275,,,,,,,,https://doi.org/10.1016/j.msea.2013.02.035,,,100,1.011,"[5, -5, 7]",compression,3.889768463
0,0,0,0,0,0,0,0,0,0,24.5,25,0,0.5,0,50,0,0,0,Ni24.5Pd25.0Sc0.5Ti50.0,Ni49Pd50Sc1Ti100,NiTiPdSc,0.711987162,7.40284345,10.495,1.5489545,65.14316256,9.14955,6.86,FALSE,3.108,2.798,4.471,4.706,90,B19,0.9002574,1.02,1.017205411,1.017205411,1.070670692,0.980463153,15,16.15,170.1,160.3,177.6,185.1,173.275,,,,,,,,https://doi.org/10.1016/j.msea.2013.02.035,,,100,1.011,"[2, -2, 5]",tension,4.42230662
0,0,0,0,0,0,0,0,0,0,24.5,25,0,0.5,0,50,0,0,0,Ni24.5Pd25.0Sc0.5Ti50.0,Ni49Pd50Sc1Ti100,NiTiPdSc,0.711987162,7.40284345,10.495,1.5489545,65.14316256,9.14955,6.86,FALSE,3.108,2.798,4.471,4.706,90,B19,0.9002574,1.02,1.017205411,1.017205411,1.070670692,0.980463153,15,16.15,170.1,160.3,177.6,185.1,173.275,,,,,,,,https://doi.org/10.1016/j.msea.2013.02.035,,,100,1.011,"[2, -2, 5]",compression,7.004008786
0,0,0,0,0,0,0,0,0,0,24.5,25,0,0.5,0,50,0,0,0,Ni24.5Pd25.0Sc0.5Ti50.0,Ni49Pd50Sc1Ti100,NiTiPdSc,0.711987162,7.40284345,10.495,1.5489545,65.14316256,9.14955,6.86,FALSE,3.108,2.796,4.465,4.706,90,B19,0.8996139,,1.01584034,1.01584034,1.070670692,0.978447498,15,16.15,170.1,160.3,177.6,185.1,173.275,17.9,,17.9,,127.44,,127.44,https://doi.org/10.1007/s11661-010-0245-z,,,100,1.011,"[1, 1, 1]",tension,1.685407539
0,0,0,0,0,0,0,0,0,0,24.5,25,0,0.5,0,50,0,0,0,Ni24.5Pd25.0Sc0.5Ti50.0,Ni49Pd50Sc1Ti100,NiTiPdSc,0.711987162,7.40284345,10.495,1.5489545,65.14316256,9.14955,6.86,FALSE,3.108,2.796,4.465,4.706,90,B19,0.8996139,,1.01584034,1.01584034,1.070670692,0.978447498,15,16.15,170.1,160.3,177.6,185.1,173.275,17.9,,17.9,,127.44,,127.44,https://doi.org/10.1007/s11661-010-0245-z,,,100,1.011,"[1, 1, 1]",compression,2.136687794
0,0,0,0,0,0,0,0,0,0,24.5,25,0,0.5,0,50,0,0,0,Ni24.5Pd25.0Sc0.5Ti50.0,Ni49Pd50Sc1Ti100,NiTiPdSc,0.711987162,7.40284345,10.495,1.5489545,65.14316256,9.14955,6.86,FALSE,3.108,2.796,4.465,4.706,90,B19,0.8996139,,1.01584034,1.01584034,1.070670692,0.978447498,15,16.15,170.1,160.3,177.6,185.1,173.275,17.9,,17.9,,127.44,,127.44,https://doi.org/10.1007/s11661-010-0245-z,,,100,1.011,"[0, 1, 1]",tension,7.067069249
0,0,0,0,0,0,0,0,0,0,24.5,25,0,0.5,0,50,0,0,0,Ni24.5Pd25.0Sc0.5Ti50.0,Ni49Pd50Sc1Ti100,NiTiPdSc,0.711987162,7.40284345,10.495,1.5489545,65.14316256,9.14955,6.86,FALSE,3.108,2.796,4.465,4.706,90,B19,0.8996139,,1.01584034,1.01584034,1.070670692,0.978447498,15,16.15,170.1,160.3,177.6,185.1,173.275,17.9,,17.9,,127.44,,127.44,https://doi.org/10.1007/s11661-010-0245-z,,,100,1.011,"[0, 1, 1]",compression,2.572107873
0,0,0,0,0,0,0,0,0,0,24.5,25,0,0.5,0,50,0,0,0,Ni24.5Pd25.0Sc0.5Ti50.0,Ni49Pd50Sc1Ti100,NiTiPdSc,0.711987162,7.40284345,10.495,1.5489545,65.14316256,9.14955,6.86,FALSE,3.108,2.796,4.465,4.706,90,B19,0.8996139,,1.01584034,1.01584034,1.070670692,0.978447498,15,16.15,170.1,160.3,177.6,185.1,173.275,17.9,,17.9,,127.44,,127.44,https://doi.org/10.1007/s11661-010-0245-z,,,100,1.011,"[1, 1, 2]",tension,3.953369032
0,0,0,0,0,0,0,0,0,0,24.5,25,0,0.5,0,50,0,0,0,Ni24.5Pd25.0Sc0.5Ti50.0,Ni49Pd50Sc1Ti100,NiTiPdSc,0.711987162,7.40284345,10.495,1.5489545,65.14316256,9.14955,6.86,FALSE,3.108,2.796,4.465,4.706,90,B19,0.8996139,,1.01584034,1.01584034,1.070670692,0.978447498,15,16.15,170.1,160.3,177.6,185.1,173.275,17.9,,17.9,,127.44,,127.44,https://doi.org/10.1007/s11661-010-0245-z,,,100,1.011,"[1, 1, 2]",compression,6.00457575
0,0,0,0,0,0,0,0,0,0,24.5,25,0,0.5,0,50,0,0,0,Ni24.5Pd25.0Sc0.5Ti50.0,Ni49Pd50Sc1Ti100,NiTiPdSc,0.711987162,7.40284345,10.495,1.5489545,65.14316256,9.14955,6.86,FALSE,3.108,2.796,4.465,4.706,90,B19,0.8996139,,1.01584034,1.01584034,1.070670692,0.978447498,15,16.15,170.1,160.3,177.6,185.1,173.275,17.9,,17.9,,127.44,,127.44,https://doi.org/10.1007/s11661-010-0245-z,,,100,1.011,"[1, 4, 8]",tension,6.342638994
0,0,0,0,0,0,0,0,0,0,24.5,25,0,0.5,0,50,0,0,0,Ni24.5Pd25.0Sc0.5Ti50.0,Ni49Pd50Sc1Ti100,NiTiPdSc,0.711987162,7.40284345,10.495,1.5489545,65.14316256,9.14955,6.86,FALSE,3.108,2.796,4.465,4.706,90,B19,0.8996139,,1.01584034,1.01584034,1.070670692,0.978447498,15,16.15,170.1,160.3,177.6,185.1,173.275,17.9,,17.9,,127.44,,127.44,https://doi.org/10.1007/s11661-010-0245-z,,,100,1.011,"[1, 4, 8]",compression,7.135312473
0,0,0,0,0,0,0,0,0,0,24.5,25,0,0.5,0,50,0,0,0,Ni24.5Pd25.0Sc0.5Ti50.0,Ni49Pd50Sc1Ti100,NiTiPdSc,0.711987162,7.40284345,10.495,1.5489545,65.14316256,9.14955,6.86,FALSE,3.108,2.796,4.465,4.706,90,B19,0.8996139,,1.01584034,1.01584034,1.070670692,0.978447498,15,16.15,170.1,160.3,177.6,185.1,173.275,17.9,,17.9,,127.44,,127.44,https://doi.org/10.1007/s11661-010-0245-z,,,100,1.011,"[2, -2, -1]",tension,5.303745963
0,0,0,0,0,0,0,0,0,0,24.5,25,0,0.5,0,50,0,0,0,Ni24.5Pd25.0Sc0.5Ti50.0,Ni49Pd50Sc1Ti100,NiTiPdSc,0.711987162,7.40284345,10.495,1.5489545,65.14316256,9.14955,6.86,FALSE,3.108,2.796,4.465,4.706,90,B19,0.8996139,,1.01584034,1.01584034,1.070670692,0.978447498,15,16.15,170.1,160.3,177.6,185.1,173.275,17.9,,17.9,,127.44,,127.44,https://doi.org/10.1007/s11661-010-0245-z,,,100,1.011,"[2, -2, -1]",compression,3.080326921
0,0,0,0,0,0,0,0,0,0,24.5,25,0,0.5,0,50,0,0,0,Ni24.5Pd25.0Sc0.5Ti50.0,Ni49Pd50Sc1Ti100,NiTiPdSc,0.711987162,7.40284345,10.495,1.5489545,65.14316256,9.14955,6.86,FALSE,3.108,2.796,4.465,4.706,90,B19,0.8996139,,1.01584034,1.01584034,1.070670692,0.978447498,15,16.15,170.1,160.3,177.6,185.1,173.275,17.9,,17.9,,127.44,,127.44,https://doi.org/10.1007/s11661-010-0245-z,,,100,1.011,"[8, -8, -1]",tension,6.944990146
0,0,0,0,0,0,0,0,0,0,24.5,25,0,0.5,0,50,0,0,0,Ni24.5Pd25.0Sc0.5Ti50.0,Ni49Pd50Sc1Ti100,NiTiPdSc,0.711987162,7.40284345,10.495,1.5489545,65.14316256,9.14955,6.86,FALSE,3.108,2.796,4.465,4.706,90,B19,0.8996139,,1.01584034,1.01584034,1.070670692,0.978447498,15,16.15,170.1,160.3,177.6,185.1,173.275,17.9,,17.9,,127.44,,127.44,https://doi.org/10.1007/s11661-010-0245-z,,,100,1.011,"[8, -8, -1]",compression,2.881042378
0,0,0,0,0,0,0,0,0,0,24.5,25,0,0.5,0,50,0,0,0,Ni24.5Pd25.0Sc0.5Ti50.0,Ni49Pd50Sc1Ti100,NiTiPdSc,0.711987162,7.40284345,10.495,1.5489545,65.14316256,9.14955,6.86,FALSE,3.108,2.796,4.465,4.706,90,B19,0.8996139,,1.01584034,1.01584034,1.070670692,0.978447498,15,16.15,170.1,160.3,177.6,185.1,173.275,17.9,,17.9,,127.44,,127.44,https://doi.org/10.1007/s11661-010-0245-z,,,100,1.011,"[4, -4, 1]",tension,6.589055929
0,0,0,0,0,0,0,0,0,0,24.5,25,0,0.5,0,50,0,0,0,Ni24.5Pd25.0Sc0.5Ti50.0,Ni49Pd50Sc1Ti100,NiTiPdSc,0.711987162,7.40284345,10.495,1.5489545,65.14316256,9.14955,6.86,FALSE,3.108,2.796,4.465,4.706,90,B19,0.8996139,,1.01584034,1.01584034,1.070670692,0.978447498,15,16.15,170.1,160.3,177.6,185.1,173.275,17.9,,17.9,,127.44,,127.44,https://doi.org/10.1007/s11661-010-0245-z,,,100,1.011,"[4, -4, 1]",compression,3.067442296
0,0,0,0,0,0,0,0,0,0,24.5,25,0,0.5,0,50,0,0,0,Ni24.5Pd25.0Sc0.5Ti50.0,Ni49Pd50Sc1Ti100,NiTiPdSc,0.711987162,7.40284345,10.495,1.5489545,65.14316256,9.14955,6.86,FALSE,3.108,2.796,4.465,4.706,90,B19,0.8996139,,1.01584034,1.01584034,1.070670692,0.978447498,15,16.15,170.1,160.3,177.6,185.1,173.275,17.9,,17.9,,127.44,,127.44,https://doi.org/10.1007/s11661-010-0245-z,,,100,1.011,"[3, -3, 2]",tension,4.166090812
0,0,0,0,0,0,0,0,0,0,24.5,25,0,0.5,0,50,0,0,0,Ni24.5Pd25.0Sc0.5Ti50.0,Ni49Pd50Sc1Ti100,NiTiPdSc,0.711987162,7.40284345,10.495,1.5489545,65.14316256,9.14955,6.86,FALSE,3.108,2.796,4.465,4.706,90,B19,0.8996139,,1.01584034,1.01584034,1.070670692,0.978447498,15,16.15,170.1,160.3,177.6,185.1,173.275,17.9,,17.9,,127.44,,127.44,https://doi.org/10.1007/s11661-010-0245-z,,,100,1.011,"[3, -3, 2]",compression,2.868272793
0,0,0,0,0,0,0,0,0,0,24.5,25,0,0.5,0,50,0,0,0,Ni24.5Pd25.0Sc0.5Ti50.0,Ni49Pd50Sc1Ti100,NiTiPdSc,0.711987162,7.40284345,10.495,1.5489545,65.14316256,9.14955,6.86,FALSE,3.108,2.796,4.465,4.706,90,B19,0.8996139,,1.01584034,1.01584034,1.070670692,0.978447498,15,16.15,170.1,160.3,177.6,185.1,173.275,17.9,,17.9,,127.44,,127.44,https://doi.org/10.1007/s11661-010-0245-z,,,100,1.011,"[8, -8, 3]",tension,6.028064106
0,0,0,0,0,0,0,0,0,0,24.5,25,0,0.5,0,50,0,0,0,Ni24.5Pd25.0Sc0.5Ti50.0,Ni49Pd50Sc1Ti100,NiTiPdSc,0.711987162,7.40284345,10.495,1.5489545,65.14316256,9.14955,6.86,FALSE,3.108,2.796,4.465,4.706,90,B19,0.8996139,,1.01584034,1.01584034,1.070670692,0.978447498,15,16.15,170.1,160.3,177.6,185.1,173.275,17.9,,17.9,,127.44,,127.44,https://doi.org/10.1007/s11661-010-0245-z,,,100,1.011,"[8, -8, 3]",compression,3.130538188
0,0,0,0,0,0,0,0,0,0,24.5,25,0,0.5,0,50,0,0,0,Ni24.5Pd25.0Sc0.5Ti50.0,Ni49Pd50Sc1Ti100,NiTiPdSc,0.711987162,7.40284345,10.495,1.5489545,65.14316256,9.14955,6.86,FALSE,3.108,2.796,4.465,4.706,90,B19,0.8996139,,1.01584034,1.01584034,1.070670692,0.978447498,15,16.15,170.1,160.3,177.6,185.1,173.275,17.9,,17.9,,127.44,,127.44,https://doi.org/10.1007/s11661-010-0245-z,,,100,1.011,"[5, -5, 4]",tension,3.18097464
0,0,0,0,0,0,0,0,0,0,24.5,25,0,0.5,0,50,0,0,0,Ni24.5Pd25.0Sc0.5Ti50.0,Ni49Pd50Sc1Ti100,NiTiPdSc,0.711987162,7.40284345,10.495,1.5489545,65.14316256,9.14955,6.86,FALSE,3.108,2.796,4.465,4.706,90,B19,0.8996139,,1.01584034,1.01584034,1.070670692,0.978447498,15,16.15,170.1,160.3,177.6,185.1,173.275,17.9,,17.9,,127.44,,127.44,https://doi.org/10.1007/s11661-010-0245-z,,,100,1.011,"[5, -5, 4]",compression,2.610570263
0,0,0,0,0,0,0,0,0,0,24.5,25,0,0.5,0,50,0,0,0,Ni24.5Pd25.0Sc0.5Ti50.0,Ni49Pd50Sc1Ti100,NiTiPdSc,0.711987162,7.40284345,10.495,1.5489545,65.14316256,9.14955,6.86,FALSE,3.108,2.796,4.465,4.706,90,B19,0.8996139,,1.01584034,1.01584034,1.070670692,0.978447498,15,16.15,170.1,160.3,177.6,185.1,173.275,17.9,,17.9,,127.44,,127.44,https://doi.org/10.1007/s11661-010-0245-z,,,100,1.011,"[5, -5, 7]",tension,2.90363497
0,0,0,0,0,0,0,0,0,0,24.5,25,0,0.5,0,50,0,0,0,Ni24.5Pd25.0Sc0.5Ti50.0,Ni49Pd50Sc1Ti100,NiTiPdSc,0.711987162,7.40284345,10.495,1.5489545,65.14316256,9.14955,6.86,FALSE,3.108,2.796,4.465,4.706,90,B19,0.8996139,,1.01584034,1.01584034,1.070670692,0.978447498,15,16.15,170.1,160.3,177.6,185.1,173.275,17.9,,17.9,,127.44,,127.44,https://doi.org/10.1007/s11661-010-0245-z,,,100,1.011,"[5, -5, 7]",compression,3.992564939
0,0,0,0,0,0,0,0,0,0,24.5,25,0,0.5,0,50,0,0,0,Ni24.5Pd25.0Sc0.5Ti50.0,Ni49Pd50Sc1Ti100,NiTiPdSc,0.711987162,7.40284345,10.495,1.5489545,65.14316256,9.14955,6.86,FALSE,3.108,2.796,4.465,4.706,90,B19,0.8996139,,1.01584034,1.01584034,1.070670692,0.978447498,15,16.15,170.1,160.3,177.6,185.1,173.275,17.9,,17.9,,127.44,,127.44,https://doi.org/10.1007/s11661-010-0245-z,,,100,1.011,"[2, -2, 5]",tension,4.397460623
0,0,0,0,0,0,0,0,0,0,24.5,25,0,0.5,0,50,0,0,0,Ni24.5Pd25.0Sc0.5Ti50.0,Ni49Pd50Sc1Ti100,NiTiPdSc,0.711987162,7.40284345,10.495,1.5489545,65.14316256,9.14955,6.86,FALSE,3.108,2.796,4.465,4.706,90,B19,0.8996139,,1.01584034,1.01584034,1.070670692,0.978447498,15,16.15,170.1,160.3,177.6,185.1,173.275,17.9,,17.9,,127.44,,127.44,https://doi.org/10.1007/s11661-010-0245-z,,,100,1.011,"[2, -2, 5]",compression,7.087395272
0,0,0,0,0,0,0,0,0,0,25.06,25.42,0,0.49,0,49.03,0,0,0,Ni25.06Pd25.42Sc0.49Ti49.03,Ni2964203790Pd3006786127Sc57959292Ti5799477726,NiTiPdSc,0.711051471,7.413752397,10.5242,1.550415901,65.45000411,9.117698,6.89,FALSE,3.087,2.793,4.445,4.689,90,B19,0.904761905,,1.018169628,1.018169628,1.074060155,0.989425387,18.4,18.4,,,,,,,,,,,,,https://doi.org/10.1016/j.actamat.2011.04.009,,,100,1.01,"[1, 1, 1]",tension,2.075209778
0,0,0,0,0,0,0,0,0,0,25.06,25.42,0,0.49,0,49.03,0,0,0,Ni25.06Pd25.42Sc0.49Ti49.03,Ni2964203790Pd3006786127Sc57959292Ti5799477726,NiTiPdSc,0.711051471,7.413752397,10.5242,1.550415901,65.45000411,9.117698,6.89,FALSE,3.087,2.793,4.445,4.689,90,B19,0.904761905,,1.018169628,1.018169628,1.074060155,0.989425387,18.4,18.4,,,,,,,,,,,,,https://doi.org/10.1016/j.actamat.2011.04.009,,,100,1.01,"[1, 1, 1]",compression,1.817637564
0,0,0,0,0,0,0,0,0,0,25.06,25.42,0,0.49,0,49.03,0,0,0,Ni25.06Pd25.42Sc0.49Ti49.03,Ni2964203790Pd3006786127Sc57959292Ti5799477726,NiTiPdSc,0.711051471,7.413752397,10.5242,1.550415901,65.45000411,9.117698,6.89,FALSE,3.087,2.793,4.445,4.689,90,B19,0.904761905,,1.018169628,1.018169628,1.074060155,0.989425387,18.4,18.4,,,,,,,,,,,,,https://doi.org/10.1016/j.actamat.2011.04.009,,,100,1.01,"[0, 1, 1]",tension,7.406015451
0,0,0,0,0,0,0,0,0,0,25.06,25.42,0,0.49,0,49.03,0,0,0,Ni25.06Pd25.42Sc0.49Ti49.03,Ni2964203790Pd3006786127Sc57959292Ti5799477726,NiTiPdSc,0.711051471,7.413752397,10.5242,1.550415901,65.45000411,9.117698,6.89,FALSE,3.087,2.793,4.445,4.689,90,B19,0.904761905,,1.018169628,1.018169628,1.074060155,0.989425387,18.4,18.4,,,,,,,,,,,,,https://doi.org/10.1016/j.actamat.2011.04.009,,,100,1.01,"[0, 1, 1]",compression,2.180487427
0,0,0,0,0,0,0,0,0,0,25.06,25.42,0,0.49,0,49.03,0,0,0,Ni25.06Pd25.42Sc0.49Ti49.03,Ni2964203790Pd3006786127Sc57959292Ti5799477726,NiTiPdSc,0.711051471,7.413752397,10.5242,1.550415901,65.45000411,9.117698,6.89,FALSE,3.087,2.793,4.445,4.689,90,B19,0.904761905,,1.018169628,1.018169628,1.074060155,0.989425387,18.4,18.4,,,,,,,,,,,,,https://doi.org/10.1016/j.actamat.2011.04.009,,,100,1.01,"[1, 1, 2]",tension,4.308454995
0,0,0,0,0,0,0,0,0,0,25.06,25.42,0,0.49,0,49.03,0,0,0,Ni25.06Pd25.42Sc0.49Ti49.03,Ni2964203790Pd3006786127Sc57959292Ti5799477726,NiTiPdSc,0.711051471,7.413752397,10.5242,1.550415901,65.45000411,9.117698,6.89,FALSE,3.087,2.793,4.445,4.689,90,B19,0.904761905,,1.018169628,1.018169628,1.074060155,0.989425387,18.4,18.4,,,,,,,,,,,,,https://doi.org/10.1016/j.actamat.2011.04.009,,,100,1.01,"[1, 1, 2]",compression,5.592062472
0,0,0,0,0,0,0,0,0,0,25.06,25.42,0,0.49,0,49.03,0,0,0,Ni25.06Pd25.42Sc0.49Ti49.03,Ni2964203790Pd3006786127Sc57959292Ti5799477726,NiTiPdSc,0.711051471,7.413752397,10.5242,1.550415901,65.45000411,9.117698,6.89,FALSE,3.087,2.793,4.445,4.689,90,B19,0.904761905,,1.018169628,1.018169628,1.074060155,0.989425387,18.4,18.4,,,,,,,,,,,,,https://doi.org/10.1016/j.actamat.2011.04.009,,,100,1.01,"[1, 4, 8]",tension,6.673335877
0,0,0,0,0,0,0,0,0,0,25.06,25.42,0,0.49,0,49.03,0,0,0,Ni25.06Pd25.42Sc0.49Ti49.03,Ni2964203790Pd3006786127Sc57959292Ti5799477726,NiTiPdSc,0.711051471,7.413752397,10.5242,1.550415901,65.45000411,9.117698,6.89,FALSE,3.087,2.793,4.445,4.689,90,B19,0.904761905,,1.018169628,1.018169628,1.074060155,0.989425387,18.4,18.4,,,,,,,,,,,,,https://doi.org/10.1016/j.actamat.2011.04.009,,,100,1.01,"[1, 4, 8]",compression,6.680150747
0,0,0,0,0,0,0,0,0,0,25.06,25.42,0,0.49,0,49.03,0,0,0,Ni25.06Pd25.42Sc0.49Ti49.03,Ni2964203790Pd3006786127Sc57959292Ti5799477726,NiTiPdSc,0.711051471,7.413752397,10.5242,1.550415901,65.45000411,9.117698,6.89,FALSE,3.087,2.793,4.445,4.689,90,B19,0.904761905,,1.018169628,1.018169628,1.074060155,0.989425387,18.4,18.4,,,,,,,,,,,,,https://doi.org/10.1016/j.actamat.2011.04.009,,,100,1.01,"[2, -2, -1]",tension,5.658968323
0,0,0,0,0,0,0,0,0,0,25.06,25.42,0,0.49,0,49.03,0,0,0,Ni25.06Pd25.42Sc0.49Ti49.03,Ni2964203790Pd3006786127Sc57959292Ti5799477726,NiTiPdSc,0.711051471,7.413752397,10.5242,1.550415901,65.45000411,9.117698,6.89,FALSE,3.087,2.793,4.445,4.689,90,B19,0.904761905,,1.018169628,1.018169628,1.074060155,0.989425387,18.4,18.4,,,,,,,,,,,,,https://doi.org/10.1016/j.actamat.2011.04.009,,,100,1.01,"[2, -2, -1]",compression,2.72495302
0,0,0,0,0,0,0,0,0,0,25.06,25.42,0,0.49,0,49.03,0,0,0,Ni25.06Pd25.42Sc0.49Ti49.03,Ni2964203790Pd3006786127Sc57959292Ti5799477726,NiTiPdSc,0.711051471,7.413752397,10.5242,1.550415901,65.45000411,9.117698,6.89,FALSE,3.087,2.793,4.445,4.689,90,B19,0.904761905,,1.018169628,1.018169628,1.074060155,0.989425387,18.4,18.4,,,,,,,,,,,,,https://doi.org/10.1016/j.actamat.2011.04.009,,,100,1.01,"[8, -8, -1]",tension,7.285051622
0,0,0,0,0,0,0,0,0,0,25.06,25.42,0,0.49,0,49.03,0,0,0,Ni25.06Pd25.42Sc0.49Ti49.03,Ni2964203790Pd3006786127Sc57959292Ti5799477726,NiTiPdSc,0.711051471,7.413752397,10.5242,1.550415901,65.45000411,9.117698,6.89,FALSE,3.087,2.793,4.445,4.689,90,B19,0.904761905,,1.018169628,1.018169628,1.074060155,0.989425387,18.4,18.4,,,,,,,,,,,,,https://doi.org/10.1016/j.actamat.2011.04.009,,,100,1.01,"[8, -8, -1]",compression,2.496885032
0,0,0,0,0,0,0,0,0,0,25.06,25.42,0,0.49,0,49.03,0,0,0,Ni25.06Pd25.42Sc0.49Ti49.03,Ni2964203790Pd3006786127Sc57959292Ti5799477726,NiTiPdSc,0.711051471,7.413752397,10.5242,1.550415901,65.45000411,9.117698,6.89,FALSE,3.087,2.793,4.445,4.689,90,B19,0.904761905,,1.018169628,1.018169628,1.074060155,0.989425387,18.4,18.4,,,,,,,,,,,,,https://doi.org/10.1016/j.actamat.2011.04.009,,,100,1.01,"[4, -4, 1]",tension,6.932378804
0,0,0,0,0,0,0,0,0,0,25.06,25.42,0,0.49,0,49.03,0,0,0,Ni25.06Pd25.42Sc0.49Ti49.03,Ni2964203790Pd3006786127Sc57959292Ti5799477726,NiTiPdSc,0.711051471,7.413752397,10.5242,1.550415901,65.45000411,9.117698,6.89,FALSE,3.087,2.793,4.445,4.689,90,B19,0.904761905,,1.018169628,1.018169628,1.074060155,0.989425387,18.4,18.4,,,,,,,,,,,,,https://doi.org/10.1016/j.actamat.2011.04.009,,,100,1.01,"[4, -4, 1]",compression,2.69215277
0,0,0,0,0,0,0,0,0,0,25.06,25.42,0,0.49,0,49.03,0,0,0,Ni25.06Pd25.42Sc0.49Ti49.03,Ni2964203790Pd3006786127Sc57959292Ti5799477726,NiTiPdSc,0.711051471,7.413752397,10.5242,1.550415901,65.45000411,9.117698,6.89,FALSE,3.087,2.793,4.445,4.689,90,B19,0.904761905,,1.018169628,1.018169628,1.074060155,0.989425387,18.4,18.4,,,,,,,,,,,,,https://doi.org/10.1016/j.actamat.2011.04.009,,,100,1.01,"[3, -3, 2]",tension,4.532009661
0,0,0,0,0,0,0,0,0,0,25.06,25.42,0,0.49,0,49.03,0,0,0,Ni25.06Pd25.42Sc0.49Ti49.03,Ni2964203790Pd3006786127Sc57959292Ti5799477726,NiTiPdSc,0.711051471,7.413752397,10.5242,1.550415901,65.45000411,9.117698,6.89,FALSE,3.087,2.793,4.445,4.689,90,B19,0.904761905,,1.018169628,1.018169628,1.074060155,0.989425387,18.4,18.4,,,,,,,,,,,,,https://doi.org/10.1016/j.actamat.2011.04.009,,,100,1.01,"[3, -3, 2]",compression,2.526187795
0,0,0,0,0,0,0,0,0,0,25.06,25.42,0,0.49,0,49.03,0,0,0,Ni25.06Pd25.42Sc0.49Ti49.03,Ni2964203790Pd3006786127Sc57959292Ti5799477726,NiTiPdSc,0.711051471,7.413752397,10.5242,1.550415901,65.45000411,9.117698,6.89,FALSE,3.087,2.793,4.445,4.689,90,B19,0.904761905,,1.018169628,1.018169628,1.074060155,0.989425387,18.4,18.4,,,,,,,,,,,,,https://doi.org/10.1016/j.actamat.2011.04.009,,,100,1.01,"[8, -8, 3]",tension,6.376556924
0,0,0,0,0,0,0,0,0,0,25.06,25.42,0,0.49,0,49.03,0,0,0,Ni25.06Pd25.42Sc0.49Ti49.03,Ni2964203790Pd3006786127Sc57959292Ti5799477726,NiTiPdSc,0.711051471,7.413752397,10.5242,1.550415901,65.45000411,9.117698,6.89,FALSE,3.087,2.793,4.445,4.689,90,B19,0.904761905,,1.018169628,1.018169628,1.074060155,0.989425387,18.4,18.4,,,,,,,,,,,,,https://doi.org/10.1016/j.actamat.2011.04.009,,,100,1.01,"[8, -8, 3]",compression,2.765020083
0,0,0,0,0,0,0,0,0,0,25.06,25.42,0,0.49,0,49.03,0,0,0,Ni25.06Pd25.42Sc0.49Ti49.03,Ni2964203790Pd3006786127Sc57959292Ti5799477726,NiTiPdSc,0.711051471,7.413752397,10.5242,1.550415901,65.45000411,9.117698,6.89,FALSE,3.087,2.793,4.445,4.689,90,B19,0.904761905,,1.018169628,1.018169628,1.074060155,0.989425387,18.4,18.4,,,,,,,,,,,,,https://doi.org/10.1016/j.actamat.2011.04.009,,,100,1.01,"[5, -5, 4]",tension,3.556284246
0,0,0,0,0,0,0,0,0,0,25.06,25.42,0,0.49,0,49.03,0,0,0,Ni25.06Pd25.42Sc0.49Ti49.03,Ni2964203790Pd3006786127Sc57959292Ti5799477726,NiTiPdSc,0.711051471,7.413752397,10.5242,1.550415901,65.45000411,9.117698,6.89,FALSE,3.087,2.793,4.445,4.689,90,B19,0.904761905,,1.018169628,1.018169628,1.074060155,0.989425387,18.4,18.4,,,,,,,,,,,,,https://doi.org/10.1016/j.actamat.2011.04.009,,,100,1.01,"[5, -5, 4]",compression,2.278405983
0,0,0,0,0,0,0,0,0,0,25.06,25.42,0,0.49,0,49.03,0,0,0,Ni25.06Pd25.42Sc0.49Ti49.03,Ni2964203790Pd3006786127Sc57959292Ti5799477726,NiTiPdSc,0.711051471,7.413752397,10.5242,1.550415901,65.45000411,9.117698,6.89,FALSE,3.087,2.793,4.445,4.689,90,B19,0.904761905,,1.018169628,1.018169628,1.074060155,0.989425387,18.4,18.4,,,,,,,,,,,,,https://doi.org/10.1016/j.actamat.2011.04.009,,,100,1.01,"[5, -5, 7]",tension,3.278463882
0,0,0,0,0,0,0,0,0,0,25.06,25.42,0,0.49,0,49.03,0,0,0,Ni25.06Pd25.42Sc0.49Ti49.03,Ni2964203790Pd3006786127Sc57959292Ti5799477726,NiTiPdSc,0.711051471,7.413752397,10.5242,1.550415901,65.45000411,9.117698,6.89,FALSE,3.087,2.793,4.445,4.689,90,B19,0.904761905,,1.018169628,1.018169628,1.074060155,0.989425387,18.4,18.4,,,,,,,,,,,,,https://doi.org/10.1016/j.actamat.2011.04.009,,,100,1.01,"[5, -5, 7]",compression,3.629198487
0,0,0,0,0,0,0,0,0,0,25.06,25.42,0,0.49,0,49.03,0,0,0,Ni25.06Pd25.42Sc0.49Ti49.03,Ni2964203790Pd3006786127Sc57959292Ti5799477726,NiTiPdSc,0.711051471,7.413752397,10.5242,1.550415901,65.45000411,9.117698,6.89,FALSE,3.087,2.793,4.445,4.689,90,B19,0.904761905,,1.018169628,1.018169628,1.074060155,0.989425387,18.4,18.4,,,,,,,,,,,,,https://doi.org/10.1016/j.actamat.2011.04.009,,,100,1.01,"[2, -2, 5]",tension,4.740250809
0,0,0,0,0,0,0,0,0,0,25.06,25.42,0,0.49,0,49.03,0,0,0,Ni25.06Pd25.42Sc0.49Ti49.03,Ni2964203790Pd3006786127Sc57959292Ti5799477726,NiTiPdSc,0.711051471,7.413752397,10.5242,1.550415901,65.45000411,9.117698,6.89,FALSE,3.087,2.793,4.445,4.689,90,B19,0.904761905,,1.018169628,1.018169628,1.074060155,0.989425387,18.4,18.4,,,,,,,,,,,,,https://doi.org/10.1016/j.actamat.2011.04.009,,,100,1.01,"[2, -2, 5]",compression,6.647933034
0,0,0,0,0,0,0,0,0,0,25.93,27.15,0,0,2.06,44.87,0,0,0,Ni25.93Pd27.15Ta2.06Ti44.87,Ni13378019587Pd14007452055Ta1062812200Ti23149700689,NiTiPdTa,0.709606577,7.463020774,10.61283872,1.520019523,69.31074677,9.02960204,6.81,FALSE,3.096,2.778,4.442,4.697,90,B19,0.897286822,1.015,1.014524652,1.014524652,1.072765036,0.976559039,25,27.65,147.6,128.5,158.8,172.6,151.875,16.7,,16.7,,126.43,,126.43,https://doi.org/10.1016/j.msea.2014.06.104,,,100.01,1.008,"[1, 1, 1]",tension,1.763996335
0,0,0,0,0,0,0,0,0,0,25.93,27.15,0,0,2.06,44.87,0,0,0,Ni25.93Pd27.15Ta2.06Ti44.87,Ni13378019587Pd14007452055Ta1062812200Ti23149700689,NiTiPdTa,0.709606577,7.463020774,10.61283872,1.520019523,69.31074677,9.02960204,6.81,FALSE,3.096,2.778,4.442,4.697,90,B19,0.897286822,1.015,1.014524652,1.014524652,1.072765036,0.976559039,25,27.65,147.6,128.5,158.8,172.6,151.875,16.7,,16.7,,126.43,,126.43,https://doi.org/10.1016/j.msea.2014.06.104,,,100.01,1.008,"[1, 1, 1]",compression,2.299024592
