Repository: sinazadeh/Theoretical-Transformation-Strain-Calculator

# Theoretical-Transformation-Strain-Calculator
This repository is dedicated to the theoretical calculation of transformation strain in NiTi shape memory alloys (SMAs) undergoing B2 to B19/B19' transformations.

## Usage

Explore the sample codes provided in [main.ipynb](main.ipynb) to get started.

## Citing

If this code or the accompanying dataset proves beneficial for your research or work, please cite our original paper. Acknowledging this source helps promote further research in this field and recognizes the efforts invested in this repository.

>

File: data_for_ml.csv (part 29 of 30)
Al,Au,Co,Cu,Hf,In,Mn,Mo,Nb,Nd,Ni,Pd,Pt,Sc,Ta,Ti,V,Zr,Zn,composition,formula,Alloy System,avg_first_ion_en_divi_voro_coord,avg_first_ion_en,avg_voro_coord,dev_mol_vol,avg_atom_mass,avg_mol_vol,Delta,NiTiHfCu base,a0 (A),a (A),b (A),c (A),beta,Transformation,lambda1_calculated,lambda2_reported,lambda2_calculated,lambda2_combined,lambda3_calculated,lambda1lambda2lambda3,Hysteresis (C),Hysteresis (C) new,Ms (C),Mf (C),As (C),Af (C),Tc (C),Enthalphy AtoM (J/g),Enthalphy MtoA (J/g),Enthalphy avg (J/g),Density_reported(g/cm^3),Enthalphy AtoM (J/cm3),Enthalphy MtoA (J/cm3),Enthalphy avg (J/cm3),Ref 1,Ref 2,Ref 3,Total,Predicted_Lambda2,deformation_direction,deformation_type,LDT_transformation_strain
0,0,0,0,0,0,0,0,0,0,50.3,0,0,0,0,29.7,0,20,0,Ni50.3Ti29.7Zr20.0,Ni503Ti297Zr200,NiTiZr,0.65612791,7.19755104,11.109,2.7049831,61.9840792,9.27885,10.73,FALSE,3.109,3.061,4.086,4.879,102.91,B19prime,0.907379442,0.929,0.929314348,0.929314348,1.173625763,0.989649051,65,65,,,,,,,,,,,,,https://doi.org/10.1016/j.actamat.2016.08.065,,,100,0.929,"[1, 4, 8]",compression,8.706542784
0,0,0,0,0,0,0,0,0,0,50.3,0,0,0,0,29.7,0,20,0,Ni50.3Ti29.7Zr20.0,Ni503Ti297Zr200,NiTiZr,0.65612791,7.19755104,11.109,2.7049831,61.9840792,9.27885,10.73,FALSE,3.109,3.061,4.086,4.879,102.91,B19prime,0.907379442,0.929,0.929314348,0.929314348,1.173625763,0.989649051,65,65,,,,,,,,,,,,,https://doi.org/10.1016/j.actamat.2016.08.065,,,100,0.929,"[2, -2, -1]",tension,16.4339168
0,0,0,0,0,0,0,0,0,0,50.3,0,0,0,0,29.7,0,20,0,Ni50.3Ti29.7Zr20.0,Ni503Ti297Zr200,NiTiZr,0.65612791,7.19755104,11.109,2.7049831,61.9840792,9.27885,10.73,FALSE,3.109,3.061,4.086,4.879,102.91,B19prime,0.907379442,0.929,0.929314348,0.929314348,1.173625763,0.989649051,65,65,,,,,,,,,,,,,https://doi.org/10.1016/j.actamat.2016.08.065,,,100,0.929,"[2, -2, -1]",compression,7.569638559
0,0,0,0,0,0,0,0,0,0,50.3,0,0,0,0,29.7,0,20,0,Ni50.3Ti29.7Zr20.0,Ni503Ti297Zr200,NiTiZr,0.65612791,7.19755104,11.109,2.7049831,61.9840792,9.27885,10.73,FALSE,3.109,3.061,4.086,4.879,102.91,B19prime,0.907379442,0.929,0.929314348,0.929314348,1.173625763,0.989649051,65,65,,,,,,,,,,,,,https://doi.org/10.1016/j.actamat.2016.08.065,,,100,0.929,"[8, -8, -1]",tension,12.79004554
0,0,0,0,0,0,0,0,0,0,50.3,0,0,0,0,29.7,0,20,0,Ni50.3Ti29.7Zr20.0,Ni503Ti297Zr200,NiTiZr,0.65612791,7.19755104,11.109,2.7049831,61.9840792,9.27885,10.73,FALSE,3.109,3.061,4.086,4.879,102.91,B19prime,0.907379442,0.929,0.929314348,0.929314348,1.173625763,0.989649051,65,65,,,,,,,,,,,,,https://doi.org/10.1016/j.actamat.2016.08.065,,,100,0.929,"[8, -8, -1]",compression,8.563082757
0,0,0,0,0,0,0,0,0,0,50.3,0,0,0,0,29.7,0,20,0,Ni50.3Ti29.7Zr20.0,Ni503Ti297Zr200,NiTiZr,0.65612791,7.19755104,11.109,2.7049831,61.9840792,9.27885,10.73,FALSE,3.109,3.061,4.086,4.879,102.91,B19prime,0.907379442,0.929,0.929314348,0.929314348,1.173625763,0.989649051,65,65,,,,,,,,,,,,,https://doi.org/10.1016/j.actamat.2016.08.065,,,100,0.929,"[4, -4, 1]",tension,14.32937021
0,0,0,0,0,0,0,0,0,0,50.3,0,0,0,0,29.7,0,20,0,Ni50.3Ti29.7Zr20.0,Ni503Ti297Zr200,NiTiZr,0.65612791,7.19755104,11.109,2.7049831,61.9840792,9.27885,10.73,FALSE,3.109,3.061,4.086,4.879,102.91,B19prime,0.907379442,0.929,0.929314348,0.929314348,1.173625763,0.989649051,65,65,,,,,,,,,,,,,https://doi.org/10.1016/j.actamat.2016.08.065,,,100,0.929,"[4, -4, 1]",compression,8.37523449
0,0,0,0,0,0,0,0,0,0,50.3,0,0,0,0,29.7,0,20,0,Ni50.3Ti29.7Zr20.0,Ni503Ti297Zr200,NiTiZr,0.65612791,7.19755104,11.109,2.7049831,61.9840792,9.27885,10.73,FALSE,3.109,3.061,4.086,4.879,102.91,B19prime,0.907379442,0.929,0.929314348,0.929314348,1.173625763,0.989649051,65,65,,,,,,,,,,,,,https://doi.org/10.1016/j.actamat.2016.08.065,,,100,0.929,"[3, -3, 2]",tension,17.13361916
0,0,0,0,0,0,0,0,0,0,50.3,0,0,0,0,29.7,0,20,0,Ni50.3Ti29.7Zr20.0,Ni503Ti297Zr200,NiTiZr,0.65612791,7.19755104,11.109,2.7049831,61.9840792,9.27885,10.73,FALSE,3.109,3.061,4.086,4.879,102.91,B19prime,0.907379442,0.929,0.929314348,0.929314348,1.173625763,0.989649051,65,65,,,,,,,,,,,,,https://doi.org/10.1016/j.actamat.2016.08.065,,,100,0.929,"[3, -3, 2]",compression,6.824618881
0,0,0,0,0,0,0,0,0,0,50.3,0,0,0,0,29.7,0,20,0,Ni50.3Ti29.7Zr20.0,Ni503Ti297Zr200,NiTiZr,0.65612791,7.19755104,11.109,2.7049831,61.9840792,9.27885,10.73,FALSE,3.109,3.061,4.086,4.879,102.91,B19prime,0.907379442,0.929,0.929314348,0.929314348,1.173625763,0.989649051,65,65,,,,,,,,,,,,,https://doi.org/10.1016/j.actamat.2016.08.065,,,100,0.929,"[8, -8, 3]",tension,15.54692613
0,0,0,0,0,0,0,0,0,0,50.3,0,0,0,0,29.7,0,20,0,Ni50.3Ti29.7Zr20.0,Ni503Ti297Zr200,NiTiZr,0.65612791,7.19755104,11.109,2.7049831,61.9840792,9.27885,10.73,FALSE,3.109,3.061,4.086,4.879,102.91,B19prime,0.907379442,0.929,0.929314348,0.929314348,1.173625763,0.989649051,65,65,,,,,,,,,,,,,https://doi.org/10.1016/j.actamat.2016.08.065,,,100,0.929,"[8, -8, 3]",compression,8.033479199
0,0,0,0,0,0,0,0,0,0,50.3,0,0,0,0,29.7,0,20,0,Ni50.3Ti29.7Zr20.0,Ni503Ti297Zr200,NiTiZr,0.65612791,7.19755104,11.109,2.7049831,61.9840792,9.27885,10.73,FALSE,3.109,3.061,4.086,4.879,102.91,B19prime,0.907379442,0.929,0.929314348,0.929314348,1.173625763,0.989649051,65,65,,,,,,,,,,,,,https://doi.org/10.1016/j.actamat.2016.08.065,,,100,0.929,"[5, -5, 4]",tension,17.34863621
0,0,0,0,0,0,0,0,0,0,50.3,0,0,0,0,29.7,0,20,0,Ni50.3Ti29.7Zr20.0,Ni503Ti297Zr200,NiTiZr,0.65612791,7.19755104,11.109,2.7049831,61.9840792,9.27885,10.73,FALSE,3.109,3.061,4.086,4.879,102.91,B19prime,0.907379442,0.929,0.929314348,0.929314348,1.173625763,0.989649051,65,65,,,,,,,,,,,,,https://doi.org/10.1016/j.actamat.2016.08.065,,,100,0.929,"[5, -5, 4]",compression,6.175134718
0,0,0,0,0,0,0,0,0,0,50.3,0,0,0,0,29.7,0,20,0,Ni50.3Ti29.7Zr20.0,Ni503Ti297Zr200,NiTiZr,0.65612791,7.19755104,11.109,2.7049831,61.9840792,9.27885,10.73,FALSE,3.109,3.061,4.086,4.879,102.91,B19prime,0.907379442,0.929,0.929314348,0.929314348,1.173625763,0.989649051,65,65,,,,,,,,,,,,,https://doi.org/10.1016/j.actamat.2016.08.065,,,100,0.929,"[5, -5, 7]",tension,16.91853362
0,0,0,0,0,0,0,0,0,0,50.3,0,0,0,0,29.7,0,20,0,Ni50.3Ti29.7Zr20.0,Ni503Ti297Zr200,NiTiZr,0.65612791,7.19755104,11.109,2.7049831,61.9840792,9.27885,10.73,FALSE,3.109,3.061,4.086,4.879,102.91,B19prime,0.907379442,0.929,0.929314348,0.929314348,1.173625763,0.989649051,65,65,,,,,,,,,,,,,https://doi.org/10.1016/j.actamat.2016.08.065,,,100,0.929,"[5, -5, 7]",compression,7.392902649
0,0,0,0,0,0,0,0,0,0,50.3,0,0,0,0,29.7,0,20,0,Ni50.3Ti29.7Zr20.0,Ni503Ti297Zr200,NiTiZr,0.65612791,7.19755104,11.109,2.7049831,61.9840792,9.27885,10.73,FALSE,3.109,3.061,4.086,4.879,102.91,B19prime,0.907379442,0.929,0.929314348,0.929314348,1.173625763,0.989649051,65,65,,,,,,,,,,,,,https://doi.org/10.1016/j.actamat.2016.08.065,,,100,0.929,"[2, -2, 5]",tension,13.83837782
0,0,0,0,0,0,0,0,0,0,50.3,0,0,0,0,29.7,0,20,0,Ni50.3Ti29.7Zr20.0,Ni503Ti297Zr200,NiTiZr,0.65612791,7.19755104,11.109,2.7049831,61.9840792,9.27885,10.73,FALSE,3.109,3.061,4.086,4.879,102.91,B19prime,0.907379442,0.929,0.929314348,0.929314348,1.173625763,0.989649051,65,65,,,,,,,,,,,,,https://doi.org/10.1016/j.actamat.2016.08.065,,,100,0.929,"[2, -2, 5]",compression,9.244028191
0,0,0,0,0,0,0,0,0,0,49.5,0,0,0,0,35.5,0,15,0,Ni49.5Ti35.5Zr15.0,Ni99Ti71Zr30,NiTiZr,0.6673969,7.2007686,10.935,2.5267275,59.729618,9.14225,10.23,FALSE,3.082,3.04,4.08,4.846,102.63,B19prime,0.911595225,,0.936079061,0.936079061,1.173914781,1.001731068,43.7,44.2,183.3,154.6,199.3,227,191.05,,,,,,,,https://doi.org/10.2320/jinstmet.72.152,,,100,0.941,"[1, 1, 1]",tension,17.23860051
0,0,0,0,0,0,0,0,0,0,49.5,0,0,0,0,35.5,0,15,0,Ni49.5Ti35.5Zr15.0,Ni99Ti71Zr30,NiTiZr,0.6673969,7.2007686,10.935,2.5267275,59.729618,9.14225,10.23,FALSE,3.082,3.04,4.08,4.846,102.63,B19prime,0.911595225,,0.936079061,0.936079061,1.173914781,1.001731068,43.7,44.2,183.3,154.6,199.3,227,191.05,,,,,,,,https://doi.org/10.2320/jinstmet.72.152,,,100,0.941,"[1, 1, 1]",compression,4.686155284
0,0,0,0,0,0,0,0,0,0,49.5,0,0,0,0,35.5,0,15,0,Ni49.5Ti35.5Zr15.0,Ni99Ti71Zr30,NiTiZr,0.6673969,7.2007686,10.935,2.5267275,59.729618,9.14225,10.23,FALSE,3.082,3.04,4.08,4.846,102.63,B19prime,0.911595225,,0.936079061,0.936079061,1.173914781,1.001731068,43.7,44.2,183.3,154.6,199.3,227,191.05,,,,,,,,https://doi.org/10.2320/jinstmet.72.152,,,100,0.941,"[0, 1, 1]",tension,11.18233166
0,0,0,0,0,0,0,0,0,0,49.5,0,0,0,0,35.5,0,15,0,Ni49.5Ti35.5Zr15.0,Ni99Ti71Zr30,NiTiZr,0.6673969,7.2007686,10.935,2.5267275,59.729618,9.14225,10.23,FALSE,3.082,3.04,4.08,4.846,102.63,B19prime,0.911595225,,0.936079061,0.936079061,1.173914781,1.001731068,43.7,44.2,183.3,154.6,199.3,227,191.05,,,,,,,,https://doi.org/10.2320/jinstmet.72.152,,,100,0.941,"[0, 1, 1]",compression,8.075812815
0,0,0,0,0,0,0,0,0,0,49.5,0,0,0,0,35.5,0,15,0,Ni49.5Ti35.5Zr15.0,Ni99Ti71Zr30,NiTiZr,0.6673969,7.2007686,10.935,2.5267275,59.729618,9.14225,10.23,FALSE,3.082,3.04,4.08,4.846,102.63,B19prime,0.911595225,,0.936079061,0.936079061,1.173914781,1.001731068,43.7,44.2,183.3,154.6,199.3,227,191.05,,,,,,,,https://doi.org/10.2320/jinstmet.72.152,,,100,0.941,"[1, 1, 2]",tension,15.40568695
0,0,0,0,0,0,0,0,0,0,49.5,0,0,0,0,35.5,0,15,0,Ni49.5Ti35.5Zr15.0,Ni99Ti71Zr30,NiTiZr,0.6673969,7.2007686,10.935,2.5267275,59.729618,9.14225,10.23,FALSE,3.082,3.04,4.08,4.846,102.63,B19prime,0.911595225,,0.936079061,0.936079061,1.173914781,1.001731068,43.7,44.2,183.3,154.6,199.3,227,191.05,,,,,,,,https://doi.org/10.2320/jinstmet.72.152,,,100,0.941,"[1, 1, 2]",compression,8.643948081
0,0,0,0,0,0,0,0,0,0,49.5,0,0,0,0,35.5,0,15,0,Ni49.5Ti35.5Zr15.0,Ni99Ti71Zr30,NiTiZr,0.6673969,7.2007686,10.935,2.5267275,59.729618,9.14225,10.23,FALSE,3.082,3.04,4.08,4.846,102.63,B19prime,0.911595225,,0.936079061,0.936079061,1.173914781,1.001731068,43.7,44.2,183.3,154.6,199.3,227,191.05,,,,,,,,https://doi.org/10.2320/jinstmet.72.152,,,100,0.941,"[1, 4, 8]",tension,11.6957756
0,0,0,0,0,0,0,0,0,0,49.5,0,0,0,0,35.5,0,15,0,Ni49.5Ti35.5Zr15.0,Ni99Ti71Zr30,NiTiZr,0.6673969,7.2007686,10.935,2.5267275,59.729618,9.14225,10.23,FALSE,3.082,3.04,4.08,4.846,102.63,B19prime,0.911595225,,0.936079061,0.936079061,1.173914781,1.001731068,43.7,44.2,183.3,154.6,199.3,227,191.05,,,,,,,,https://doi.org/10.2320/jinstmet.72.152,,,100,0.941,"[1, 4, 8]",compression,8.309517882
0,0,0,0,0,0,0,0,0,0,49.5,0,0,0,0,35.5,0,15,0,Ni49.5Ti35.5Zr15.0,Ni99Ti71Zr30,NiTiZr,0.6673969,7.2007686,10.935,2.5267275,59.729618,9.14225,10.23,FALSE,3.082,3.04,4.08,4.846,102.63,B19prime,0.911595225,,0.936079061,0.936079061,1.173914781,1.001731068,43.7,44.2,183.3,154.6,199.3,227,191.05,,,,,,,,https://doi.org/10.2320/jinstmet.72.152,,,100,0.941,"[2, -2, -1]",tension,16.51708191
0,0,0,0,0,0,0,0,0,0,49.5,0,0,0,0,35.5,0,15,0,Ni49.5Ti35.5Zr15.0,Ni99Ti71Zr30,NiTiZr,0.6673969,7.2007686,10.935,2.5267275,59.729618,9.14225,10.23,FALSE,3.082,3.04,4.08,4.846,102.63,B19prime,0.911595225,,0.936079061,0.936079061,1.173914781,1.001731068,43.7,44.2,183.3,154.6,199.3,227,191.05,,,,,,,,https://doi.org/10.2320/jinstmet.72.152,,,100,0.941,"[2, -2, -1]",compression,7.05639509
0,0,0,0,0,0,0,0,0,0,49.5,0,0,0,0,35.5,0,15,0,Ni49.5Ti35.5Zr15.0,Ni99Ti71Zr30,NiTiZr,0.6673969,7.2007686,10.935,2.5267275,59.729618,9.14225,10.23,FALSE,3.082,3.04,4.08,4.846,102.63,B19prime,0.911595225,,0.936079061,0.936079061,1.173914781,1.001731068,43.7,44.2,183.3,154.6,199.3,227,191.05,,,,,,,,https://doi.org/10.2320/jinstmet.72.152,,,100,0.941,"[8, -8, -1]",tension,12.96776713
0,0,0,0,0,0,0,0,0,0,49.5,0,0,0,0,35.5,0,15,0,Ni49.5Ti35.5Zr15.0,Ni99Ti71Zr30,NiTiZr,0.6673969,7.2007686,10.935,2.5267275,59.729618,9.14225,10.23,FALSE,3.082,3.04,4.08,4.846,102.63,B19prime,0.911595225,,0.936079061,0.936079061,1.173914781,1.001731068,43.7,44.2,183.3,154.6,199.3,227,191.05,,,,,,,,https://doi.org/10.2320/jinstmet.72.152,,,100,0.941,"[8, -8, -1]",compression,8.056894879
0,0,0,0,0,0,0,0,0,0,49.5,0,0,0,0,35.5,0,15,0,Ni49.5Ti35.5Zr15.0,Ni99Ti71Zr30,NiTiZr,0.6673969,7.2007686,10.935,2.5267275,59.729618,9.14225,10.23,FALSE,3.082,3.04,4.08,4.846,102.63,B19prime,0.911595225,,0.936079061,0.936079061,1.173914781,1.001731068,43.7,44.2,183.3,154.6,199.3,227,191.05,,,,,,,,https://doi.org/10.2320/jinstmet.72.152,,,100,0.941,"[4, -4, 1]",tension,14.47204422
0,0,0,0,0,0,0,0,0,0,49.5,0,0,0,0,35.5,0,15,0,Ni49.5Ti35.5Zr15.0,Ni99Ti71Zr30,NiTiZr,0.6673969,7.2007686,10.935,2.5267275,59.729618,9.14225,10.23,FALSE,3.082,3.04,4.08,4.846,102.63,B19prime,0.911595225,,0.936079061,0.936079061,1.173914781,1.001731068,43.7,44.2,183.3,154.6,199.3,227,191.05,,,,,,,,https://doi.org/10.2320/jinstmet.72.152,,,100,0.941,"[4, -4, 1]",compression,7.865024895
0,0,0,0,0,0,0,0,0,0,49.5,0,0,0,0,35.5,0,15,0,Ni49.5Ti35.5Zr15.0,Ni99Ti71Zr30,NiTiZr,0.6673969,7.2007686,10.935,2.5267275,59.729618,9.14225,10.23,FALSE,3.082,3.04,4.08,4.846,102.63,B19prime,0.911595225,,0.936079061,0.936079061,1.173914781,1.001731068,43.7,44.2,183.3,154.6,199.3,227,191.05,,,,,,,,https://doi.org/10.2320/jinstmet.72.152,,,100,0.941,"[3, -3, 2]",tension,17.18642136
0,0,0,0,0,0,0,0,0,0,49.5,0,0,0,0,35.5,0,15,0,Ni49.5Ti35.5Zr15.0,Ni99Ti71Zr30,NiTiZr,0.6673969,7.2007686,10.935,2.5267275,59.729618,9.14225,10.23,FALSE,3.082,3.04,4.08,4.846,102.63,B19prime,0.911595225,,0.936079061,0.936079061,1.173914781,1.001731068,43.7,44.2,183.3,154.6,199.3,227,191.05,,,,,,,,https://doi.org/10.2320/jinstmet.72.152,,,100,0.941,"[3, -3, 2]",compression,6.31253405
0,0,0,0,0,0,0,0,0,0,49.5,0,0,0,0,35.5,0,15,0,Ni49.5Ti35.5Zr15.0,Ni99Ti71Zr30,NiTiZr,0.6673969,7.2007686,10.935,2.5267275,59.729618,9.14225,10.23,FALSE,3.082,3.04,4.08,4.846,102.63,B19prime,0.911595225,,0.936079061,0.936079061,1.173914781,1.001731068,43.7,44.2,183.3,154.6,199.3,227,191.05,,,,,,,,https://doi.org/10.2320/jinstmet.72.152,,,100,0.941,"[8, -8, 3]",tension,15.65785523
0,0,0,0,0,0,0,0,0,0,49.5,0,0,0,0,35.5,0,15,0,Ni49.5Ti35.5Zr15.0,Ni99Ti71Zr30,NiTiZr,0.6673969,7.2007686,10.935,2.5267275,59.729618,9.14225,10.23,FALSE,3.082,3.04,4.08,4.846,102.63,B19prime,0.911595225,,0.936079061,0.936079061,1.173914781,1.001731068,43.7,44.2,183.3,154.6,199.3,227,191.05,,,,,,,,https://doi.org/10.2320/jinstmet.72.152,,,100,0.941,"[8, -8, 3]",compression,7.520949283
0,0,0,0,0,0,0,0,0,0,49.5,0,0,0,0,35.5,0,15,0,Ni49.5Ti35.5Zr15.0,Ni99Ti71Zr30,NiTiZr,0.6673969,7.2007686,10.935,2.5267275,59.729618,9.14225,10.23,FALSE,3.082,3.04,4.08,4.846,102.63,B19prime,0.911595225,,0.936079061,0.936079061,1.173914781,1.001731068,43.7,44.2,183.3,154.6,199.3,227,191.05,,,,,,,,https://doi.org/10.2320/jinstmet.72.152,,,100,0.941,"[5, -5, 4]",tension,17.38251693
0,0,0,0,0,0,0,0,0,0,49.5,0,0,0,0,35.5,0,15,0,Ni49.5Ti35.5Zr15.0,Ni99Ti71Zr30,NiTiZr,0.6673969,7.2007686,10.935,2.5267275,59.729618,9.14225,10.23,FALSE,3.082,3.04,4.08,4.846,102.63,B19prime,0.911595225,,0.936079061,0.936079061,1.173914781,1.001731068,43.7,44.2,183.3,154.6,199.3,227,191.05,,,,,,,,https://doi.org/10.2320/jinstmet.72.152,,,100,0.941,"[5, -5, 4]",compression,5.665296109
0,0,0,0,0,0,0,0,0,0,49.5,0,0,0,0,35.5,0,15,0,Ni49.5Ti35.5Zr15.0,Ni99Ti71Zr30,NiTiZr,0.6673969,7.2007686,10.935,2.5267275,59.729618,9.14225,10.23,FALSE,3.082,3.04,4.08,4.846,102.63,B19prime,0.911595225,,0.936079061,0.936079061,1.173914781,1.001731068,43.7,44.2,183.3,154.6,199.3,227,191.05,,,,,,,,https://doi.org/10.2320/jinstmet.72.152,,,100,0.941,"[5, -5, 7]",tension,16.95879129
0,0,0,0,0,0,0,0,0,0,49.5,0,0,0,0,35.5,0,15,0,Ni49.5Ti35.5Zr15.0,Ni99Ti71Zr30,NiTiZr,0.6673969,7.2007686,10.935,2.5267275,59.729618,9.14225,10.23,FALSE,3.082,3.04,4.08,4.846,102.63,B19prime,0.911595225,,0.936079061,0.936079061,1.173914781,1.001731068,43.7,44.2,183.3,154.6,199.3,227,191.05,,,,,,,,https://doi.org/10.2320/jinstmet.72.152,,,100,0.941,"[5, -5, 7]",compression,6.936011824
0,0,0,0,0,0,0,0,0,0,49.5,0,0,0,0,35.5,0,15,0,Ni49.5Ti35.5Zr15.0,Ni99Ti71Zr30,NiTiZr,0.6673969,7.2007686,10.935,2.5267275,59.729618,9.14225,10.23,FALSE,3.082,3.04,4.08,4.846,102.63,B19prime,0.911595225,,0.936079061,0.936079061,1.173914781,1.001731068,43.7,44.2,183.3,154.6,199.3,227,191.05,,,,,,,,https://doi.org/10.2320/jinstmet.72.152,,,100,0.941,"[2, -2, 5]",tension,13.9752236
0,0,0,0,0,0,0,0,0,0,49.5,0,0,0,0,35.5,0,15,0,Ni49.5Ti35.5Zr15.0,Ni99Ti71Zr30,NiTiZr,0.6673969,7.2007686,10.935,2.5267275,59.729618,9.14225,10.23,FALSE,3.082,3.04,4.08,4.846,102.63,B19prime,0.911595225,,0.936079061,0.936079061,1.173914781,1.001731068,43.7,44.2,183.3,154.6,199.3,227,191.05,,,,,,,,https://doi.org/10.2320/jinstmet.72.152,,,100,0.941,"[2, -2, 5]",compression,8.828938849
0,0,0,0,0,0,0,0,0,0,50,0,0,0,0,35,0,15,0,Ni50.0Ti35.0Zr15.0,Ni10Ti7Zr3,NiTiZr,0.66678675,7.204827,10.95,2.532,59.78375,9.122,10.25,FALSE,3.094,3.055,4.117,4.89,102.31,B19prime,0.916354189,0.941,0.940904531,0.940904531,1.176520167,1.014397815,44.8,48.75,140.85,112.65,165.35,185.65,151.125,25.52,24.62,25.07,,167.25,161.35,164.3,https://doi.org/10.1016/j.intermet.2019.01.005,,,100,0.94,"[1, 1, 1]",tension,17.44906228
0,0,0,0,0,0,0,0,0,0,50,0,0,0,0,35,0,15,0,Ni50.0Ti35.0Zr15.0,Ni10Ti7Zr3,NiTiZr,0.66678675,7.204827,10.95,2.532,59.78375,9.122,10.25,FALSE,3.094,3.055,4.117,4.89,102.31,B19prime,0.916354189,0.941,0.940904531,0.940904531,1.176520167,1.014397815,44.8,48.75,140.85,112.65,165.35,185.65,151.125,25.52,24.62,25.07,,167.25,161.35,164.3,https://doi.org/10.1016/j.intermet.2019.01.005,,,100,0.94,"[1, 1, 1]",compression,4.334759447
0,0,0,0,0,0,0,0,0,0,50,0,0,0,0,35,0,15,0,Ni50.0Ti35.0Zr15.0,Ni10Ti7Zr3,NiTiZr,0.66678675,7.204827,10.95,2.532,59.78375,9.122,10.25,FALSE,3.094,3.055,4.117,4.89,102.31,B19prime,0.916354189,0.941,0.940904531,0.940904531,1.176520167,1.014397815,44.8,48.75,140.85,112.65,165.35,185.65,151.125,25.52,24.62,25.07,,167.25,161.35,164.3,https://doi.org/10.1016/j.intermet.2019.01.005,,,100,0.94,"[0, 1, 1]",tension,11.75669554
0,0,0,0,0,0,0,0,0,0,50,0,0,0,0,35,0,15,0,Ni50.0Ti35.0Zr15.0,Ni10Ti7Zr3,NiTiZr,0.66678675,7.204827,10.95,2.532,59.78375,9.122,10.25,FALSE,3.094,3.055,4.117,4.89,102.31,B19prime,0.916354189,0.941,0.940904531,0.940904531,1.176520167,1.014397815,44.8,48.75,140.85,112.65,165.35,185.65,151.125,25.52,24.62,25.07,,167.25,161.35,164.3,https://doi.org/10.1016/j.intermet.2019.01.005,,,100,0.94,"[0, 1, 1]",compression,7.550949499
0,0,0,0,0,0,0,0,0,0,50,0,0,0,0,35,0,15,0,Ni50.0Ti35.0Zr15.0,Ni10Ti7Zr3,NiTiZr,0.66678675,7.204827,10.95,2.532,59.78375,9.122,10.25,FALSE,3.094,3.055,4.117,4.89,102.31,B19prime,0.916354189,0.941,0.940904531,0.940904531,1.176520167,1.014397815,44.8,48.75,140.85,112.65,165.35,185.65,151.125,25.52,24.62,25.07,,167.25,161.35,164.3,https://doi.org/10.1016/j.intermet.2019.01.005,,,100,0.94,"[1, 1, 2]",tension,15.72983712
0,0,0,0,0,0,0,0,0,0,50,0,0,0,0,35,0,15,0,Ni50.0Ti35.0Zr15.0,Ni10Ti7Zr3,NiTiZr,0.66678675,7.204827,10.95,2.532,59.78375,9.122,10.25,FALSE,3.094,3.055,4.117,4.89,102.31,B19prime,0.916354189,0.941,0.940904531,0.940904531,1.176520167,1.014397815,44.8,48.75,140.85,112.65,165.35,185.65,151.125,25.52,24.62,25.07,,167.25,161.35,164.3,https://doi.org/10.1016/j.intermet.2019.01.005,,,100,0.94,"[1, 1, 2]",compression,8.104598601
0,0,0,0,0,0,0,0,0,0,50,0,0,0,0,35,0,15,0,Ni50.0Ti35.0Zr15.0,Ni10Ti7Zr3,NiTiZr,0.66678675,7.204827,10.95,2.532,59.78375,9.122,10.25,FALSE,3.094,3.055,4.117,4.89,102.31,B19prime,0.916354189,0.941,0.940904531,0.940904531,1.176520167,1.014397815,44.8,48.75,140.85,112.65,165.35,185.65,151.125,25.52,24.62,25.07,,167.25,161.35,164.3,https://doi.org/10.1016/j.intermet.2019.01.005,,,100,0.94,"[1, 4, 8]",tension,12.20281938
0,0,0,0,0,0,0,0,0,0,50,0,0,0,0,35,0,15,0,Ni50.0Ti35.0Zr15.0,Ni10Ti7Zr3,NiTiZr,0.66678675,7.204827,10.95,2.532,59.78375,9.122,10.25,FALSE,3.094,3.055,4.117,4.89,102.31,B19prime,0.916354189,0.941,0.940904531,0.940904531,1.176520167,1.014397815,44.8,48.75,140.85,112.65,165.35,185.65,151.125,25.52,24.62,25.07,,167.25,161.35,164.3,https://doi.org/10.1016/j.intermet.2019.01.005,,,100,0.94,"[1, 4, 8]",compression,7.915734494
0,0,0,0,0,0,0,0,0,0,50,0,0,0,0,35,0,15,0,Ni50.0Ti35.0Zr15.0,Ni10Ti7Zr3,NiTiZr,0.66678675,7.204827,10.95,2.532,59.78375,9.122,10.25,FALSE,3.094,3.055,4.117,4.89,102.31,B19prime,0.916354189,0.941,0.940904531,0.940904531,1.176520167,1.014397815,44.8,48.75,140.85,112.65,165.35,185.65,151.125,25.52,24.62,25.07,,167.25,161.35,164.3,https://doi.org/10.1016/j.intermet.2019.01.005,,,100,0.94,"[2, -2, -1]",tension,16.89237279
0,0,0,0,0,0,0,0,0,0,50,0,0,0,0,35,0,15,0,Ni50.0Ti35.0Zr15.0,Ni10Ti7Zr3,NiTiZr,0.66678675,7.204827,10.95,2.532,59.78375,9.122,10.25,FALSE,3.094,3.055,4.117,4.89,102.31,B19prime,0.916354189,0.941,0.940904531,0.940904531,1.176520167,1.014397815,44.8,48.75,140.85,112.65,165.35,185.65,151.125,25.52,24.62,25.07,,167.25,161.35,164.3,https://doi.org/10.1016/j.intermet.2019.01.005,,,100,0.94,"[2, -2, -1]",compression,6.650566224
0,0,0,0,0,0,0,0,0,0,50,0,0,0,0,35,0,15,0,Ni50.0Ti35.0Zr15.0,Ni10Ti7Zr3,NiTiZr,0.66678675,7.204827,10.95,2.532,59.78375,9.122,10.25,FALSE,3.094,3.055,4.117,4.89,102.31,B19prime,0.916354189,0.941,0.940904531,0.940904531,1.176520167,1.014397815,44.8,48.75,140.85,112.65,165.35,185.65,151.125,25.52,24.62,25.07,,167.25,161.35,164.3,https://doi.org/10.1016/j.intermet.2019.01.005,,,100,0.94,"[8, -8, -1]",tension,13.49442376
0,0,0,0,0,0,0,0,0,0,50,0,0,0,0,35,0,15,0,Ni50.0Ti35.0Zr15.0,Ni10Ti7Zr3,NiTiZr,0.66678675,7.204827,10.95,2.532,59.78375,9.122,10.25,FALSE,3.094,3.055,4.117,4.89,102.31,B19prime,0.916354189,0.941,0.940904531,0.940904531,1.176520167,1.014397815,44.8,48.75,140.85,112.65,165.35,185.65,151.125,25.52,24.62,25.07,,167.25,161.35,164.3,https://doi.org/10.1016/j.intermet.2019.01.005,,,100,0.94,"[8, -8, -1]",compression,7.565664125
0,0,0,0,0,0,0,0,0,0,50,0,0,0,0,35,0,15,0,Ni50.0Ti35.0Zr15.0,Ni10Ti7Zr3,NiTiZr,0.66678675,7.204827,10.95,2.532,59.78375,9.122,10.25,FALSE,3.094,3.055,4.117,4.89,102.31,B19prime,0.916354189,0.941,0.940904531,0.940904531,1.176520167,1.014397815,44.8,48.75,140.85,112.65,165.35,185.65,151.125,25.52,24.62,25.07,,167.25,161.35,164.3,https://doi.org/10.1016/j.intermet.2019.01.005,,,100,0.94,"[4, -4, 1]",tension,14.94825432
0,0,0,0,0,0,0,0,0,0,50,0,0,0,0,35,0,15,0,Ni50.0Ti35.0Zr15.0,Ni10Ti7Zr3,NiTiZr,0.66678675,7.204827,10.95,2.532,59.78375,9.122,10.25,FALSE,3.094,3.055,4.117,4.89,102.31,B19prime,0.916354189,0.941,0.940904531,0.940904531,1.176520167,1.014397815,44.8,48.75,140.85,112.65,165.35,185.65,151.125,25.52,24.62,25.07,,167.25,161.35,164.3,https://doi.org/10.1016/j.intermet.2019.01.005,,,100,0.94,"[4, -4, 1]",compression,7.405732393
0,0,0,0,0,0,0,0,0,0,50,0,0,0,0,35,0,15,0,Ni50.0Ti35.0Zr15.0,Ni10Ti7Zr3,NiTiZr,0.66678675,7.204827,10.95,2.532,59.78375,9.122,10.25,FALSE,3.094,3.055,4.117,4.89,102.31,B19prime,0.916354189,0.941,0.940904531,0.940904531,1.176520167,1.014397815,44.8,48.75,140.85,112.65,165.35,185.65,151.125,25.52,24.62,25.07,,167.25,161.35,164.3,https://doi.org/10.1016/j.intermet.2019.01.005,,,100,0.94,"[3, -3, 2]",tension,17.49960504
0,0,0,0,0,0,0,0,0,0,50,0,0,0,0,35,0,15,0,Ni50.0Ti35.0Zr15.0,Ni10Ti7Zr3,NiTiZr,0.66678675,7.204827,10.95,2.532,59.78375,9.122,10.25,FALSE,3.094,3.055,4.117,4.89,102.31,B19prime,0.916354189,0.941,0.940904531,0.940904531,1.176520167,1.014397815,44.8,48.75,140.85,112.65,165.35,185.65,151.125,25.52,24.62,25.07,,167.25,161.35,164.3,https://doi.org/10.1016/j.intermet.2019.01.005,,,100,0.94,"[3, -3, 2]",compression,5.932452274
0,0,0,0,0,0,0,0,0,0,50,0,0,0,0,35,0,15,0,Ni50.0Ti35.0Zr15.0,Ni10Ti7Zr3,NiTiZr,0.66678675,7.204827,10.95,2.532,59.78375,9.122,10.25,FALSE,3.094,3.055,4.117,4.89,102.31,B19prime,0.916354189,0.941,0.940904531,0.940904531,1.176520167,1.014397815,44.8,48.75,140.85,112.65,165.35,185.65,151.125,25.52,24.62,25.07,,167.25,161.35,164.3,https://doi.org/10.1016/j.intermet.2019.01.005,,,100,0.94,"[8, -8, 3]",tension,16.0829907
0,0,0,0,0,0,0,0,0,0,50,0,0,0,0,35,0,15,0,Ni50.0Ti35.0Zr15.0,Ni10Ti7Zr3,NiTiZr,0.66678675,7.204827,10.95,2.532,59.78375,9.122,10.25,FALSE,3.094,3.055,4.117,4.89,102.31,B19prime,0.916354189,0.941,0.940904531,0.940904531,1.176520167,1.014397815,44.8,48.75,140.85,112.65,165.35,185.65,151.125,25.52,24.62,25.07,,167.25,161.35,164.3,https://doi.org/10.1016/j.intermet.2019.01.005,,,100,0.94,"[8, -8, 3]",compression,7.090452259
0,0,0,0,0,0,0,0,0,0,50,0,0,0,0,35,0,15,0,Ni50.0Ti35.0Zr15.0,Ni10Ti7Zr3,NiTiZr,0.66678675,7.204827,10.95,2.532,59.78375,9.122,10.25,FALSE,3.094,3.055,4.117,4.89,102.31,B19prime,0.916354189,0.941,0.940904531,0.940904531,1.176520167,1.014397815,44.8,48.75,140.85,112.65,165.35,185.65,151.125,25.52,24.62,25.07,,167.25,161.35,164.3,https://doi.org/10.1016/j.intermet.2019.01.005,,,100,0.94,"[5, -5, 4]",tension,17.65090707
0,0,0,0,0,0,0,0,0,0,50,0,0,0,0,35,0,15,0,Ni50.0Ti35.0Zr15.0,Ni10Ti7Zr3,NiTiZr,0.66678675,7.204827,10.95,2.532,59.78375,9.122,10.25,FALSE,3.094,3.055,4.117,4.89,102.31,B19prime,0.916354189,0.941,0.940904531,0.940904531,1.176520167,1.014397815,44.8,48.75,140.85,112.65,165.35,185.65,151.125,25.52,24.62,25.07,,167.25,161.35,164.3,https://doi.org/10.1016/j.intermet.2019.01.005,,,100,0.94,"[5, -5, 4]",compression,5.300041625
0,0,0,0,0,0,0,0,0,0,50,0,0,0,0,35,0,15,0,Ni50.0Ti35.0Zr15.0,Ni10Ti7Zr3,NiTiZr,0.66678675,7.204827,10.95,2.532,59.78375,9.122,10.25,FALSE,3.094,3.055,4.117,4.89,102.31,B19prime,0.916354189,0.941,0.940904531,0.940904531,1.176520167,1.014397815,44.8,48.75,140.85,112.65,165.35,185.65,151.125,25.52,24.62,25.07,,167.25,161.35,164.3,https://doi.org/10.1016/j.intermet.2019.01.005,,,100,0.94,"[5, -5, 7]",tension,17.22027504
0,0,0,0,0,0,0,0,0,0,50,0,0,0,0,35,0,15,0,Ni50.0Ti35.0Zr15.0,Ni10Ti7Zr3,NiTiZr,0.66678675,7.204827,10.95,2.532,59.78375,9.122,10.25,FALSE,3.094,3.055,4.117,4.89,102.31,B19prime,0.916354189,0.941,0.940904531,0.940904531,1.176520167,1.014397815,44.8,48.75,140.85,112.65,165.35,185.65,151.125,25.52,24.62,25.07,,167.25,161.35,164.3,https://doi.org/10.1016/j.intermet.2019.01.005,,,100,0.94,"[5, -5, 7]",compression,6.293794599
0,0,0,0,0,0,0,0,0,0,50,0,0,0,0,35,0,15,0,Ni50.0Ti35.0Zr15.0,Ni10Ti7Zr3,NiTiZr,0.66678675,7.204827,10.95,2.532,59.78375,9.122,10.25,FALSE,3.094,3.055,4.117,4.89,102.31,B19prime,0.916354189,0.941,0.940904531,0.940904531,1.176520167,1.014397815,44.8,48.75,140.85,112.65,165.35,185.65,151.125,25.52,24.62,25.07,,167.25,161.35,164.3,https://doi.org/10.1016/j.intermet.2019.01.005,,,100,0.94,"[2, -2, 5]",tension,14.33740504
0,0,0,0,0,0,0,0,0,0,50,0,0,0,0,35,0,15,0,Ni50.0Ti35.0Zr15.0,Ni10Ti7Zr3,NiTiZr,0.66678675,7.204827,10.95,2.532,59.78375,9.122,10.25,FALSE,3.094,3.055,4.117,4.89,102.31,B19prime,0.916354189,0.941,0.940904531,0.940904531,1.176520167,1.014397815,44.8,48.75,140.85,112.65,165.35,185.65,151.125,25.52,24.62,25.07,,167.25,161.35,164.3,https://doi.org/10.1016/j.intermet.2019.01.005,,,100,0.94,"[2, -2, 5]",compression,8.36315646
0,0,0,0,0,0,0,0,0,0,50,0,0,0,0,35,0,15,0,Ni50.0Ti35.0Zr15.0,Ni10Ti7Zr3,NiTiZr,0.66678675,7.204827,10.95,2.532,59.78375,9.122,10.25,FALSE,3.084,3.038,4.855,4.087,102.51,B19prime,0.912065528,,0.937076983,0.937076983,1.173740061,1.003167006,37,53.5,201,125,195,238,189.75,,,,,,,,https://doi.org/10.1016/j.intermet.2013.11.009,,,100,0.94,"[1, 1, 1]",tension,17.19632213
0,0,0,0,0,0,0,0,0,0,50,0,0,0,0,35,0,15,0,Ni50.0Ti35.0Zr15.0,Ni10Ti7Zr3,NiTiZr,0.66678675,7.204827,10.95,2.532,59.78375,9.122,10.25,FALSE,3.084,3.038,4.855,4.087,102.51,B19prime,0.912065528,,0.937076983,0.937076983,1.173740061,1.003167006,37,53.5,201,125,195,238,189.75,,,,,,,,https://doi.org/10.1016/j.intermet.2013.11.009,,,100,0.94,"[1, 1, 1]",compression,4.665192904
0,0,0,0,0,0,0,0,0,0,50,0,0,0,0,35,0,15,0,Ni50.0Ti35.0Zr15.0,Ni10Ti7Zr3,NiTiZr,0.66678675,7.204827,10.95,2.532,59.78375,9.122,10.25,FALSE,3.084,3.038,4.855,4.087,102.51,B19prime,0.912065528,,0.937076983,0.937076983,1.173740061,1.003167006,37,53.5,201,125,195,238,189.75,,,,,,,,https://doi.org/10.1016/j.intermet.2013.11.009,,,100,0.94,"[0, 1, 1]",tension,11.3165831
0,0,0,0,0,0,0,0,0,0,50,0,0,0,0,35,0,15,0,Ni50.0Ti35.0Zr15.0,Ni10Ti7Zr3,NiTiZr,0.66678675,7.204827,10.95,2.532,59.78375,9.122,10.25,FALSE,3.084,3.038,4.855,4.087,102.51,B19prime,0.912065528,,0.937076983,0.937076983,1.173740061,1.003167006,37,53.5,201,125,195,238,189.75,,,,,,,,https://doi.org/10.1016/j.intermet.2013.11.009,,,100,0.94,"[0, 1, 1]",compression,7.99174402
0,0,0,0,0,0,0,0,0,0,50,0,0,0,0,35,0,15,0,Ni50.0Ti35.0Zr15.0,Ni10Ti7Zr3,NiTiZr,0.66678675,7.204827,10.95,2.532,59.78375,9.122,10.25,FALSE,3.084,3.038,4.855,4.087,102.51,B19prime,0.912065528,,0.937076983,0.937076983,1.173740061,1.003167006,37,53.5,201,125,195,238,189.75,,,,,,,,https://doi.org/10.1016/j.intermet.2013.11.009,,,100,0.94,"[1, 1, 2]",tension,15.42175131
0,0,0,0,0,0,0,0,0,0,50,0,0,0,0,35,0,15,0,Ni50.0Ti35.0Zr15.0,Ni10Ti7Zr3,NiTiZr,0.66678675,7.204827,10.95,2.532,59.78375,9.122,10.25,FALSE,3.084,3.038,4.855,4.087,102.51,B19prime,0.912065528,,0.937076983,0.937076983,1.173740061,1.003167006,37,53.5,201,125,195,238,189.75,,,,,,,,https://doi.org/10.1016/j.intermet.2013.11.009,,,100,0.94,"[1, 1, 2]",compression,8.565243737
0,0,0,0,0,0,0,0,0,0,50,0,0,0,0,35,0,15,0,Ni50.0Ti35.0Zr15.0,Ni10Ti7Zr3,NiTiZr,0.66678675,7.204827,10.95,2.532,59.78375,9.122,10.25,FALSE,3.084,3.038,4.855,4.087,102.51,B19prime,0.912065528,,0.937076983,0.937076983,1.173740061,1.003167006,37,53.5,201,125,195,238,189.75,,,,,,,,https://doi.org/10.1016/j.intermet.2013.11.009,,,100,0.94,"[1, 4, 8]",tension,11.80019712
0,0,0,0,0,0,0,0,0,0,50,0,0,0,0,35,0,15,0,Ni50.0Ti35.0Zr15.0,Ni10Ti7Zr3,NiTiZr,0.66678675,7.204827,10.95,2.532,59.78375,9.122,10.25,FALSE,3.084,3.038,4.855,4.087,102.51,B19prime,0.912065528,,0.937076983,0.937076983,1.173740061,1.003167006,37,53.5,201,125,195,238,189.75,,,,,,,,https://doi.org/10.1016/j.intermet.2013.11.009,,,100,0.94,"[1, 4, 8]",compression,8.301858907
0,0,0,0,0,0,0,0,0,0,50,0,0,0,0,35,0,15,0,Ni50.0Ti35.0Zr15.0,Ni10Ti7Zr3,NiTiZr,0.66678675,7.204827,10.95,2.532,59.78375,9.122,10.25,FALSE,3.084,3.038,4.855,4.087,102.51,B19prime,0.912065528,,0.937076983,0.937076983,1.173740061,1.003167006,37,53.5,201,125,195,238,189.75,,,,,,,,https://doi.org/10.1016/j.intermet.2013.11.009,,,100,0.94,"[2, -2, -1]",tension,16.5577984
0,0,0,0,0,0,0,0,0,0,50,0,0,0,0,35,0,15,0,Ni50.0Ti35.0Zr15.0,Ni10Ti7Zr3,NiTiZr,0.66678675,7.204827,10.95,2.532,59.78375,9.122,10.25,FALSE,3.084,3.038,4.855,4.087,102.51,B19prime,0.912065528,,0.937076983,0.937076983,1.173740061,1.003167006,37,53.5,201,125,195,238,189.75,,,,,,,,https://doi.org/10.1016/j.intermet.2013.11.009,,,100,0.94,"[2, -2, -1]",compression,7.019612496
0,0,0,0,0,0,0,0,0,0,50,0,0,0,0,35,0,15,0,Ni50.0Ti35.0Zr15.0,Ni10Ti7Zr3,NiTiZr,0.66678675,7.204827,10.95,2.532,59.78375,9.122,10.25,FALSE,3.084,3.038,4.855,4.087,102.51,B19prime,0.912065528,,0.937076983,0.937076983,1.173740061,1.003167006,37,53.5,201,125,195,238,189.75,,,,,,,,https://doi.org/10.1016/j.intermet.2013.11.009,,,100,0.94,"[8, -8, -1]",tension,13.08043515
0,0,0,0,0,0,0,0,0,0,50,0,0,0,0,35,0,15,0,Ni50.0Ti35.0Zr15.0,Ni10Ti7Zr3,NiTiZr,0.66678675,7.204827,10.95,2.532,59.78375,9.122,10.25,FALSE,3.084,3.038,4.855,4.087,102.51,B19prime,0.912065528,,0.937076983,0.937076983,1.173740061,1.003167006,37,53.5,201,125,195,238,189.75,,,,,,,,https://doi.org/10.1016/j.intermet.2013.11.009,,,100,0.94,"[8, -8, -1]",compression,7.987035074
0,0,0,0,0,0,0,0,0,0,50,0,0,0,0,35,0,15,0,Ni50.0Ti35.0Zr15.0,Ni10Ti7Zr3,NiTiZr,0.66678675,7.204827,10.95,2.532,59.78375,9.122,10.25,FALSE,3.084,3.038,4.855,4.087,102.51,B19prime,0.912065528,,0.937076983,0.937076983,1.173740061,1.003167006,37,53.5,201,125,195,238,189.75,,,,,,,,https://doi.org/10.1016/j.intermet.2013.11.009,,,100,0.94,"[4, -4, 1]",tension,14.56123974
0,0,0,0,0,0,0,0,0,0,50,0,0,0,0,35,0,15,0,Ni50.0Ti35.0Zr15.0,Ni10Ti7Zr3,NiTiZr,0.66678675,7.204827,10.95,2.532,59.78375,9.122,10.25,FALSE,3.084,3.038,4.855,4.087,102.51,B19prime,0.912065528,,0.937076983,0.937076983,1.173740061,1.003167006,37,53.5,201,125,195,238,189.75,,,,,,,,https://doi.org/10.1016/j.intermet.2013.11.009,,,100,0.94,"[4, -4, 1]",compression,7.808106287
0,0,0,0,0,0,0,0,0,0,50,0,0,0,0,35,0,15,0,Ni50.0Ti35.0Zr15.0,Ni10Ti7Zr3,NiTiZr,0.66678675,7.204827,10.95,2.532,59.78375,9.122,10.25,FALSE,3.084,3.038,4.855,4.087,102.51,B19prime,0.912065528,,0.937076983,0.937076983,1.173740061,1.003167006,37,53.5,201,125,195,238,189.75,,,,,,,,https://doi.org/10.1016/j.intermet.2013.11.009,,,100,0.94,"[3, -3, 2]",tension,17.19643006
0,0,0,0,0,0,0,0,0,0,50,0,0,0,0,35,0,15,0,Ni50.0Ti35.0Zr15.0,Ni10Ti7Zr3,NiTiZr,0.66678675,7.204827,10.95,2.532,59.78375,9.122,10.25,FALSE,3.084,3.038,4.855,4.087,102.51,B19prime,0.912065528,,0.937076983,0.937076983,1.173740061,1.003167006,37,53.5,201,125,195,238,189.75,,,,,,,,https://doi.org/10.1016/j.intermet.2013.11.009,,,100,0.94,"[3, -3, 2]",compression,6.284361784
0,0,0,0,0,0,0,0,0,0,50,0,0,0,0,35,0,15,0,Ni50.0Ti35.0Zr15.0,Ni10Ti7Zr3,NiTiZr,0.66678675,7.204827,10.95,2.532,59.78375,9.122,10.25,FALSE,3.084,3.038,4.855,4.087,102.51,B19prime,0.912065528,,0.937076983,0.937076983,1.173740061,1.003167006,37,53.5,201,125,195,238,189.75,,,,,,,,https://doi.org/10.1016/j.intermet.2013.11.009,,,100,0.94,"[8, -8, 3]",tension,15.7227457
0,0,0,0,0,0,0,0,0,0,50,0,0,0,0,35,0,15,0,Ni50.0Ti35.0Zr15.0,Ni10Ti7Zr3,NiTiZr,0.66678675,7.204827,10.95,2.532,59.78375,9.122,10.25,FALSE,3.084,3.038,4.855,4.087,102.51,B19prime,0.912065528,,0.937076983,0.937076983,1.173740061,1.003167006,37,53.5,201,125,195,238,189.75,,,,,,,,https://doi.org/10.1016/j.intermet.2013.11.009,,,100,0.94,"[8, -8, 3]",compression,7.475159873
0,0,0,0,0,0,0,0,0,0,50,0,0,0,0,35,0,15,0,Ni50.0Ti35.0Zr15.0,Ni10Ti7Zr3,NiTiZr,0.66678675,7.204827,10.95,2.532,59.78375,9.122,10.25,FALSE,3.084,3.038,4.855,4.087,102.51,B19prime,0.912065528,,0.937076983,0.937076983,1.173740061,1.003167006,37,53.5,201,125,195,238,189.75,,,,,,,,https://doi.org/10.1016/j.intermet.2013.11.009,,,100,0.94,"[5, -5, 4]",tension,17.36996985
0,0,0,0,0,0,0,0,0,0,50,0,0,0,0,35,0,15,0,Ni50.0Ti35.0Zr15.0,Ni10Ti7Zr3,NiTiZr,0.66678675,7.204827,10.95,2.532,59.78375,9.122,10.25,FALSE,3.084,3.038,4.855,4.087,102.51,B19prime,0.912065528,,0.937076983,0.937076983,1.173740061,1.003167006,37,53.5,201,125,195,238,189.75,,,,,,,,https://doi.org/10.1016/j.intermet.2013.11.009,,,100,0.94,"[5, -5, 4]",compression,5.641424604
0,0,0,0,0,0,0,0,0,0,50,0,0,0,0,35,0,15,0,Ni50.0Ti35.0Zr15.0,Ni10Ti7Zr3,NiTiZr,0.66678675,7.204827,10.95,2.532,59.78375,9.122,10.25,FALSE,3.084,3.038,4.855,4.087,102.51,B19prime,0.912065528,,0.937076983,0.937076983,1.173740061,1.003167006,37,53.5,201,125,195,238,189.75,,,,,,,,https://doi.org/10.1016/j.intermet.2013.11.009,,,100,0.94,"[5, -5, 7]",tension,16.94284643
0,0,0,0,0,0,0,0,0,0,50,0,0,0,0,35,0,15,0,Ni50.0Ti35.0Zr15.0,Ni10Ti7Zr3,NiTiZr,0.66678675,7.204827,10.95,2.532,59.78375,9.122,10.25,FALSE,3.084,3.038,4.855,4.087,102.51,B19prime,0.912065528,,0.937076983,0.937076983,1.173740061,1.003167006,37,53.5,201,125,195,238,189.75,,,,,,,,https://doi.org/10.1016/j.intermet.2013.11.009,,,100,0.94,"[5, -5, 7]",compression,6.800873833
0,0,0,0,0,0,0,0,0,0,50,0,0,0,0,35,0,15,0,Ni50.0Ti35.0Zr15.0,Ni10Ti7Zr3,NiTiZr,0.66678675,7.204827,10.95,2.532,59.78375,9.122,10.25,FALSE,3.084,3.038,4.855,4.087,102.51,B19prime,0.912065528,,0.937076983,0.937076983,1.173740061,1.003167006,37,53.5,201,125,195,238,189.75,,,,,,,,https://doi.org/10.1016/j.intermet.2013.11.009,,,100,0.94,"[2, -2, 5]",tension,14.01055353
0,0,0,0,0,0,0,0,0,0,50,0,0,0,0,35,0,15,0,Ni50.0Ti35.0Zr15.0,Ni10Ti7Zr3,NiTiZr,0.66678675,7.204827,10.95,2.532,59.78375,9.122,10.25,FALSE,3.084,3.038,4.855,4.087,102.51,B19prime,0.912065528,,0.937076983,0.937076983,1.173740061,1.003167006,37,53.5,201,125,195,238,189.75,,,,,,,,https://doi.org/10.1016/j.intermet.2013.11.009,,,100,0.94,"[2, -2, 5]",compression,8.788253224
0,0,0,0,0,0,0,0,0,0,50.3,0,0,0,0,29.7,0,20,0,Ni50.3Ti29.7Zr20.0,Ni503Ti297Zr200,NiTiZr,0.65612791,7.19755104,11.109,2.7049831,61.9840792,9.27885,10.73,FALSE,3.11,3.07,4.095,4.881,103.292,B19prime,0.905663941,0.931,0.931061823,0.931061823,1.177202926,0.992651786,40,40,,,,,,,,,,,,,https://doi.org/10.1016/j.actamat.2016.08.065,,,100,0.929,"[1, 1, 1]",tension,17.61550302
0,0,0,0,0,0,0,0,0,0,50.3,0,0,0,0,29.7,0,20,0,Ni50.3Ti29.7Zr20.0,Ni503Ti297Zr200,NiTiZr,0.65612791,7.19755104,11.109,2.7049831,61.9840792,9.27885,10.73,FALSE,3.11,3.07,4.095,4.881,103.292,B19prime,0.905663941,0.931,0.931061823,0.931061823,1.177202926,0.992651786,40,40,,,,,,,,,,,,,https://doi.org/10.1016/j.actamat.2016.08.065,,,100,0.929,"[1, 1, 1]",compression,4.987822054
0,0,0,0,0,0,0,0,0,0,50.3,0,0,0,0,29.7,0,20,0,Ni50.3Ti29.7Zr20.0,Ni503Ti297Zr200,NiTiZr,0.65612791,7.19755104,11.109,2.7049831,61.9840792,9.27885,10.73,FALSE,3.11,3.07,4.095,4.881,103.292,B19prime,0.905663941,0.931,0.931061823,0.931061823,1.177202926,0.992651786,40,40,,,,,,,,,,,,,https://doi.org/10.1016/j.actamat.2016.08.065,,,100,0.929,"[0, 1, 1]",tension,10.97711251
0,0,0,0,0,0,0,0,0,0,50.3,0,0,0,0,29.7,0,20,0,Ni50.3Ti29.7Zr20.0,Ni503Ti297Zr200,NiTiZr,0.65612791,7.19755104,11.109,2.7049831,61.9840792,9.27885,10.73,FALSE,3.11,3.07,4.095,4.881,103.292,B19prime,0.905663941,0.931,0.931061823,0.931061823,1.177202926,0.992651786,40,40,,,,,,,,,,,,,https://doi.org/10.1016/j.actamat.2016.08.065,,,100,0.929,"[0, 1, 1]",compression,8.690692454
0,0,0,0,0,0,0,0,0,0,50.3,0,0,0,0,29.7,0,20,0,Ni50.3Ti29.7Zr20.0,Ni503Ti297Zr200,NiTiZr,0.65612791,7.19755104,11.109,2.7049831,61.9840792,9.27885,10.73,FALSE,3.11,3.07,4.095,4.881,103.292,B19prime,0.905663941,0.931,0.931061823,0.931061823,1.177202926,0.992651786,40,40,,,,,,,,,,,,,https://doi.org/10.1016/j.actamat.2016.08.065,,,100,0.929,"[1, 1, 2]",tension,15.60448345
0,0,0,0,0,0,0,0,0,0,50.3,0,0,0,0,29.7,0,20,0,Ni50.3Ti29.7Zr20.0,Ni503Ti297Zr200,NiTiZr,0.65612791,7.19755104,11.109,2.7049831,61.9840792,9.27885,10.73,FALSE,3.11,3.07,4.095,4.881,103.292,B19prime,0.905663941,0.931,0.931061823,0.931061823,1.177202926,0.992651786,40,40,,,,,,,,,,,,,https://doi.org/10.1016/j.actamat.2016.08.065,,,100,0.929,"[1, 1, 2]",compression,9.297560857
0,0,0,0,0,0,0,0,0,0,50.3,0,0,0,0,29.7,0,20,0,Ni50.3Ti29.7Zr20.0,Ni503Ti297Zr200,NiTiZr,0.65612791,7.19755104,11.109,2.7049831,61.9840792,9.27885,10.73,FALSE,3.11,3.07,4.095,4.881,103.292,B19prime,0.905663941,0.931,0.931061823,0.931061823,1.177202926,0.992651786,40,40,,,,,,,,,,,,,https://doi.org/10.1016/j.actamat.2016.08.065,,,100,0.929,"[1, 4, 8]",tension,11.58700751
0,0,0,0,0,0,0,0,0,0,50.3,0,0,0,0,29.7,0,20,0,Ni50.3Ti29.7Zr20.0,Ni503Ti297Zr200,NiTiZr,0.65612791,7.19755104,11.109,2.7049831,61.9840792,9.27885,10.73,FALSE,3.11,3.07,4.095,4.881,103.292,B19prime,0.905663941,0.931,0.931061823,0.931061823,1.177202926,0.992651786,40,40,,,,,,,,,,,,,https://doi.org/10.1016/j.actamat.2016.08.065,,,100,0.929,"[1, 4, 8]",compression,8.772293749
0,0,0,0,0,0,0,0,0,0,50.3,0,0,0,0,29.7,0,20,0,Ni50.3Ti29.7Zr20.0,Ni503Ti297Zr200,NiTiZr,0.65612791,7.19755104,11.109,2.7049831,61.9840792,9.27885,10.73,FALSE,3.11,3.07,4.095,4.881,103.292,B19prime,0.905663941,0.931,0.931061823,0.931061823,1.177202926,0.992651786,40,40,,,,,,,,,,,,,https://doi.org/10.1016/j.actamat.2016.08.065,,,100,0.929,"[2, -2, -1]",tension,16.67604619
0,0,0,0,0,0,0,0,0,0,50.3,0,0,0,0,29.7,0,20,0,Ni50.3Ti29.7Zr20.0,Ni503Ti297Zr200,NiTiZr,0.65612791,7.19755104,11.109,2.7049831,61.9840792,9.27885,10.73,FALSE,3.11,3.07,4.095,4.881,103.292,B19prime,0.905663941,0.931,0.931061823,0.931061823,1.177202926,0.992651786,40,40,,,,,,,,,,,,,https://doi.org/10.1016/j.actamat.2016.08.065,,,100,0.929,"[2, -2, -1]",compression,7.491080318
0,0,0,0,0,0,0,0,0,0,50.3,0,0,0,0,29.7,0,20,0,Ni50.3Ti29.7Zr20.0,Ni503Ti297Zr200,NiTiZr,0.65612791,7.19755104,11.109,2.7049831,61.9840792,9.27885,10.73,FALSE,3.11,3.07,4.095,4.881,103.292,B19prime,0.905663941,0.931,0.931061823,0.931061823,1.177202926,0.992651786,40,40,,,,,,,,,,,,,https://doi.org/10.1016/j.actamat.2016.08.065,,,100,0.929,"[8, -8, -1]",tension,12.86178021
0,0,0,0,0,0,0,0,0,0,50.3,0,0,0,0,29.7,0,20,0,Ni50.3Ti29.7Zr20.0,Ni503Ti297Zr200,NiTiZr,0.65612791,7.19755104,11.109,2.7049831,61.9840792,9.27885,10.73,FALSE,3.11,3.07,4.095,4.881,103.292,B19prime,0.905663941,0.931,0.931061823,0.931061823,1.177202926,0.992651786,40,40,,,,,,,,,,,,,https://doi.org/10.1016/j.actamat.2016.08.065,,,100,0.929,"[8, -8, -1]",compression,8.628164365
0,0,0,0,0,0,0,0,0,0,50.3,0,0,0,0,29.7,0,20,0,Ni50.3Ti29.7Zr20.0,Ni503Ti297Zr200,NiTiZr,0.65612791,7.19755104,11.109,2.7049831,61.9840792,9.27885,10.73,FALSE,3.11,3.07,4.095,4.881,103.292,B19prime,0.905663941,0.931,0.931061823,0.931061823,1.177202926,0.992651786,40,40,,,,,,,,,,,,,https://doi.org/10.1016/j.actamat.2016.08.065,,,100,0.929,"[4, -4, 1]",tension,14.46180891
0,0,0,0,0,0,0,0,0,0,50.3,0,0,0,0,29.7,0,20,0,Ni50.3Ti29.7Zr20.0,Ni503Ti297Zr200,NiTiZr,0.65612791,7.19755104,11.109,2.7049831,61.9840792,9.27885,10.73,FALSE,3.11,3.07,4.095,4.881,103.292,B19prime,0.905663941,0.931,0.931061823,0.931061823,1.177202926,0.992651786,40,40,,,,,,,,,,,,,https://doi.org/10.1016/j.actamat.2016.08.065,,,100,0.929,"[4, -4, 1]",compression,8.390139153
