Repository: sinazadeh/Theoretical-Transformation-Strain-Calculator

# Theoretical-Transformation-Strain-Calculator
This repository is dedicated to the theoretical calculation of transformation strain in NiTi shape memory alloys (SMAs) undergoing B2 to B19/B19' transformations.

## Usage

Explore the sample codes provided in [main.ipynb](main.ipynb) to get started.

## Citing

If this code or the accompanying dataset proves beneficial for your research or work, please cite our original paper. Acknowledging this source helps promote further research in this field and recognizes the efforts invested in this repository.

>

File: data_for_ml.csv (part 30 of 30)
Al,Au,Co,Cu,Hf,In,Mn,Mo,Nb,Nd,Ni,Pd,Pt,Sc,Ta,Ti,V,Zr,Zn,composition,formula,Alloy System,avg_first_ion_en_divi_voro_coord,avg_first_ion_en,avg_voro_coord,dev_mol_vol,avg_atom_mass,avg_mol_vol,Delta,NiTiHfCu base,a0 (A),a (A),b (A),c (A),beta,Transformation,lambda1_calculated,lambda2_reported,lambda2_calculated,lambda2_combined,lambda3_calculated,lambda1lambda2lambda3,Hysteresis (C),Hysteresis (C) new,Ms (C),Mf (C),As (C),Af (C),Tc (C),Enthalphy AtoM (J/g),Enthalphy MtoA (J/g),Enthalphy avg (J/g),Density_reported(g/cm^3),Enthalphy AtoM (J/cm3),Enthalphy MtoA (J/cm3),Enthalphy avg (J/cm3),Ref 1,Ref 2,Ref 3,Total,Predicted_Lambda2,deformation_direction,deformation_type,LDT_transformation_strain
0,0,0,0,0,0,0,0,0,0,50.3,0,0,0,0,29.7,0,20,0,Ni50.3Ti29.7Zr20.0,Ni503Ti297Zr200,NiTiZr,0.65612791,7.19755104,11.109,2.7049831,61.9840792,9.27885,10.73,FALSE,3.11,3.07,4.095,4.881,103.292,B19prime,0.905663941,0.931,0.931061823,0.931061823,1.177202926,0.992651786,40,40,,,,,,,,,,,,,https://doi.org/10.1016/j.actamat.2016.08.065,,,100,0.929,"[3, -3, 2]",tension,17.43624883
0,0,0,0,0,0,0,0,0,0,50.3,0,0,0,0,29.7,0,20,0,Ni50.3Ti29.7Zr20.0,Ni503Ti297Zr200,NiTiZr,0.65612791,7.19755104,11.109,2.7049831,61.9840792,9.27885,10.73,FALSE,3.11,3.07,4.095,4.881,103.292,B19prime,0.905663941,0.931,0.931061823,0.931061823,1.177202926,0.992651786,40,40,,,,,,,,,,,,,https://doi.org/10.1016/j.actamat.2016.08.065,,,100,0.929,"[3, -3, 2]",compression,6.694220087
0,0,0,0,0,0,0,0,0,0,50.3,0,0,0,0,29.7,0,20,0,Ni50.3Ti29.7Zr20.0,Ni503Ti297Zr200,NiTiZr,0.65612791,7.19755104,11.109,2.7049831,61.9840792,9.27885,10.73,FALSE,3.11,3.07,4.095,4.881,103.292,B19prime,0.905663941,0.931,0.931061823,0.931061823,1.177202926,0.992651786,40,40,,,,,,,,,,,,,https://doi.org/10.1016/j.actamat.2016.08.065,,,100,0.929,"[8, -8, 3]",tension,15.73669269
0,0,0,0,0,0,0,0,0,0,50.3,0,0,0,0,29.7,0,20,0,Ni50.3Ti29.7Zr20.0,Ni503Ti297Zr200,NiTiZr,0.65612791,7.19755104,11.109,2.7049831,61.9840792,9.27885,10.73,FALSE,3.11,3.07,4.095,4.881,103.292,B19prime,0.905663941,0.931,0.931061823,0.931061823,1.177202926,0.992651786,40,40,,,,,,,,,,,,,https://doi.org/10.1016/j.actamat.2016.08.065,,,100,0.929,"[8, -8, 3]",compression,7.999814684
0,0,0,0,0,0,0,0,0,0,50.3,0,0,0,0,29.7,0,20,0,Ni50.3Ti29.7Zr20.0,Ni503Ti297Zr200,NiTiZr,0.65612791,7.19755104,11.109,2.7049831,61.9840792,9.27885,10.73,FALSE,3.11,3.07,4.095,4.881,103.292,B19prime,0.905663941,0.931,0.931061823,0.931061823,1.177202926,0.992651786,40,40,,,,,,,,,,,,,https://doi.org/10.1016/j.actamat.2016.08.065,,,100,0.929,"[5, -5, 4]",tension,17.69155308
0,0,0,0,0,0,0,0,0,0,50.3,0,0,0,0,29.7,0,20,0,Ni50.3Ti29.7Zr20.0,Ni503Ti297Zr200,NiTiZr,0.65612791,7.19755104,11.109,2.7049831,61.9840792,9.27885,10.73,FALSE,3.11,3.07,4.095,4.881,103.292,B19prime,0.905663941,0.931,0.931061823,0.931061823,1.177202926,0.992651786,40,40,,,,,,,,,,,,,https://doi.org/10.1016/j.actamat.2016.08.065,,,100,0.929,"[5, -5, 4]",compression,6.010689472
0,0,0,0,0,0,0,0,0,0,50.3,0,0,0,0,29.7,0,20,0,Ni50.3Ti29.7Zr20.0,Ni503Ti297Zr200,NiTiZr,0.65612791,7.19755104,11.109,2.7049831,61.9840792,9.27885,10.73,FALSE,3.11,3.07,4.095,4.881,103.292,B19prime,0.905663941,0.931,0.931061823,0.931061823,1.177202926,0.992651786,40,40,,,,,,,,,,,,,https://doi.org/10.1016/j.actamat.2016.08.065,,,100,0.929,"[5, -5, 7]",tension,17.26741641
0,0,0,0,0,0,0,0,0,0,50.3,0,0,0,0,29.7,0,20,0,Ni50.3Ti29.7Zr20.0,Ni503Ti297Zr200,NiTiZr,0.65612791,7.19755104,11.109,2.7049831,61.9840792,9.27885,10.73,FALSE,3.11,3.07,4.095,4.881,103.292,B19prime,0.905663941,0.931,0.931061823,0.931061823,1.177202926,0.992651786,40,40,,,,,,,,,,,,,https://doi.org/10.1016/j.actamat.2016.08.065,,,100,0.929,"[5, -5, 7]",compression,7.671322093
0,0,0,0,0,0,0,0,0,0,50.3,0,0,0,0,29.7,0,20,0,Ni50.3Ti29.7Zr20.0,Ni503Ti297Zr200,NiTiZr,0.65612791,7.19755104,11.109,2.7049831,61.9840792,9.27885,10.73,FALSE,3.11,3.07,4.095,4.881,103.292,B19prime,0.905663941,0.931,0.931061823,0.931061823,1.177202926,0.992651786,40,40,,,,,,,,,,,,,https://doi.org/10.1016/j.actamat.2016.08.065,,,100,0.929,"[2, -2, 5]",tension,14.09656451
0,0,0,0,0,0,0,0,0,0,50.3,0,0,0,0,29.7,0,20,0,Ni50.3Ti29.7Zr20.0,Ni503Ti297Zr200,NiTiZr,0.65612791,7.19755104,11.109,2.7049831,61.9840792,9.27885,10.73,FALSE,3.11,3.07,4.095,4.881,103.292,B19prime,0.905663941,0.931,0.931061823,0.931061823,1.177202926,0.992651786,40,40,,,,,,,,,,,,,https://doi.org/10.1016/j.actamat.2016.08.065,,,100,0.929,"[2, -2, 5]",compression,9.396261939
0,0,0,0,0,0,0,0,0,0,49.5,0,0,0,0,45.5,0,5,0,Ni49.5Ti45.5Zr5.0,Ni99Ti91Zr10,NiTiZr,0.6879824,7.2201906,10.635,2.1921075,55.393918,8.80425,9.14,FALSE,3.038,2.93,4.104,4.696,98.83,B19prime,0.923813828,,0.955222591,0.955222591,1.127568077,0.995020011,59.4,52,70.6,40,84.6,130,81.3,,,,,,,,https://doi.org/10.2320/jinstmet.72.152,,,100,0.962,"[1, 1, 1]",tension,12.20821803
0,0,0,0,0,0,0,0,0,0,49.5,0,0,0,0,45.5,0,5,0,Ni49.5Ti45.5Zr5.0,Ni99Ti91Zr10,NiTiZr,0.6879824,7.2201906,10.635,2.1921075,55.393918,8.80425,9.14,FALSE,3.038,2.93,4.104,4.696,98.83,B19prime,0.923813828,,0.955222591,0.955222591,1.127568077,0.995020011,59.4,52,70.6,40,84.6,130,81.3,,,,,,,,https://doi.org/10.2320/jinstmet.72.152,,,100,0.962,"[1, 1, 1]",compression,4.169163474
0,0,0,0,0,0,0,0,0,0,49.5,0,0,0,0,45.5,0,5,0,Ni49.5Ti45.5Zr5.0,Ni99Ti91Zr10,NiTiZr,0.6879824,7.2201906,10.635,2.1921075,55.393918,8.80425,9.14,FALSE,3.038,2.93,4.104,4.696,98.83,B19prime,0.923813828,,0.955222591,0.955222591,1.127568077,0.995020011,59.4,52,70.6,40,84.6,130,81.3,,,,,,,,https://doi.org/10.2320/jinstmet.72.152,,,100,0.962,"[0, 1, 1]",tension,9.301298369
0,0,0,0,0,0,0,0,0,0,49.5,0,0,0,0,45.5,0,5,0,Ni49.5Ti45.5Zr5.0,Ni99Ti91Zr10,NiTiZr,0.6879824,7.2201906,10.635,2.1921075,55.393918,8.80425,9.14,FALSE,3.038,2.93,4.104,4.696,98.83,B19prime,0.923813828,,0.955222591,0.955222591,1.127568077,0.995020011,59.4,52,70.6,40,84.6,130,81.3,,,,,,,,https://doi.org/10.2320/jinstmet.72.152,,,100,0.962,"[0, 1, 1]",compression,6.328096415
0,0,0,0,0,0,0,0,0,0,49.5,0,0,0,0,45.5,0,5,0,Ni49.5Ti45.5Zr5.0,Ni99Ti91Zr10,NiTiZr,0.6879824,7.2201906,10.635,2.1921075,55.393918,8.80425,9.14,FALSE,3.038,2.93,4.104,4.696,98.83,B19prime,0.923813828,,0.955222591,0.955222591,1.127568077,0.995020011,59.4,52,70.6,40,84.6,130,81.3,,,,,,,,https://doi.org/10.2320/jinstmet.72.152,,,100,0.962,"[1, 1, 2]",tension,11.42237113
0,0,0,0,0,0,0,0,0,0,49.5,0,0,0,0,45.5,0,5,0,Ni49.5Ti45.5Zr5.0,Ni99Ti91Zr10,NiTiZr,0.6879824,7.2201906,10.635,2.1921075,55.393918,8.80425,9.14,FALSE,3.038,2.93,4.104,4.696,98.83,B19prime,0.923813828,,0.955222591,0.955222591,1.127568077,0.995020011,59.4,52,70.6,40,84.6,130,81.3,,,,,,,,https://doi.org/10.2320/jinstmet.72.152,,,100,0.962,"[1, 1, 2]",compression,6.953058244
0,0,0,0,0,0,0,0,0,0,49.5,0,0,0,0,45.5,0,5,0,Ni49.5Ti45.5Zr5.0,Ni99Ti91Zr10,NiTiZr,0.6879824,7.2201906,10.635,2.1921075,55.393918,8.80425,9.14,FALSE,3.038,2.93,4.104,4.696,98.83,B19prime,0.923813828,,0.955222591,0.955222591,1.127568077,0.995020011,59.4,52,70.6,40,84.6,130,81.3,,,,,,,,https://doi.org/10.2320/jinstmet.72.152,,,100,0.962,"[1, 4, 8]",tension,9.427609653
0,0,0,0,0,0,0,0,0,0,49.5,0,0,0,0,45.5,0,5,0,Ni49.5Ti45.5Zr5.0,Ni99Ti91Zr10,NiTiZr,0.6879824,7.2201906,10.635,2.1921075,55.393918,8.80425,9.14,FALSE,3.038,2.93,4.104,4.696,98.83,B19prime,0.923813828,,0.955222591,0.955222591,1.127568077,0.995020011,59.4,52,70.6,40,84.6,130,81.3,,,,,,,,https://doi.org/10.2320/jinstmet.72.152,,,100,0.962,"[1, 4, 8]",compression,7.426178463
0,0,0,0,0,0,0,0,0,0,49.5,0,0,0,0,45.5,0,5,0,Ni49.5Ti45.5Zr5.0,Ni99Ti91Zr10,NiTiZr,0.6879824,7.2201906,10.635,2.1921075,55.393918,8.80425,9.14,FALSE,3.038,2.93,4.104,4.696,98.83,B19prime,0.923813828,,0.955222591,0.955222591,1.127568077,0.995020011,59.4,52,70.6,40,84.6,130,81.3,,,,,,,,https://doi.org/10.2320/jinstmet.72.152,,,100,0.962,"[2, -2, -1]",tension,12.56087574
0,0,0,0,0,0,0,0,0,0,49.5,0,0,0,0,45.5,0,5,0,Ni49.5Ti45.5Zr5.0,Ni99Ti91Zr10,NiTiZr,0.6879824,7.2201906,10.635,2.1921075,55.393918,8.80425,9.14,FALSE,3.038,2.93,4.104,4.696,98.83,B19prime,0.923813828,,0.955222591,0.955222591,1.127568077,0.995020011,59.4,52,70.6,40,84.6,130,81.3,,,,,,,,https://doi.org/10.2320/jinstmet.72.152,,,100,0.962,"[2, -2, -1]",compression,5.917672246
0,0,0,0,0,0,0,0,0,0,49.5,0,0,0,0,45.5,0,5,0,Ni49.5Ti45.5Zr5.0,Ni99Ti91Zr10,NiTiZr,0.6879824,7.2201906,10.635,2.1921075,55.393918,8.80425,9.14,FALSE,3.038,2.93,4.104,4.696,98.83,B19prime,0.923813828,,0.955222591,0.955222591,1.127568077,0.995020011,59.4,52,70.6,40,84.6,130,81.3,,,,,,,,https://doi.org/10.2320/jinstmet.72.152,,,100,0.962,"[8, -8, -1]",tension,10.49934522
0,0,0,0,0,0,0,0,0,0,49.5,0,0,0,0,45.5,0,5,0,Ni49.5Ti45.5Zr5.0,Ni99Ti91Zr10,NiTiZr,0.6879824,7.2201906,10.635,2.1921075,55.393918,8.80425,9.14,FALSE,3.038,2.93,4.104,4.696,98.83,B19prime,0.923813828,,0.955222591,0.955222591,1.127568077,0.995020011,59.4,52,70.6,40,84.6,130,81.3,,,,,,,,https://doi.org/10.2320/jinstmet.72.152,,,100,0.962,"[8, -8, -1]",compression,6.431993203
0,0,0,0,0,0,0,0,0,0,49.5,0,0,0,0,45.5,0,5,0,Ni49.5Ti45.5Zr5.0,Ni99Ti91Zr10,NiTiZr,0.6879824,7.2201906,10.635,2.1921075,55.393918,8.80425,9.14,FALSE,3.038,2.93,4.104,4.696,98.83,B19prime,0.923813828,,0.955222591,0.955222591,1.127568077,0.995020011,59.4,52,70.6,40,84.6,130,81.3,,,,,,,,https://doi.org/10.2320/jinstmet.72.152,,,100,0.962,"[4, -4, 1]",tension,11.45128721
0,0,0,0,0,0,0,0,0,0,49.5,0,0,0,0,45.5,0,5,0,Ni49.5Ti45.5Zr5.0,Ni99Ti91Zr10,NiTiZr,0.6879824,7.2201906,10.635,2.1921075,55.393918,8.80425,9.14,FALSE,3.038,2.93,4.104,4.696,98.83,B19prime,0.923813828,,0.955222591,0.955222591,1.127568077,0.995020011,59.4,52,70.6,40,84.6,130,81.3,,,,,,,,https://doi.org/10.2320/jinstmet.72.152,,,100,0.962,"[4, -4, 1]",compression,6.388635506
0,0,0,0,0,0,0,0,0,0,49.5,0,0,0,0,45.5,0,5,0,Ni49.5Ti45.5Zr5.0,Ni99Ti91Zr10,NiTiZr,0.6879824,7.2201906,10.635,2.1921075,55.393918,8.80425,9.14,FALSE,3.038,2.93,4.104,4.696,98.83,B19prime,0.923813828,,0.955222591,0.955222591,1.127568077,0.995020011,59.4,52,70.6,40,84.6,130,81.3,,,,,,,,https://doi.org/10.2320/jinstmet.72.152,,,100,0.962,"[3, -3, 2]",tension,12.75671134
0,0,0,0,0,0,0,0,0,0,49.5,0,0,0,0,45.5,0,5,0,Ni49.5Ti45.5Zr5.0,Ni99Ti91Zr10,NiTiZr,0.6879824,7.2201906,10.635,2.1921075,55.393918,8.80425,9.14,FALSE,3.038,2.93,4.104,4.696,98.83,B19prime,0.923813828,,0.955222591,0.955222591,1.127568077,0.995020011,59.4,52,70.6,40,84.6,130,81.3,,,,,,,,https://doi.org/10.2320/jinstmet.72.152,,,100,0.962,"[3, -3, 2]",compression,5.400566152
0,0,0,0,0,0,0,0,0,0,49.5,0,0,0,0,45.5,0,5,0,Ni49.5Ti45.5Zr5.0,Ni99Ti91Zr10,NiTiZr,0.6879824,7.2201906,10.635,2.1921075,55.393918,8.80425,9.14,FALSE,3.038,2.93,4.104,4.696,98.83,B19prime,0.923813828,,0.955222591,0.955222591,1.127568077,0.995020011,59.4,52,70.6,40,84.6,130,81.3,,,,,,,,https://doi.org/10.2320/jinstmet.72.152,,,100,0.962,"[8, -8, 3]",tension,12.13738029
0,0,0,0,0,0,0,0,0,0,49.5,0,0,0,0,45.5,0,5,0,Ni49.5Ti45.5Zr5.0,Ni99Ti91Zr10,NiTiZr,0.6879824,7.2201906,10.635,2.1921075,55.393918,8.80425,9.14,FALSE,3.038,2.93,4.104,4.696,98.83,B19prime,0.923813828,,0.955222591,0.955222591,1.127568077,0.995020011,59.4,52,70.6,40,84.6,130,81.3,,,,,,,,https://doi.org/10.2320/jinstmet.72.152,,,100,0.962,"[8, -8, 3]",compression,6.209776796
0,0,0,0,0,0,0,0,0,0,49.5,0,0,0,0,45.5,0,5,0,Ni49.5Ti45.5Zr5.0,Ni99Ti91Zr10,NiTiZr,0.6879824,7.2201906,10.635,2.1921075,55.393918,8.80425,9.14,FALSE,3.038,2.93,4.104,4.696,98.83,B19prime,0.923813828,,0.955222591,0.955222591,1.127568077,0.995020011,59.4,52,70.6,40,84.6,130,81.3,,,,,,,,https://doi.org/10.2320/jinstmet.72.152,,,100,0.962,"[5, -5, 4]",tension,12.66080864
0,0,0,0,0,0,0,0,0,0,49.5,0,0,0,0,45.5,0,5,0,Ni49.5Ti45.5Zr5.0,Ni99Ti91Zr10,NiTiZr,0.6879824,7.2201906,10.635,2.1921075,55.393918,8.80425,9.14,FALSE,3.038,2.93,4.104,4.696,98.83,B19prime,0.923813828,,0.955222591,0.955222591,1.127568077,0.995020011,59.4,52,70.6,40,84.6,130,81.3,,,,,,,,https://doi.org/10.2320/jinstmet.72.152,,,100,0.962,"[5, -5, 4]",compression,4.923104695
0,0,0,0,0,0,0,0,0,0,49.5,0,0,0,0,45.5,0,5,0,Ni49.5Ti45.5Zr5.0,Ni99Ti91Zr10,NiTiZr,0.6879824,7.2201906,10.635,2.1921075,55.393918,8.80425,9.14,FALSE,3.038,2.93,4.104,4.696,98.83,B19prime,0.923813828,,0.955222591,0.955222591,1.127568077,0.995020011,59.4,52,70.6,40,84.6,130,81.3,,,,,,,,https://doi.org/10.2320/jinstmet.72.152,,,100,0.962,"[5, -5, 7]",tension,12.28857343
0,0,0,0,0,0,0,0,0,0,49.5,0,0,0,0,45.5,0,5,0,Ni49.5Ti45.5Zr5.0,Ni99Ti91Zr10,NiTiZr,0.6879824,7.2201906,10.635,2.1921075,55.393918,8.80425,9.14,FALSE,3.038,2.93,4.104,4.696,98.83,B19prime,0.923813828,,0.955222591,0.955222591,1.127568077,0.995020011,59.4,52,70.6,40,84.6,130,81.3,,,,,,,,https://doi.org/10.2320/jinstmet.72.152,,,100,0.962,"[5, -5, 7]",compression,5.157521487
0,0,0,0,0,0,0,0,0,0,49.5,0,0,0,0,45.5,0,5,0,Ni49.5Ti45.5Zr5.0,Ni99Ti91Zr10,NiTiZr,0.6879824,7.2201906,10.635,2.1921075,55.393918,8.80425,9.14,FALSE,3.038,2.93,4.104,4.696,98.83,B19prime,0.923813828,,0.955222591,0.955222591,1.127568077,0.995020011,59.4,52,70.6,40,84.6,130,81.3,,,,,,,,https://doi.org/10.2320/jinstmet.72.152,,,100,0.962,"[2, -2, 5]",tension,10.50857925
0,0,0,0,0,0,0,0,0,0,49.5,0,0,0,0,45.5,0,5,0,Ni49.5Ti45.5Zr5.0,Ni99Ti91Zr10,NiTiZr,0.6879824,7.2201906,10.635,2.1921075,55.393918,8.80425,9.14,FALSE,3.038,2.93,4.104,4.696,98.83,B19prime,0.923813828,,0.955222591,0.955222591,1.127568077,0.995020011,59.4,52,70.6,40,84.6,130,81.3,,,,,,,,https://doi.org/10.2320/jinstmet.72.152,,,100,0.962,"[2, -2, 5]",compression,7.501568867
